Repository: NathanSathishKumar/MLcAT_PediA

Welocme to the club Catlys!
Here, We provided the datasets of our work to invoke, rproduce and research.

File: WGSR_Conventional_Dataset.csv (part 2 of 27)
Ru,Rh,Ir,Cu,Pt,Au,Pd,Al2O3,G - Al2O3,Al2O4,MgO,TiO2,ZEO,CeO2,MnO,Y2O3,ZrO2,HAP,ACC,Tb4O7,HfO2,La2O3,Co3O4,ThO2,SiO2,Fe2O3,Fe2O4,Fe3O4,Sm2O3,Gd2O3,Yb2O3,CaO,NiO,Cr2O3,Ho2O3,BaO,Na2O,Nd2O3,Tm2O3,Er2O3,CuO,Mn2O3,Mo2C,Cs2O,YSZ,Li,Ce,Co,Mg,Fe,Mn,Zr,K,Ni,Ca,Cs,V,Rb,Y,Na,La,Gd,Yb,Zn,Re,Sr,Ba,Nd,Nb,A - MoC,Al,Si,Cr,IWI,SI,SGP,CP,HDP,WI,CI,UGC,SCT,FSP,ME,DP,SGC,LPRD,IWCI,Calc T (oC),Calc T. (hr),Temperature (C),H2 vol.%,O2 vol.%,CO2 vol.%,CO vol.%,H2O vol.%,CH4 vol.%,He vol.%,N2 vol.%,TOS (min),W/F (mg.min/ml),CO_Conversion
0,0,0,0,0,7.310641541,0,0,0,0,0,0,0,0,0,0,0,92.68935846,0,0,0,0,0,0,0,0,0,0,0,0,0,0,0,0,0,0,0,0,0,0,0,0,0,0,0,0,0,0,0,0,0,0,0,0,0,0,0,0,0,0,0,0,0,0,0,0,0,0,0,0,0,0,0,0,0,0,0,0,0,0,0,0,0,0,1,0,0,0,400,3,300,0,0,0,3.25,36.35,0,0,0,240,32.135,92
0,0,0,0,0,7.310641541,0,0,0,0,0,0,0,0,0,0,0,92.68935846,0,0,0,0,0,0,0,0,0,0,0,0,0,0,0,0,0,0,0,0,0,0,0,0,0,0,0,0,0,0,0,0,0,0,0,0,0,0,0,0,0,0,0,0,0,0,0,0,0,0,0,0,0,0,0,0,0,0,0,0,0,0,0,0,0,0,1,0,0,0,400,3,300,0,0,0,3.25,36.35,0,0,0,300,32.135,90.2
0,0,0,0,0,7.310641541,0,0,0,0,0,0,0,0,0,0,0,92.68935846,0,0,0,0,0,0,0,0,0,0,0,0,0,0,0,0,0,0,0,0,0,0,0,0,0,0,0,0,0,0,0,0,0,0,0,0,0,0,0,0,0,0,0,0,0,0,0,0,0,0,0,0,0,0,0,0,0,0,0,0,0,0,0,0,0,0,1,0,0,0,400,3,300,0,0,0,3.25,36.35,0,0,0,360,32.135,89.9
0,0,0,0,0,7.310641541,0,0,0,0,0,0,0,0,0,0,0,92.68935846,0,0,0,0,0,0,0,0,0,0,0,0,0,0,0,0,0,0,0,0,0,0,0,0,0,0,0,0,0,0,0,0,0,0,0,0,0,0,0,0,0,0,0,0,0,0,0,0,0,0,0,0,0,0,0,0,0,0,0,0,0,0,0,0,0,0,1,0,0,0,400,3,300,0,0,0,3.25,36.35,0,0,0,420,32.135,90
0,0,0,0,0,7.310641541,0,0,0,0,0,0,0,0,0,0,0,92.68935846,0,0,0,0,0,0,0,0,0,0,0,0,0,0,0,0,0,0,0,0,0,0,0,0,0,0,0,0,0,0,0,0,0,0,0,0,0,0,0,0,0,0,0,0,0,0,0,0,0,0,0,0,0,0,0,0,0,0,0,0,0,0,0,0,0,0,1,0,0,0,400,3,300,0,0,0,3.25,36.35,0,0,0,480,32.135,89.2
0,0,0,0,0,7.310641541,0,0,0,0,0,0,0,0,0,0,0,92.68935846,0,0,0,0,0,0,0,0,0,0,0,0,0,0,0,0,0,0,0,0,0,0,0,0,0,0,0,0,0,0,0,0,0,0,0,0,0,0,0,0,0,0,0,0,0,0,0,0,0,0,0,0,0,0,0,0,0,0,0,0,0,0,0,0,0,0,1,0,0,0,400,3,300,0,0,0,3.25,36.35,0,0,0,540,32.135,89.1
0,0,0,0,0,7.310641541,0,0,0,0,0,0,0,0,0,0,0,92.68935846,0,0,0,0,0,0,0,0,0,0,0,0,0,0,0,0,0,0,0,0,0,0,0,0,0,0,0,0,0,0,0,0,0,0,0,0,0,0,0,0,0,0,0,0,0,0,0,0,0,0,0,0,0,0,0,0,0,0,0,0,0,0,0,0,0,0,1,0,0,0,400,3,300,0,0,0,3.25,36.35,0,0,0,600,32.135,89.3
0,0,0,0,0,7.310641541,0,0,0,0,0,0,0,0,0,0,0,92.68935846,0,0,0,0,0,0,0,0,0,0,0,0,0,0,0,0,0,0,0,0,0,0,0,0,0,0,0,0,0,0,0,0,0,0,0,0,0,0,0,0,0,0,0,0,0,0,0,0,0,0,0,0,0,0,0,0,0,0,0,0,0,0,0,0,0,0,1,0,0,0,400,3,300,0,0,0,3.25,36.35,0,0,0,660,32.135,88.8
0,0,0,0,0,7.310641541,0,0,0,0,0,0,0,0,0,0,0,92.68935846,0,0,0,0,0,0,0,0,0,0,0,0,0,0,0,0,0,0,0,0,0,0,0,0,0,0,0,0,0,0,0,0,0,0,0,0,0,0,0,0,0,0,0,0,0,0,0,0,0,0,0,0,0,0,0,0,0,0,0,0,0,0,0,0,0,0,1,0,0,0,400,3,300,0,0,0,3.25,36.35,0,0,0,720,32.135,88.6
0,0,0,0,0,7.310641541,0,0,0,0,0,0,0,0,0,0,0,92.68935846,0,0,0,0,0,0,0,0,0,0,0,0,0,0,0,0,0,0,0,0,0,0,0,0,0,0,0,0,0,0,0,0,0,0,0,0,0,0,0,0,0,0,0,0,0,0,0,0,0,0,0,0,0,0,0,0,0,0,0,0,0,0,0,0,0,0,1,0,0,0,400,3,300,0,0,0,3.25,36.35,0,0,0,780,32.135,88.5
0,0,0,0,0,7.310641541,0,0,0,0,0,0,0,0,0,0,0,92.68935846,0,0,0,0,0,0,0,0,0,0,0,0,0,0,0,0,0,0,0,0,0,0,0,0,0,0,0,0,0,0,0,0,0,0,0,0,0,0,0,0,0,0,0,0,0,0,0,0,0,0,0,0,0,0,0,0,0,0,0,0,0,0,0,0,0,0,1,0,0,0,400,3,300,0,0,0,3.25,36.35,0,0,0,840,32.135,88
0,0,0,0,0,7.310641541,0,0,0,0,0,0,0,0,0,0,0,92.68935846,0,0,0,0,0,0,0,0,0,0,0,0,0,0,0,0,0,0,0,0,0,0,0,0,0,0,0,0,0,0,0,0,0,0,0,0,0,0,0,0,0,0,0,0,0,0,0,0,0,0,0,0,0,0,0,0,0,0,0,0,0,0,0,0,0,0,1,0,0,0,400,3,300,0,0,0,3.25,36.35,0,0,0,900,32.135,88
0,0,0,0,0,7.310641541,0,0,0,0,0,0,0,0,0,0,0,92.68935846,0,0,0,0,0,0,0,0,0,0,0,0,0,0,0,0,0,0,0,0,0,0,0,0,0,0,0,0,0,0,0,0,0,0,0,0,0,0,0,0,0,0,0,0,0,0,0,0,0,0,0,0,0,0,0,0,0,0,0,0,0,0,0,0,0,0,1,0,0,0,400,3,300,0,0,0,3.25,36.35,0,0,0,960,32.135,88
0,0,0,0,0,7.310641541,0,0,0,0,0,0,0,0,0,0,0,92.68935846,0,0,0,0,0,0,0,0,0,0,0,0,0,0,0,0,0,0,0,0,0,0,0,0,0,0,0,0,0,0,0,0,0,0,0,0,0,0,0,0,0,0,0,0,0,0,0,0,0,0,0,0,0,0,0,0,0,0,0,0,0,0,0,0,0,0,1,0,0,0,400,3,100,0,0,0,3.25,36.35,0,0,0,120,32.135,22.3
0,0,0,0,0,7.310641541,0,0,0,0,0,0,0,0,0,0,0,92.68935846,0,0,0,0,0,0,0,0,0,0,0,0,0,0,0,0,0,0,0,0,0,0,0,0,0,0,0,0,0,0,0,0,0,0,0,0,0,0,0,0,0,0,0,0,0,0,0,0,0,0,0,0,0,0,0,0,0,0,0,0,0,0,0,0,0,0,1,0,0,0,400,3,100,0,0,0,3.25,36.35,0,0,0,240,32.135,21.3
0,0,0,0,0,7.310641541,0,0,0,0,0,0,0,0,0,0,0,92.68935846,0,0,0,0,0,0,0,0,0,0,0,0,0,0,0,0,0,0,0,0,0,0,0,0,0,0,0,0,0,0,0,0,0,0,0,0,0,0,0,0,0,0,0,0,0,0,0,0,0,0,0,0,0,0,0,0,0,0,0,0,0,0,0,0,0,0,1,0,0,0,400,3,100,0,0,0,3.25,36.35,0,0,0,300,32.135,22
0,0,0,0,0,7.310641541,0,0,0,0,0,0,0,0,0,0,0,92.68935846,0,0,0,0,0,0,0,0,0,0,0,0,0,0,0,0,0,0,0,0,0,0,0,0,0,0,0,0,0,0,0,0,0,0,0,0,0,0,0,0,0,0,0,0,0,0,0,0,0,0,0,0,0,0,0,0,0,0,0,0,0,0,0,0,0,0,1,0,0,0,400,3,100,0,0,0,3.25,36.35,0,0,0,360,32.135,22.2
0,0,0,0,0,7.310641541,0,0,0,0,0,0,0,0,0,0,0,92.68935846,0,0,0,0,0,0,0,0,0,0,0,0,0,0,0,0,0,0,0,0,0,0,0,0,0,0,0,0,0,0,0,0,0,0,0,0,0,0,0,0,0,0,0,0,0,0,0,0,0,0,0,0,0,0,0,0,0,0,0,0,0,0,0,0,0,0,1,0,0,0,400,3,100,0,0,0,3.25,36.35,0,0,0,420,32.135,21.5
0,0,0,0,0,7.310641541,0,0,0,0,0,0,0,0,0,0,0,92.68935846,0,0,0,0,0,0,0,0,0,0,0,0,0,0,0,0,0,0,0,0,0,0,0,0,0,0,0,0,0,0,0,0,0,0,0,0,0,0,0,0,0,0,0,0,0,0,0,0,0,0,0,0,0,0,0,0,0,0,0,0,0,0,0,0,0,0,1,0,0,0,400,3,100,0,0,0,3.25,36.35,0,0,0,480,32.135,20.9
0,0,0,0,0,7.310641541,0,0,0,0,0,0,0,0,0,0,0,92.68935846,0,0,0,0,0,0,0,0,0,0,0,0,0,0,0,0,0,0,0,0,0,0,0,0,0,0,0,0,0,0,0,0,0,0,0,0,0,0,0,0,0,0,0,0,0,0,0,0,0,0,0,0,0,0,0,0,0,0,0,0,0,0,0,0,0,0,1,0,0,0,400,3,100,0,0,0,3.25,36.35,0,0,0,540,32.135,21.2
0,0,0,0,0,7.310641541,0,0,0,0,0,0,0,0,0,0,0,92.68935846,0,0,0,0,0,0,0,0,0,0,0,0,0,0,0,0,0,0,0,0,0,0,0,0,0,0,0,0,0,0,0,0,0,0,0,0,0,0,0,0,0,0,0,0,0,0,0,0,0,0,0,0,0,0,0,0,0,0,0,0,0,0,0,0,0,0,1,0,0,0,400,3,100,0,0,0,3.25,36.35,0,0,0,600,32.135,20.6
0,0,0,0,0,7.310641541,0,0,0,0,0,0,0,0,0,0,0,92.68935846,0,0,0,0,0,0,0,0,0,0,0,0,0,0,0,0,0,0,0,0,0,0,0,0,0,0,0,0,0,0,0,0,0,0,0,0,0,0,0,0,0,0,0,0,0,0,0,0,0,0,0,0,0,0,0,0,0,0,0,0,0,0,0,0,0,0,1,0,0,0,400,3,100,0,0,0,3.25,36.35,0,0,0,660,32.135,21.6
0,0,0,0,0,7.310641541,0,0,0,0,0,0,0,0,0,0,0,92.68935846,0,0,0,0,0,0,0,0,0,0,0,0,0,0,0,0,0,0,0,0,0,0,0,0,0,0,0,0,0,0,0,0,0,0,0,0,0,0,0,0,0,0,0,0,0,0,0,0,0,0,0,0,0,0,0,0,0,0,0,0,0,0,0,0,0,0,1,0,0,0,400,3,100,0,0,0,3.25,36.35,0,0,0,720,32.135,20.8
0,0,0,0,0,7.310641541,0,0,0,0,0,0,0,0,0,0,0,92.68935846,0,0,0,0,0,0,0,0,0,0,0,0,0,0,0,0,0,0,0,0,0,0,0,0,0,0,0,0,0,0,0,0,0,0,0,0,0,0,0,0,0,0,0,0,0,0,0,0,0,0,0,0,0,0,0,0,0,0,0,0,0,0,0,0,0,0,1,0,0,0,400,3,100,0,0,0,3.25,36.35,0,0,0,780,32.135,20.9
0,0,0,0,0,7.310641541,0,0,0,0,0,0,0,0,0,0,0,92.68935846,0,0,0,0,0,0,0,0,0,0,0,0,0,0,0,0,0,0,0,0,0,0,0,0,0,0,0,0,0,0,0,0,0,0,0,0,0,0,0,0,0,0,0,0,0,0,0,0,0,0,0,0,0,0,0,0,0,0,0,0,0,0,0,0,0,0,1,0,0,0,400,3,100,0,0,0,3.25,36.35,0,0,0,840,32.135,20.5
0,0,0,0,0,7.310641541,0,0,0,0,0,0,0,0,0,0,0,92.68935846,0,0,0,0,0,0,0,0,0,0,0,0,0,0,0,0,0,0,0,0,0,0,0,0,0,0,0,0,0,0,0,0,0,0,0,0,0,0,0,0,0,0,0,0,0,0,0,0,0,0,0,0,0,0,0,0,0,0,0,0,0,0,0,0,0,0,1,0,0,0,400,3,100,0,0,0,3.25,36.35,0,0,0,900,32.135,20.6
0,0,0,0,0,7.310641541,0,0,0,0,0,0,0,0,0,0,0,92.68935846,0,0,0,0,0,0,0,0,0,0,0,0,0,0,0,0,0,0,0,0,0,0,0,0,0,0,0,0,0,0,0,0,0,0,0,0,0,0,0,0,0,0,0,0,0,0,0,0,0,0,0,0,0,0,0,0,0,0,0,0,0,0,0,0,0,0,1,0,0,0,400,3,100,0,0,0,3.25,36.35,0,0,0,960,32.135,20.5
13.32293914,0,0,0,0,0,0,0,0,0,0,0,0,0,0,0,0,86.67706086,0,0,0,0,0,0,0,0,0,0,0,0,0,0,0,0,0,0,0,0,0,0,0,0,0,0,0,0,0,0,0,0,0,0,0,0,0,0,0,0,0,0,0,0,0,0,0,0,0,0,0,0,0,0,0,0,0,0,0,0,0,0,0,0,0,0,1,0,0,0,400,3,340,0,0,0,3.25,36.35,0,0,0,180,32.135,89
13.32293914,0,0,0,0,0,0,0,0,0,0,0,0,0,0,0,0,86.67706086,0,0,0,0,0,0,0,0,0,0,0,0,0,0,0,0,0,0,0,0,0,0,0,0,0,0,0,0,0,0,0,0,0,0,0,0,0,0,0,0,0,0,0,0,0,0,0,0,0,0,0,0,0,0,0,0,0,0,0,0,0,0,0,0,0,0,1,0,0,0,400,3,360,0,0,0,3.25,36.35,0,0,0,180,32.135,96.6
13.32293914,0,0,0,0,0,0,0,0,0,0,0,0,0,0,0,0,86.67706086,0,0,0,0,0,0,0,0,0,0,0,0,0,0,0,0,0,0,0,0,0,0,0,0,0,0,0,0,0,0,0,0,0,0,0,0,0,0,0,0,0,0,0,0,0,0,0,0,0,0,0,0,0,0,0,0,0,0,0,0,0,0,0,0,0,0,1,0,0,0,400,3,380,0,0,0,3.25,36.35,0,0,0,180,32.135,97
13.32293914,0,0,0,0,0,0,0,0,0,0,0,0,0,0,0,0,86.67706086,0,0,0,0,0,0,0,0,0,0,0,0,0,0,0,0,0,0,0,0,0,0,0,0,0,0,0,0,0,0,0,0,0,0,0,0,0,0,0,0,0,0,0,0,0,0,0,0,0,0,0,0,0,0,0,0,0,0,0,0,0,0,0,0,0,0,1,0,0,0,400,3,400,0,0,0,3.25,36.35,0,0,0,180,32.135,96.5
0,0,0,0,0.883295878,0,0,0,0,0,0,0,0,99.11670412,0,0,0,0,0,0,0,0,0,0,0,0,0,0,0,0,0,0,0,0,0,0,0,0,0,0,0,0,0,0,0,0,0,0,0,0,0,0,0,0,0,0,0,0,0,0,0,0,0,0,0,0,0,0,0,0,0,0,0,1,0,0,0,0,0,0,0,0,0,0,0,0,0,0,400,2,250,42,0,0,1.6,52,0,0,0,60,0.0115,98.6
0,0,0,0,0.883295878,0,0,0,0,0,0,0,0,99.11670412,0,0,0,0,0,0,0,0,0,0,0,0,0,0,0,0,0,0,0,0,0,0,0,0,0,0,0,0,0,0,0,0,0,0,0,0,0,0,0,0,0,0,0,0,0,0,0,0,0,0,0,0,0,0,0,0,0,0,0,1,0,0,0,0,0,0,0,0,0,0,0,0,0,0,400,2,300,42,0,0,1.6,52,0,0,0,60,0.0115,94.4
0,0,0,0,0.883295878,0,0,0,0,0,0,0,0,99.11670412,0,0,0,0,0,0,0,0,0,0,0,0,0,0,0,0,0,0,0,0,0,0,0,0,0,0,0,0,0,0,0,0,0,0,0,0,0,0,0,0,0,0,0,0,0,0,0,0,0,0,0,0,0,0,0,0,0,0,0,1,0,0,0,0,0,0,0,0,0,0,0,0,0,0,400,2,350,42,0,0,1.6,52,0,0,0,60,0.0115,90.6
0,0,0,0,0,0.874927369,0,0,0,0,0,0,0,99.12507263,0,0,0,0,0,0,0,0,0,0,0,0,0,0,0,0,0,0,0,0,0,0,0,0,0,0,0,0,0,0,0,0,0,0,0,0,0,0,0,0,0,0,0,0,0,0,0,0,0,0,0,0,0,0,0,0,0,0,0,0,0,0,0,1,0,0,0,0,0,0,0,0,0,0,400,2,250,42,0,0,1.6,52,0,0,0,60,0.0115,11.3
0,0,0,0,0,0.874927369,0,0,0,0,0,0,0,99.12507263,0,0,0,0,0,0,0,0,0,0,0,0,0,0,0,0,0,0,0,0,0,0,0,0,0,0,0,0,0,0,0,0,0,0,0,0,0,0,0,0,0,0,0,0,0,0,0,0,0,0,0,0,0,0,0,0,0,0,0,0,0,0,0,1,0,0,0,0,0,0,0,0,0,0,400,2,300,42,0,0,1.6,52,0,0,0,60,0.0115,25.5
0,0,0,0,0,0.874927369,0,0,0,0,0,0,0,99.12507263,0,0,0,0,0,0,0,0,0,0,0,0,0,0,0,0,0,0,0,0,0,0,0,0,0,0,0,0,0,0,0,0,0,0,0,0,0,0,0,0,0,0,0,0,0,0,0,0,0,0,0,0,0,0,0,0,0,0,0,0,0,0,0,1,0,0,0,0,0,0,0,0,0,0,400,2,350,42,0,0,1.6,52,0,0,0,60,0.0115,48.2
0,0,0,0,0.883295878,0,0,0,0,0,0,0,0,99.11670412,0,0,0,0,0,0,0,0,0,0,0,0,0,0,0,0,0,0,0,0,0,0,0,0,0,0,0,0,0,0,0,0,0,0,0,0,0,0,0,0,0,0,0,0,0,0,0,0,0,0,0,0,0,0,0,0,0,0,0,1,0,0,0,0,0,0,0,0,0,0,0,0,0,0,400,2,200,42,0,0,1.6,52,0,0,0,60,0.00578,2.17
0,0,0,0,0.883295878,0,0,0,0,0,0,0,0,99.11670412,0,0,0,0,0,0,0,0,0,0,0,0,0,0,0,0,0,0,0,0,0,0,0,0,0,0,0,0,0,0,0,0,0,0,0,0,0,0,0,0,0,0,0,0,0,0,0,0,0,0,0,0,0,0,0,0,0,0,0,1,0,0,0,0,0,0,0,0,0,0,0,0,0,0,400,2,250,42,0,0,1.6,52,0,0,0,60,0.00578,15.7
0,0,0,0,0.883295878,0,0,0,0,0,0,0,0,99.11670412,0,0,0,0,0,0,0,0,0,0,0,0,0,0,0,0,0,0,0,0,0,0,0,0,0,0,0,0,0,0,0,0,0,0,0,0,0,0,0,0,0,0,0,0,0,0,0,0,0,0,0,0,0,0,0,0,0,0,0,1,0,0,0,0,0,0,0,0,0,0,0,0,0,0,400,2,300,42,0,0,1.6,52,0,0,0,60,0.00578,39.6
0,0,0,0,0.883295878,0,0,0,0,0,0,0,0,99.11670412,0,0,0,0,0,0,0,0,0,0,0,0,0,0,0,0,0,0,0,0,0,0,0,0,0,0,0,0,0,0,0,0,0,0,0,0,0,0,0,0,0,0,0,0,0,0,0,0,0,0,0,0,0,0,0,0,0,0,0,1,0,0,0,0,0,0,0,0,0,0,0,0,0,0,400,2,350,42,0,0,1.6,52,0,0,0,60,0.00578,57.8
0,0,0,0,4.381421206,0,0,0,0,0,0,0,95.61857879,0,0,0,0,0,0,0,0,0,0,0,0,0,0,0,0,0,0,0,0,0,0,0,0,0,0,0,0,0,0,0,0,0,0,0,0,0,0,0,0,0,0,0,0,0,0,0,0,0,0,0,0,0,0,0,0,0,0,0,0,0,0,0,0,0,1,0,0,0,0,0,0,0,0,0,500,1,81.9,37,1,18,0.5,5,0,0,0,60,1.5,13.3
0,0,0,0,4.381421206,0,0,0,0,0,0,0,95.61857879,0,0,0,0,0,0,0,0,0,0,0,0,0,0,0,0,0,0,0,0,0,0,0,0,0,0,0,0,0,0,0,0,0,0,0,0,0,0,0,0,0,0,0,0,0,0,0,0,0,0,0,0,0,0,0,0,0,0,0,0,0,0,0,0,0,1,0,0,0,0,0,0,0,0,0,500,1,103,37,1,18,0.5,5,0,0,0,60,1.5,14.5
0,0,0,0,4.381421206,0,0,0,0,0,0,0,95.61857879,0,0,0,0,0,0,0,0,0,0,0,0,0,0,0,0,0,0,0,0,0,0,0,0,0,0,0,0,0,0,0,0,0,0,0,0,0,0,0,0,0,0,0,0,0,0,0,0,0,0,0,0,0,0,0,0,0,0,0,0,0,0,0,0,0,1,0,0,0,0,0,0,0,0,0,500,1,124,37,1,18,0.5,5,0,0,0,60,1.5,11.2
0,0,0,0,4.381421206,0,0,0,0,0,0,0,95.61857879,0,0,0,0,0,0,0,0,0,0,0,0,0,0,0,0,0,0,0,0,0,0,0,0,0,0,0,0,0,0,0,0,0,0,0,0,0,0,0,0,0,0,0,0,0,0,0,0,0,0,0,0,0,0,0,0,0,0,0,0,0,0,0,0,0,1,0,0,0,0,0,0,0,0,0,500,1,145,37,1,18,0.5,5,0,0,0,60,1.5,18.9
0,0,0,0,4.381421206,0,0,0,0,0,0,0,95.61857879,0,0,0,0,0,0,0,0,0,0,0,0,0,0,0,0,0,0,0,0,0,0,0,0,0,0,0,0,0,0,0,0,0,0,0,0,0,0,0,0,0,0,0,0,0,0,0,0,0,0,0,0,0,0,0,0,0,0,0,0,0,0,0,0,0,1,0,0,0,0,0,0,0,0,0,500,1,164,37,1,18,0.5,5,0,0,0,60,1.5,66.1
0,0,0,0,4.381421206,0,0,0,0,0,0,0,95.61857879,0,0,0,0,0,0,0,0,0,0,0,0,0,0,0,0,0,0,0,0,0,0,0,0,0,0,0,0,0,0,0,0,0,0,0,0,0,0,0,0,0,0,0,0,0,0,0,0,0,0,0,0,0,0,0,0,0,0,0,0,0,0,0,0,0,1,0,0,0,0,0,0,0,0,0,500,1,184,37,1,18,0.5,5,0,0,0,60,1.5,99.9
0,0,0,0,4.381421206,0,0,0,0,0,0,0,95.61857879,0,0,0,0,0,0,0,0,0,0,0,0,0,0,0,0,0,0,0,0,0,0,0,0,0,0,0,0,0,0,0,0,0,0,0,0,0,0,0,0,0,0,0,0,0,0,0,0,0,0,0,0,0,0,0,0,0,0,0,0,0,0,0,0,0,1,0,0,0,0,0,0,0,0,0,500,1,203,37,1,18,0.5,5,0,0,0,60,1.5,99.6
0,0,0,0,4.381421206,0,0,0,0,0,0,0,95.61857879,0,0,0,0,0,0,0,0,0,0,0,0,0,0,0,0,0,0,0,0,0,0,0,0,0,0,0,0,0,0,0,0,0,0,0,0,0,0,0,0,0,0,0,0,0,0,0,0,0,0,0,0,0,0,0,0,0,0,0,0,0,0,0,0,0,1,0,0,0,0,0,0,0,0,0,500,1,223,37,1,18,0.5,5,0,0,0,60,1.5,99.6
0,0,0,0,4.381421206,0,0,0,0,0,0,0,95.61857879,0,0,0,0,0,0,0,0,0,0,0,0,0,0,0,0,0,0,0,0,0,0,0,0,0,0,0,0,0,0,0,0,0,0,0,0,0,0,0,0,0,0,0,0,0,0,0,0,0,0,0,0,0,0,0,0,0,0,0,0,0,0,0,0,0,1,0,0,0,0,0,0,0,0,0,500,1,243,37,1,18,0.5,5,0,0,0,60,1.5,99.1
0,0,0,0,4.381421206,0,0,0,0,0,0,0,95.61857879,0,0,0,0,0,0,0,0,0,0,0,0,0,0,0,0,0,0,0,0,0,0,0,0,0,0,0,0,0,0,0,0,0,0,0,0,0,0,0,0,0,0,0,0,0,0,0,0,0,0,0,0,0,0,0,0,0,0,0,0,0,0,0,0,0,1,0,0,0,0,0,0,0,0,0,500,1,262,37,1,18,0.5,5,0,0,0,60,1.5,97.7
0,0,0,0,4.381421206,0,0,0,0,0,0,0,95.61857879,0,0,0,0,0,0,0,0,0,0,0,0,0,0,0,0,0,0,0,0,0,0,0,0,0,0,0,0,0,0,0,0,0,0,0,0,0,0,0,0,0,0,0,0,0,0,0,0,0,0,0,0,0,0,0,0,0,0,0,0,0,0,0,0,0,1,0,0,0,0,0,0,0,0,0,500,1,280,37,1,18,0.5,5,0,0,0,60,1.5,95.3
0,0,0,0,4.381421206,0,0,0,0,0,0,0,95.61857879,0,0,0,0,0,0,0,0,0,0,0,0,0,0,0,0,0,0,0,0,0,0,0,0,0,0,0,0,0,0,0,0,0,0,0,0,0,0,0,0,0,0,0,0,0,0,0,0,0,0,0,0,0,0,0,0,0,0,0,0,0,0,0,0,0,1,0,0,0,0,0,0,0,0,0,500,1,298,37,1,18,0.5,5,0,0,0,60,1.5,89.2
0,0,0,0,4.381421206,0,0,0,0,0,0,0,95.61857879,0,0,0,0,0,0,0,0,0,0,0,0,0,0,0,0,0,0,0,0,0,0,0,0,0,0,0,0,0,0,0,0,0,0,0,0,0,0,0,0,0,0,0,0,0,0,0,0,0,0,0,0,0,0,0,0,0,0,0,0,0,0,0,0,0,1,0,0,0,0,0,0,0,0,0,500,1,82,37,0.75,18,0.5,5,0,0,0,60,1.5,3.64
0,0,0,0,4.381421206,0,0,0,0,0,0,0,95.61857879,0,0,0,0,0,0,0,0,0,0,0,0,0,0,0,0,0,0,0,0,0,0,0,0,0,0,0,0,0,0,0,0,0,0,0,0,0,0,0,0,0,0,0,0,0,0,0,0,0,0,0,0,0,0,0,0,0,0,0,0,0,0,0,0,0,1,0,0,0,0,0,0,0,0,0,500,1,103,37,0.75,18,0.5,5,0,0,0,60,1.5,8.65
0,0,0,0,4.381421206,0,0,0,0,0,0,0,95.61857879,0,0,0,0,0,0,0,0,0,0,0,0,0,0,0,0,0,0,0,0,0,0,0,0,0,0,0,0,0,0,0,0,0,0,0,0,0,0,0,0,0,0,0,0,0,0,0,0,0,0,0,0,0,0,0,0,0,0,0,0,0,0,0,0,0,1,0,0,0,0,0,0,0,0,0,500,1,110,37,0.75,18,0.5,5,0,0,0,60,1.5,12.8
0,0,0,0,4.381421206,0,0,0,0,0,0,0,95.61857879,0,0,0,0,0,0,0,0,0,0,0,0,0,0,0,0,0,0,0,0,0,0,0,0,0,0,0,0,0,0,0,0,0,0,0,0,0,0,0,0,0,0,0,0,0,0,0,0,0,0,0,0,0,0,0,0,0,0,0,0,0,0,0,0,0,1,0,0,0,0,0,0,0,0,0,500,1,124,37,0.75,18,0.5,5,0,0,0,60,1.5,25.6
0,0,0,0,4.381421206,0,0,0,0,0,0,0,95.61857879,0,0,0,0,0,0,0,0,0,0,0,0,0,0,0,0,0,0,0,0,0,0,0,0,0,0,0,0,0,0,0,0,0,0,0,0,0,0,0,0,0,0,0,0,0,0,0,0,0,0,0,0,0,0,0,0,0,0,0,0,0,0,0,0,0,1,0,0,0,0,0,0,0,0,0,500,1,145,37,0.75,18,0.5,5,0,0,0,60,1.5,33.6
0,0,0,0,4.381421206,0,0,0,0,0,0,0,95.61857879,0,0,0,0,0,0,0,0,0,0,0,0,0,0,0,0,0,0,0,0,0,0,0,0,0,0,0,0,0,0,0,0,0,0,0,0,0,0,0,0,0,0,0,0,0,0,0,0,0,0,0,0,0,0,0,0,0,0,0,0,0,0,0,0,0,1,0,0,0,0,0,0,0,0,0,500,1,164,37,0.75,18,0.5,5,0,0,0,60,1.5,48
0,0,0,0,4.381421206,0,0,0,0,0,0,0,95.61857879,0,0,0,0,0,0,0,0,0,0,0,0,0,0,0,0,0,0,0,0,0,0,0,0,0,0,0,0,0,0,0,0,0,0,0,0,0,0,0,0,0,0,0,0,0,0,0,0,0,0,0,0,0,0,0,0,0,0,0,0,0,0,0,0,0,1,0,0,0,0,0,0,0,0,0,500,1,185,37,0.75,18,0.5,5,0,0,0,60,1.5,100
0,0,0,0,4.381421206,0,0,0,0,0,0,0,95.61857879,0,0,0,0,0,0,0,0,0,0,0,0,0,0,0,0,0,0,0,0,0,0,0,0,0,0,0,0,0,0,0,0,0,0,0,0,0,0,0,0,0,0,0,0,0,0,0,0,0,0,0,0,0,0,0,0,0,0,0,0,0,0,0,0,0,1,0,0,0,0,0,0,0,0,0,500,1,203,37,0.75,18,0.5,5,0,0,0,60,1.5,99.3
0,0,0,0,4.381421206,0,0,0,0,0,0,0,95.61857879,0,0,0,0,0,0,0,0,0,0,0,0,0,0,0,0,0,0,0,0,0,0,0,0,0,0,0,0,0,0,0,0,0,0,0,0,0,0,0,0,0,0,0,0,0,0,0,0,0,0,0,0,0,0,0,0,0,0,0,0,0,0,0,0,0,1,0,0,0,0,0,0,0,0,0,500,1,223,37,0.75,18,0.5,5,0,0,0,60,1.5,98.5
0,0,0,0,4.381421206,0,0,0,0,0,0,0,95.61857879,0,0,0,0,0,0,0,0,0,0,0,0,0,0,0,0,0,0,0,0,0,0,0,0,0,0,0,0,0,0,0,0,0,0,0,0,0,0,0,0,0,0,0,0,0,0,0,0,0,0,0,0,0,0,0,0,0,0,0,0,0,0,0,0,0,1,0,0,0,0,0,0,0,0,0,500,1,243,37,0.75,18,0.5,5,0,0,0,60,1.5,96.9
0,0,0,0,4.381421206,0,0,0,0,0,0,0,95.61857879,0,0,0,0,0,0,0,0,0,0,0,0,0,0,0,0,0,0,0,0,0,0,0,0,0,0,0,0,0,0,0,0,0,0,0,0,0,0,0,0,0,0,0,0,0,0,0,0,0,0,0,0,0,0,0,0,0,0,0,0,0,0,0,0,0,1,0,0,0,0,0,0,0,0,0,500,1,262,37,0.75,18,0.5,5,0,0,0,60,1.5,93
0,0,0,0,4.381421206,0,0,0,0,0,0,0,95.61857879,0,0,0,0,0,0,0,0,0,0,0,0,0,0,0,0,0,0,0,0,0,0,0,0,0,0,0,0,0,0,0,0,0,0,0,0,0,0,0,0,0,0,0,0,0,0,0,0,0,0,0,0,0,0,0,0,0,0,0,0,0,0,0,0,0,1,0,0,0,0,0,0,0,0,0,500,1,280,37,0.75,18,0.5,5,0,0,0,60,1.5,87
0,0,0,0,4.381421206,0,0,0,0,0,0,0,95.61857879,0,0,0,0,0,0,0,0,0,0,0,0,0,0,0,0,0,0,0,0,0,0,0,0,0,0,0,0,0,0,0,0,0,0,0,0,0,0,0,0,0,0,0,0,0,0,0,0,0,0,0,0,0,0,0,0,0,0,0,0,0,0,0,0,0,1,0,0,0,0,0,0,0,0,0,500,1,298,37,0.75,18,0.5,5,0,0,0,60,1.5,75.3
0,0,0,0,4.381421206,0,0,0,0,0,0,0,95.61857879,0,0,0,0,0,0,0,0,0,0,0,0,0,0,0,0,0,0,0,0,0,0,0,0,0,0,0,0,0,0,0,0,0,0,0,0,0,0,0,0,0,0,0,0,0,0,0,0,0,0,0,0,0,0,0,0,0,0,0,0,0,0,0,0,0,1,0,0,0,0,0,0,0,0,0,500,1,82,37,0.5,18,0.5,5,0,0,0,60,1.5,6.96
0,0,0,0,4.381421206,0,0,0,0,0,0,0,95.61857879,0,0,0,0,0,0,0,0,0,0,0,0,0,0,0,0,0,0,0,0,0,0,0,0,0,0,0,0,0,0,0,0,0,0,0,0,0,0,0,0,0,0,0,0,0,0,0,0,0,0,0,0,0,0,0,0,0,0,0,0,0,0,0,0,0,1,0,0,0,0,0,0,0,0,0,500,1,103,37,0.5,18,0.5,5,0,0,0,60,1.5,9.48
0,0,0,0,4.381421206,0,0,0,0,0,0,0,95.61857879,0,0,0,0,0,0,0,0,0,0,0,0,0,0,0,0,0,0,0,0,0,0,0,0,0,0,0,0,0,0,0,0,0,0,0,0,0,0,0,0,0,0,0,0,0,0,0,0,0,0,0,0,0,0,0,0,0,0,0,0,0,0,0,0,0,1,0,0,0,0,0,0,0,0,0,500,1,123,37,0.5,18,0.5,5,0,0,0,60,1.5,29.7
0,0,0,0,4.381421206,0,0,0,0,0,0,0,95.61857879,0,0,0,0,0,0,0,0,0,0,0,0,0,0,0,0,0,0,0,0,0,0,0,0,0,0,0,0,0,0,0,0,0,0,0,0,0,0,0,0,0,0,0,0,0,0,0,0,0,0,0,0,0,0,0,0,0,0,0,0,0,0,0,0,0,1,0,0,0,0,0,0,0,0,0,500,1,144,37,0.5,18,0.5,5,0,0,0,60,1.5,41.7
0,0,0,0,4.381421206,0,0,0,0,0,0,0,95.61857879,0,0,0,0,0,0,0,0,0,0,0,0,0,0,0,0,0,0,0,0,0,0,0,0,0,0,0,0,0,0,0,0,0,0,0,0,0,0,0,0,0,0,0,0,0,0,0,0,0,0,0,0,0,0,0,0,0,0,0,0,0,0,0,0,0,1,0,0,0,0,0,0,0,0,0,500,1,164,37,0.5,18,0.5,5,0,0,0,60,1.5,56.1
0,0,0,0,4.381421206,0,0,0,0,0,0,0,95.61857879,0,0,0,0,0,0,0,0,0,0,0,0,0,0,0,0,0,0,0,0,0,0,0,0,0,0,0,0,0,0,0,0,0,0,0,0,0,0,0,0,0,0,0,0,0,0,0,0,0,0,0,0,0,0,0,0,0,0,0,0,0,0,0,0,0,1,0,0,0,0,0,0,0,0,0,500,1,185,37,0.5,18,0.5,5,0,0,0,60,1.5,63
0,0,0,0,4.381421206,0,0,0,0,0,0,0,95.61857879,0,0,0,0,0,0,0,0,0,0,0,0,0,0,0,0,0,0,0,0,0,0,0,0,0,0,0,0,0,0,0,0,0,0,0,0,0,0,0,0,0,0,0,0,0,0,0,0,0,0,0,0,0,0,0,0,0,0,0,0,0,0,0,0,0,1,0,0,0,0,0,0,0,0,0,500,1,203,37,0.5,18,0.5,5,0,0,0,60,1.5,59.4
0,0,0,0,4.381421206,0,0,0,0,0,0,0,95.61857879,0,0,0,0,0,0,0,0,0,0,0,0,0,0,0,0,0,0,0,0,0,0,0,0,0,0,0,0,0,0,0,0,0,0,0,0,0,0,0,0,0,0,0,0,0,0,0,0,0,0,0,0,0,0,0,0,0,0,0,0,0,0,0,0,0,1,0,0,0,0,0,0,0,0,0,500,1,223,37,0.5,18,0.5,5,0,0,0,60,1.5,56.4
0,0,0,0,4.381421206,0,0,0,0,0,0,0,95.61857879,0,0,0,0,0,0,0,0,0,0,0,0,0,0,0,0,0,0,0,0,0,0,0,0,0,0,0,0,0,0,0,0,0,0,0,0,0,0,0,0,0,0,0,0,0,0,0,0,0,0,0,0,0,0,0,0,0,0,0,0,0,0,0,0,0,1,0,0,0,0,0,0,0,0,0,500,1,243,37,0.5,18,0.5,5,0,0,0,60,1.5,53.7
0,0,0,0,4.381421206,0,0,0,0,0,0,0,95.61857879,0,0,0,0,0,0,0,0,0,0,0,0,0,0,0,0,0,0,0,0,0,0,0,0,0,0,0,0,0,0,0,0,0,0,0,0,0,0,0,0,0,0,0,0,0,0,0,0,0,0,0,0,0,0,0,0,0,0,0,0,0,0,0,0,0,1,0,0,0,0,0,0,0,0,0,500,1,262,37,0.5,18,0.5,5,0,0,0,60,1.5,47
0,0,0,0,4.381421206,0,0,0,0,0,0,0,95.61857879,0,0,0,0,0,0,0,0,0,0,0,0,0,0,0,0,0,0,0,0,0,0,0,0,0,0,0,0,0,0,0,0,0,0,0,0,0,0,0,0,0,0,0,0,0,0,0,0,0,0,0,0,0,0,0,0,0,0,0,0,0,0,0,0,0,1,0,0,0,0,0,0,0,0,0,500,1,280,37,0.5,18,0.5,5,0,0,0,60,1.5,39
0,0,0,0,4.381421206,0,0,0,0,0,0,0,95.61857879,0,0,0,0,0,0,0,0,0,0,0,0,0,0,0,0,0,0,0,0,0,0,0,0,0,0,0,0,0,0,0,0,0,0,0,0,0,0,0,0,0,0,0,0,0,0,0,0,0,0,0,0,0,0,0,0,0,0,0,0,0,0,0,0,0,1,0,0,0,0,0,0,0,0,0,500,1,299,37,0.5,18,0.5,5,0,0,0,60,1.5,30.2
0,0,0,0,4.381421206,0,0,0,0,0,0,0,95.61857879,0,0,0,0,0,0,0,0,0,0,0,0,0,0,0,0,0,0,0,0,0,0,0,0,0,0,0,0,0,0,0,0,0,0,0,0,0,0,0,0,0,0,0,0,0,0,0,0,0,0,0,0,0,0,0,0,0,0,0,0,0,0,0,0,0,1,0,0,0,0,0,0,0,0,0,500,1,82.3,37,1,18,0.5,5,0,0,0,60,0.75,8.51
0,0,0,0,4.381421206,0,0,0,0,0,0,0,95.61857879,0,0,0,0,0,0,0,0,0,0,0,0,0,0,0,0,0,0,0,0,0,0,0,0,0,0,0,0,0,0,0,0,0,0,0,0,0,0,0,0,0,0,0,0,0,0,0,0,0,0,0,0,0,0,0,0,0,0,0,0,0,0,0,0,0,1,0,0,0,0,0,0,0,0,0,500,1,103,37,1,18,0.5,5,0,0,0,60,0.75,13.6
0,0,0,0,4.381421206,0,0,0,0,0,0,0,95.61857879,0,0,0,0,0,0,0,0,0,0,0,0,0,0,0,0,0,0,0,0,0,0,0,0,0,0,0,0,0,0,0,0,0,0,0,0,0,0,0,0,0,0,0,0,0,0,0,0,0,0,0,0,0,0,0,0,0,0,0,0,0,0,0,0,0,1,0,0,0,0,0,0,0,0,0,500,1,124,37,1,18,0.5,5,0,0,0,60,0.75,15.9
0,0,0,0,4.381421206,0,0,0,0,0,0,0,95.61857879,0,0,0,0,0,0,0,0,0,0,0,0,0,0,0,0,0,0,0,0,0,0,0,0,0,0,0,0,0,0,0,0,0,0,0,0,0,0,0,0,0,0,0,0,0,0,0,0,0,0,0,0,0,0,0,0,0,0,0,0,0,0,0,0,0,1,0,0,0,0,0,0,0,0,0,500,1,164,37,1,18,0.5,5,0,0,0,60,0.75,57.8
0,0,0,0,4.381421206,0,0,0,0,0,0,0,95.61857879,0,0,0,0,0,0,0,0,0,0,0,0,0,0,0,0,0,0,0,0,0,0,0,0,0,0,0,0,0,0,0,0,0,0,0,0,0,0,0,0,0,0,0,0,0,0,0,0,0,0,0,0,0,0,0,0,0,0,0,0,0,0,0,0,0,1,0,0,0,0,0,0,0,0,0,500,1,185,37,1,18,0.5,5,0,0,0,60,0.75,79.8
0,0,0,0,4.381421206,0,0,0,0,0,0,0,95.61857879,0,0,0,0,0,0,0,0,0,0,0,0,0,0,0,0,0,0,0,0,0,0,0,0,0,0,0,0,0,0,0,0,0,0,0,0,0,0,0,0,0,0,0,0,0,0,0,0,0,0,0,0,0,0,0,0,0,0,0,0,0,0,0,0,0,1,0,0,0,0,0,0,0,0,0,500,1,223,37,1,18,0.5,5,0,0,0,60,0.75,98.5
0,0,0,0,4.381421206,0,0,0,0,0,0,0,95.61857879,0,0,0,0,0,0,0,0,0,0,0,0,0,0,0,0,0,0,0,0,0,0,0,0,0,0,0,0,0,0,0,0,0,0,0,0,0,0,0,0,0,0,0,0,0,0,0,0,0,0,0,0,0,0,0,0,0,0,0,0,0,0,0,0,0,1,0,0,0,0,0,0,0,0,0,500,1,243,37,1,18,0.5,5,0,0,0,60,0.75,96.3
0,0,0,0,4.381421206,0,0,0,0,0,0,0,95.61857879,0,0,0,0,0,0,0,0,0,0,0,0,0,0,0,0,0,0,0,0,0,0,0,0,0,0,0,0,0,0,0,0,0,0,0,0,0,0,0,0,0,0,0,0,0,0,0,0,0,0,0,0,0,0,0,0,0,0,0,0,0,0,0,0,0,1,0,0,0,0,0,0,0,0,0,500,1,262,37,1,18,0.5,5,0,0,0,60,0.75,94.3
0,0,0,0,4.381421206,0,0,0,0,0,0,0,95.61857879,0,0,0,0,0,0,0,0,0,0,0,0,0,0,0,0,0,0,0,0,0,0,0,0,0,0,0,0,0,0,0,0,0,0,0,0,0,0,0,0,0,0,0,0,0,0,0,0,0,0,0,0,0,0,0,0,0,0,0,0,0,0,0,0,0,1,0,0,0,0,0,0,0,0,0,500,1,280,37,1,18,0.5,5,0,0,0,60,0.75,90.9
0,0,0,0,4.381421206,0,0,0,0,0,0,0,95.61857879,0,0,0,0,0,0,0,0,0,0,0,0,0,0,0,0,0,0,0,0,0,0,0,0,0,0,0,0,0,0,0,0,0,0,0,0,0,0,0,0,0,0,0,0,0,0,0,0,0,0,0,0,0,0,0,0,0,0,0,0,0,0,0,0,0,1,0,0,0,0,0,0,0,0,0,500,1,298,37,1,18,0.5,5,0,0,0,60,0.75,83.3
0,0,0,0,4.381421206,0,0,0,0,0,0,0,95.61857879,0,0,0,0,0,0,0,0,0,0,0,0,0,0,0,0,0,0,0,0,0,0,0,0,0,0,0,0,0,0,0,0,0,0,0,0,0,0,0,0,0,0,0,0,0,0,0,0,0,0,0,0,0,0,0,0,0,0,0,0,0,0,0,0,0,1,0,0,0,0,0,0,0,0,0,500,1,82.4,37,1,18,0.5,5,0,0,0,60,0.375,3.14
0,0,0,0,4.381421206,0,0,0,0,0,0,0,95.61857879,0,0,0,0,0,0,0,0,0,0,0,0,0,0,0,0,0,0,0,0,0,0,0,0,0,0,0,0,0,0,0,0,0,0,0,0,0,0,0,0,0,0,0,0,0,0,0,0,0,0,0,0,0,0,0,0,0,0,0,0,0,0,0,0,0,1,0,0,0,0,0,0,0,0,0,500,1,103,37,1,18,0.5,5,0,0,0,60,0.375,5.15
0,0,0,0,4.381421206,0,0,0,0,0,0,0,95.61857879,0,0,0,0,0,0,0,0,0,0,0,0,0,0,0,0,0,0,0,0,0,0,0,0,0,0,0,0,0,0,0,0,0,0,0,0,0,0,0,0,0,0,0,0,0,0,0,0,0,0,0,0,0,0,0,0,0,0,0,0,0,0,0,0,0,1,0,0,0,0,0,0,0,0,0,500,1,124,37,1,18,0.5,5,0,0,0,60,0.375,6.86
0,0,0,0,4.381421206,0,0,0,0,0,0,0,95.61857879,0,0,0,0,0,0,0,0,0,0,0,0,0,0,0,0,0,0,0,0,0,0,0,0,0,0,0,0,0,0,0,0,0,0,0,0,0,0,0,0,0,0,0,0,0,0,0,0,0,0,0,0,0,0,0,0,0,0,0,0,0,0,0,0,0,1,0,0,0,0,0,0,0,0,0,500,1,145,37,1,18,0.5,5,0,0,0,60,0.375,9.99
0,0,0,0,4.381421206,0,0,0,0,0,0,0,95.61857879,0,0,0,0,0,0,0,0,0,0,0,0,0,0,0,0,0,0,0,0,0,0,0,0,0,0,0,0,0,0,0,0,0,0,0,0,0,0,0,0,0,0,0,0,0,0,0,0,0,0,0,0,0,0,0,0,0,0,0,0,0,0,0,0,0,1,0,0,0,0,0,0,0,0,0,500,1,164,37,1,18,0.5,5,0,0,0,60,0.375,24.4
0,0,0,0,4.381421206,0,0,0,0,0,0,0,95.61857879,0,0,0,0,0,0,0,0,0,0,0,0,0,0,0,0,0,0,0,0,0,0,0,0,0,0,0,0,0,0,0,0,0,0,0,0,0,0,0,0,0,0,0,0,0,0,0,0,0,0,0,0,0,0,0,0,0,0,0,0,0,0,0,0,0,1,0,0,0,0,0,0,0,0,0,500,1,185,37,1,18,0.5,5,0,0,0,60,0.375,48.7
0,0,0,0,4.381421206,0,0,0,0,0,0,0,95.61857879,0,0,0,0,0,0,0,0,0,0,0,0,0,0,0,0,0,0,0,0,0,0,0,0,0,0,0,0,0,0,0,0,0,0,0,0,0,0,0,0,0,0,0,0,0,0,0,0,0,0,0,0,0,0,0,0,0,0,0,0,0,0,0,0,0,1,0,0,0,0,0,0,0,0,0,500,1,203,37,1,18,0.5,5,0,0,0,60,0.375,97.6
0,0,0,0,4.381421206,0,0,0,0,0,0,0,95.61857879,0,0,0,0,0,0,0,0,0,0,0,0,0,0,0,0,0,0,0,0,0,0,0,0,0,0,0,0,0,0,0,0,0,0,0,0,0,0,0,0,0,0,0,0,0,0,0,0,0,0,0,0,0,0,0,0,0,0,0,0,0,0,0,0,0,1,0,0,0,0,0,0,0,0,0,500,1,243,37,1,18,0.5,5,0,0,0,60,0.375,99.9
0,0,0,0,4.381421206,0,0,0,0,0,0,0,95.61857879,0,0,0,0,0,0,0,0,0,0,0,0,0,0,0,0,0,0,0,0,0,0,0,0,0,0,0,0,0,0,0,0,0,0,0,0,0,0,0,0,0,0,0,0,0,0,0,0,0,0,0,0,0,0,0,0,0,0,0,0,0,0,0,0,0,1,0,0,0,0,0,0,0,0,0,500,1,262,37,1,18,0.5,5,0,0,0,60,0.375,99.1
0,0,0,0,4.381421206,0,0,0,0,0,0,0,95.61857879,0,0,0,0,0,0,0,0,0,0,0,0,0,0,0,0,0,0,0,0,0,0,0,0,0,0,0,0,0,0,0,0,0,0,0,0,0,0,0,0,0,0,0,0,0,0,0,0,0,0,0,0,0,0,0,0,0,0,0,0,0,0,0,0,0,1,0,0,0,0,0,0,0,0,0,500,1,280,37,1,18,0.5,5,0,0,0,60,0.375,98
0,0,0,0,4.381421206,0,0,0,0,0,0,0,95.61857879,0,0,0,0,0,0,0,0,0,0,0,0,0,0,0,0,0,0,0,0,0,0,0,0,0,0,0,0,0,0,0,0,0,0,0,0,0,0,0,0,0,0,0,0,0,0,0,0,0,0,0,0,0,0,0,0,0,0,0,0,0,0,0,0,0,1,0,0,0,0,0,0,0,0,0,500,1,298,37,1,18,0.5,5,0,0,0,60,0.375,94.9
0,0,0,0,4.381421206,0,0,0,0,0,0,0,95.61857879,0,0,0,0,0,0,0,0,0,0,0,0,0,0,0,0,0,0,0,0,0,0,0,0,0,0,0,0,0,0,0,0,0,0,0,0,0,0,0,0,0,0,0,0,0,0,0,0,0,0,0,0,0,0,0,0,0,0,0,0,0,0,0,0,0,1,0,0,0,0,0,0,0,0,0,500,1,103,37,1,18,0.5,5,0,0,0,60,0.187,0.06
0,0,0,0,4.381421206,0,0,0,0,0,0,0,95.61857879,0,0,0,0,0,0,0,0,0,0,0,0,0,0,0,0,0,0,0,0,0,0,0,0,0,0,0,0,0,0,0,0,0,0,0,0,0,0,0,0,0,0,0,0,0,0,0,0,0,0,0,0,0,0,0,0,0,0,0,0,0,0,0,0,0,1,0,0,0,0,0,0,0,0,0,500,1,124,37,1,18,0.5,5,0,0,0,60,0.187,4.32
0,0,0,0,4.381421206,0,0,0,0,0,0,0,95.61857879,0,0,0,0,0,0,0,0,0,0,0,0,0,0,0,0,0,0,0,0,0,0,0,0,0,0,0,0,0,0,0,0,0,0,0,0,0,0,0,0,0,0,0,0,0,0,0,0,0,0,0,0,0,0,0,0,0,0,0,0,0,0,0,0,0,1,0,0,0,0,0,0,0,0,0,500,1,145,37,1,18,0.5,5,0,0,0,60,0.187,5.19
0,0,0,0,4.381421206,0,0,0,0,0,0,0,95.61857879,0,0,0,0,0,0,0,0,0,0,0,0,0,0,0,0,0,0,0,0,0,0,0,0,0,0,0,0,0,0,0,0,0,0,0,0,0,0,0,0,0,0,0,0,0,0,0,0,0,0,0,0,0,0,0,0,0,0,0,0,0,0,0,0,0,1,0,0,0,0,0,0,0,0,0,500,1,164,37,1,18,0.5,5,0,0,0,60,0.187,21.9
0,0,0,0,4.381421206,0,0,0,0,0,0,0,95.61857879,0,0,0,0,0,0,0,0,0,0,0,0,0,0,0,0,0,0,0,0,0,0,0,0,0,0,0,0,0,0,0,0,0,0,0,0,0,0,0,0,0,0,0,0,0,0,0,0,0,0,0,0,0,0,0,0,0,0,0,0,0,0,0,0,0,1,0,0,0,0,0,0,0,0,0,500,1,185,37,1,18,0.5,5,0,0,0,60,0.187,43.4
0,0,0,0,4.381421206,0,0,0,0,0,0,0,95.61857879,0,0,0,0,0,0,0,0,0,0,0,0,0,0,0,0,0,0,0,0,0,0,0,0,0,0,0,0,0,0,0,0,0,0,0,0,0,0,0,0,0,0,0,0,0,0,0,0,0,0,0,0,0,0,0,0,0,0,0,0,0,0,0,0,0,1,0,0,0,0,0,0,0,0,0,500,1,203,37,1,18,0.5,5,0,0,0,60,0.187,61.8
0,0,0,0,4.381421206,0,0,0,0,0,0,0,95.61857879,0,0,0,0,0,0,0,0,0,0,0,0,0,0,0,0,0,0,0,0,0,0,0,0,0,0,0,0,0,0,0,0,0,0,0,0,0,0,0,0,0,0,0,0,0,0,0,0,0,0,0,0,0,0,0,0,0,0,0,0,0,0,0,0,0,1,0,0,0,0,0,0,0,0,0,500,1,223,37,1,18,0.5,5,0,0,0,60,0.187,96.2
0,0,0,0,0,2.631430995,0,0,0,0,0,0,0,97.36856901,0,0,0,0,0,0,0,0,0,0,0,0,0,0,0,0,0,0,0,0,0,0,0,0,0,0,0,0,0,0,0,0,0,0,0,0,0,0,0,0,0,0,0,0,0,0,0,0,0,0,0,0,0,0,0,0,0,0,0,0,0,0,0,0,0,0,0,0,0,0,1,0,0,0,400,2,423,0,0,0,4.498,30.7,0,0,0,60,14.85,4.71
0,0,0,0,0,2.631430995,0,0,0,0,0,0,0,97.36856901,0,0,0,0,0,0,0,0,0,0,0,0,0,0,0,0,0,0,0,0,0,0,0,0,0,0,0,0,0,0,0,0,0,0,0,0,0,0,0,0,0,0,0,0,0,0,0,0,0,0,0,0,0,0,0,0,0,0,0,0,0,0,0,0,0,0,0,0,0,0,1,0,0,0,400,2,473,0,0,0,4.498,30.7,0,0,0,60,14.85,59.7
0,0,0,0,0,2.631430995,0,0,0,0,0,0,0,97.36856901,0,0,0,0,0,0,0,0,0,0,0,0,0,0,0,0,0,0,0,0,0,0,0,0,0,0,0,0,0,0,0,0,0,0,0,0,0,0,0,0,0,0,0,0,0,0,0,0,0,0,0,0,0,0,0,0,0,0,0,0,0,0,0,0,0,0,0,0,0,0,1,0,0,0,400,2,523,0,0,0,4.498,30.7,0,0,0,60,14.85,89.3
0,0,0,0,0,2.631430995,0,0,0,0,0,0,0,97.36856901,0,0,0,0,0,0,0,0,0,0,0,0,0,0,0,0,0,0,0,0,0,0,0,0,0,0,0,0,0,0,0,0,0,0,0,0,0,0,0,0,0,0,0,0,0,0,0,0,0,0,0,0,0,0,0,0,0,0,0,0,0,0,0,0,0,0,0,0,0,0,1,0,0,0,400,2,573,0,0,0,4.498,30.7,0,0,0,60,14.85,97.4
0,0,0,0,0,2.631430995,0,0,0,0,0,0,0,97.36856901,0,0,0,0,0,0,0,0,0,0,0,0,0,0,0,0,0,0,0,0,0,0,0,0,0,0,0,0,0,0,0,0,0,0,0,0,0,0,0,0,0,0,0,0,0,0,0,0,0,0,0,0,0,0,0,0,0,0,0,0,0,0,0,0,0,0,0,0,0,0,1,0,0,0,400,2,622,0,0,0,4.498,30.7,0,0,0,60,14.85,98.2
0,0,0,0,0,1.427267597,0,0,0,0,0,0,0,98.5727324,0,0,0,0,0,0,0,0,0,0,0,0,0,0,0,0,0,0,0,0,0,0,0,0,0,0,0,0,0,0,0,0,0,0,0,0,0,0,0,0,0,0,0,0,0,0,0,0,0,0,0,0,0,0,0,0,0,0,0,0,0,0,0,0,0,0,0,0,0,0,1,0,0,0,400,2,140,0,0,0,5,30.75,0,0,0,60,14.85,43.8
0,0,0,0,0,1.427267597,0,0,0,0,0,0,0,98.5727324,0,0,0,0,0,0,0,0,0,0,0,0,0,0,0,0,0,0,0,0,0,0,0,0,0,0,0,0,0,0,0,0,0,0,0,0,0,0,0,0,0,0,0,0,0,0,0,0,0,0,0,0,0,0,0,0,0,0,0,0,0,0,0,0,0,0,0,0,0,0,1,0,0,0,400,2,180,0,0,0,5,30.75,0,0,0,60,14.85,63.3
0,0,0,0,0,1.427267597,0,0,0,0,0,0,0,98.5727324,0,0,0,0,0,0,0,0,0,0,0,0,0,0,0,0,0,0,0,0,0,0,0,0,0,0,0,0,0,0,0,0,0,0,0,0,0,0,0,0,0,0,0,0,0,0,0,0,0,0,0,0,0,0,0,0,0,0,0,0,0,0,0,0,0,0,0,0,0,0,1,0,0,0,400,2,220,0,0,0,5,30.75,0,0,0,60,14.85,78.1
0,0,0,0,0,1.427267597,0,0,0,0,0,0,0,98.5727324,0,0,0,0,0,0,0,0,0,0,0,0,0,0,0,0,0,0,0,0,0,0,0,0,0,0,0,0,0,0,0,0,0,0,0,0,0,0,0,0,0,0,0,0,0,0,0,0,0,0,0,0,0,0,0,0,0,0,0,0,0,0,0,0,0,0,0,0,0,0,1,0,0,0,400,2,260,0,0,0,5,30.75,0,0,0,60,14.85,84.4
0,0,0,0,0,1.427267597,0,0,0,0,0,0,0,98.5727324,0,0,0,0,0,0,0,0,0,0,0,0,0,0,0,0,0,0,0,0,0,0,0,0,0,0,0,0,0,0,0,0,0,0,0,0,0,0,0,0,0,0,0,0,0,0,0,0,0,0,0,0,0,0,0,0,0,0,0,0,0,0,0,0,0,0,0,0,0,0,1,0,0,0,400,2,300,0,0,0,5,30.75,0,0,0,60,14.85,89
0,0,0,0,0,4.158000334,0,0,0,0,0,0,0,95.84199967,0,0,0,0,0,0,0,0,0,0,0,0,0,0,0,0,0,0,0,0,0,0,0,0,0,0,0,0,0,0,0,0,0,0,0,0,0,0,0,0,0,0,0,0,0,0,0,0,0,0,0,0,0,0,0,0,0,0,0,0,0,0,0,0,0,0,0,0,0,0,1,0,0,0,400,2,140,0,0,0,5,30.75,0,0,0,60,14.85,17
0,0,0,0,0,4.158000334,0,0,0,0,0,0,0,95.84199967,0,0,0,0,0,0,0,0,0,0,0,0,0,0,0,0,0,0,0,0,0,0,0,0,0,0,0,0,0,0,0,0,0,0,0,0,0,0,0,0,0,0,0,0,0,0,0,0,0,0,0,0,0,0,0,0,0,0,0,0,0,0,0,0,0,0,0,0,0,0,1,0,0,0,400,2,180,0,0,0,5,30.75,0,0,0,60,14.85,33.2
0,0,0,0,0,4.158000334,0,0,0,0,0,0,0,95.84199967,0,0,0,0,0,0,0,0,0,0,0,0,0,0,0,0,0,0,0,0,0,0,0,0,0,0,0,0,0,0,0,0,0,0,0,0,0,0,0,0,0,0,0,0,0,0,0,0,0,0,0,0,0,0,0,0,0,0,0,0,0,0,0,0,0,0,0,0,0,0,1,0,0,0,400,2,220,0,0,0,5,30.75,0,0,0,60,14.85,45.8
0,0,0,0,0,4.158000334,0,0,0,0,0,0,0,95.84199967,0,0,0,0,0,0,0,0,0,0,0,0,0,0,0,0,0,0,0,0,0,0,0,0,0,0,0,0,0,0,0,0,0,0,0,0,0,0,0,0,0,0,0,0,0,0,0,0,0,0,0,0,0,0,0,0,0,0,0,0,0,0,0,0,0,0,0,0,0,0,1,0,0,0,400,2,260,0,0,0,5,30.75,0,0,0,60,14.85,52.1
0,0,0,0,0,4.158000334,0,0,0,0,0,0,0,95.84199967,0,0,0,0,0,0,0,0,0,0,0,0,0,0,0,0,0,0,0,0,0,0,0,0,0,0,0,0,0,0,0,0,0,0,0,0,0,0,0,0,0,0,0,0,0,0,0,0,0,0,0,0,0,0,0,0,0,0,0,0,0,0,0,0,0,0,0,0,0,0,1,0,0,0,400,2,300,0,0,0,5,30.75,0,0,0,60,14.85,55.9
0,0,0,0,0,1.427267597,0,0,0,0,0,0,0,98.5727324,0,0,0,0,0,0,0,0,0,0,0,0,0,0,0,0,0,0,0,0,0,0,0,0,0,0,0,0,0,0,0,0,0,0,0,0,0,0,0,0,0,0,0,0,0,0,0,0,0,0,0,0,0,0,0,0,0,0,0,0,0,0,0,0,0,0,0,0,0,0,1,0,0,0,400,2,220,0,0,0,5,30.75,0,0,0,60,29.8,91.9
0,0,0,0,0,1.427267597,0,0,0,0,0,0,0,98.5727324,0,0,0,0,0,0,0,0,0,0,0,0,0,0,0,0,0,0,0,0,0,0,0,0,0,0,0,0,0,0,0,0,0,0,0,0,0,0,0,0,0,0,0,0,0,0,0,0,0,0,0,0,0,0,0,0,0,0,0,0,0,0,0,0,0,0,0,0,0,0,1,0,0,0,400,2,220,0,0,0,5,30.75,0,0,0,60,22.4,85.9
0,0,0,0,0,1.427267597,0,0,0,0,0,0,0,98.5727324,0,0,0,0,0,0,0,0,0,0,0,0,0,0,0,0,0,0,0,0,0,0,0,0,0,0,0,0,0,0,0,0,0,0,0,0,0,0,0,0,0,0,0,0,0,0,0,0,0,0,0,0,0,0,0,0,0,0,0,0,0,0,0,0,0,0,0,0,0,0,1,0,0,0,400,2,220,0,0,0,5,30.75,0,0,0,60,7.49,69.7
0,0,0,0,0,4.158000334,0,0,0,0,0,0,0,95.84199967,0,0,0,0,0,0,0,0,0,0,0,0,0,0,0,0,0,0,0,0,0,0,0,0,0,0,0,0,0,0,0,0,0,0,0,0,0,0,0,0,0,0,0,0,0,0,0,0,0,0,0,0,0,0,0,0,0,0,0,0,0,0,0,0,0,0,0,0,0,0,1,0,0,0,400,2,220,0,0,0,5,30.75,0,0,0,60,29.7,67.5
0,0,0,0,0,4.158000334,0,0,0,0,0,0,0,95.84199967,0,0,0,0,0,0,0,0,0,0,0,0,0,0,0,0,0,0,0,0,0,0,0,0,0,0,0,0,0,0,0,0,0,0,0,0,0,0,0,0,0,0,0,0,0,0,0,0,0,0,0,0,0,0,0,0,0,0,0,0,0,0,0,0,0,0,0,0,0,0,1,0,0,0,400,2,220,0,0,0,5,30.75,0,0,0,60,22.3,47.5
0,0,0,0,0,4.158000334,0,0,0,0,0,0,0,95.84199967,0,0,0,0,0,0,0,0,0,0,0,0,0,0,0,0,0,0,0,0,0,0,0,0,0,0,0,0,0,0,0,0,0,0,0,0,0,0,0,0,0,0,0,0,0,0,0,0,0,0,0,0,0,0,0,0,0,0,0,0,0,0,0,0,0,0,0,0,0,0,1,0,0,0,400,2,220,0,0,0,5,30.75,0,0,0,60,7.45,27.5
0,0,0,0,0,1.427267597,0,0,0,0,0,0,0,98.5727324,0,0,0,0,0,0,0,0,0,0,0,0,0,0,0,0,0,0,0,0,0,0,0,0,0,0,0,0,0,0,0,0,0,0,0,0,0,0,0,0,0,0,0,0,0,0,0,0,0,0,0,0,0,0,0,0,0,0,0,0,0,0,0,0,0,0,0,0,0,0,1,0,0,0,400,2,220,0,0,0,5,2.2,0,0,0,60,14.85,77.9
0,0,0,0,0,1.427267597,0,0,0,0,0,0,0,98.5727324,0,0,0,0,0,0,0,0,0,0,0,0,0,0,0,0,0,0,0,0,0,0,0,0,0,0,0,0,0,0,0,0,0,0,0,0,0,0,0,0,0,0,0,0,0,0,0,0,0,0,0,0,0,0,0,0,0,0,0,0,0,0,0,0,0,0,0,0,0,0,1,0,0,0,400,2,220,0,0,0,5,7.19,0,0,0,60,14.85,82.7
0,0,0,0,0,1.427267597,0,0,0,0,0,0,0,98.5727324,0,0,0,0,0,0,0,0,0,0,0,0,0,0,0,0,0,0,0,0,0,0,0,0,0,0,0,0,0,0,0,0,0,0,0,0,0,0,0,0,0,0,0,0,0,0,0,0,0,0,0,0,0,0,0,0,0,0,0,0,0,0,0,0,0,0,0,0,0,0,1,0,0,0,400,2,220,0,0,0,5,12,0,0,0,60,14.85,85.3
0,0,0,0,0,1.427267597,0,0,0,0,0,0,0,98.5727324,0,0,0,0,0,0,0,0,0,0,0,0,0,0,0,0,0,0,0,0,0,0,0,0,0,0,0,0,0,0,0,0,0,0,0,0,0,0,0,0,0,0,0,0,0,0,0,0,0,0,0,0,0,0,0,0,0,0,0,0,0,0,0,0,0,0,0,0,0,0,1,0,0,0,400,2,220,0,0,0,5,19.6,0,0,0,60,14.85,85.3
0,0,0,0,0,1.427267597,0,0,0,0,0,0,0,98.5727324,0,0,0,0,0,0,0,0,0,0,0,0,0,0,0,0,0,0,0,0,0,0,0,0,0,0,0,0,0,0,0,0,0,0,0,0,0,0,0,0,0,0,0,0,0,0,0,0,0,0,0,0,0,0,0,0,0,0,0,0,0,0,0,0,0,0,0,0,0,0,1,0,0,0,400,2,220,0,0,0,5,30.7,0,0,0,60,14.85,85.4
0,0,0,0,0,1.427267597,0,0,0,0,0,0,0,98.5727324,0,0,0,0,0,0,0,0,0,0,0,0,0,0,0,0,0,0,0,0,0,0,0,0,0,0,0,0,0,0,0,0,0,0,0,0,0,0,0,0,0,0,0,0,0,0,0,0,0,0,0,0,0,0,0,0,0,0,0,0,0,0,0,0,0,0,0,0,0,0,1,0,0,0,400,2,220,0,0,0,5,46.5,0,0,0,60,14.85,80.9
0,0,0,0,0,4.158000334,0,0,0,0,0,0,0,95.84199967,0,0,0,0,0,0,0,0,0,0,0,0,0,0,0,0,0,0,0,0,0,0,0,0,0,0,0,0,0,0,0,0,0,0,0,0,0,0,0,0,0,0,0,0,0,0,0,0,0,0,0,0,0,0,0,0,0,0,0,0,0,0,0,0,0,0,0,0,0,0,1,0,0,0,400,2,220,0,0,0,5,2.13,0,0,0,60,14.85,56
0,0,0,0,0,4.158000334,0,0,0,0,0,0,0,95.84199967,0,0,0,0,0,0,0,0,0,0,0,0,0,0,0,0,0,0,0,0,0,0,0,0,0,0,0,0,0,0,0,0,0,0,0,0,0,0,0,0,0,0,0,0,0,0,0,0,0,0,0,0,0,0,0,0,0,0,0,0,0,0,0,0,0,0,0,0,0,0,1,0,0,0,400,2,220,0,0,0,5,7.3,0,0,0,60,14.85,58.6
0,0,0,0,0,4.158000334,0,0,0,0,0,0,0,95.84199967,0,0,0,0,0,0,0,0,0,0,0,0,0,0,0,0,0,0,0,0,0,0,0,0,0,0,0,0,0,0,0,0,0,0,0,0,0,0,0,0,0,0,0,0,0,0,0,0,0,0,0,0,0,0,0,0,0,0,0,0,0,0,0,0,0,0,0,0,0,0,1,0,0,0,400,2,220,0,0,0,5,12,0,0,0,60,14.85,59.4
0,0,0,0,0,4.158000334,0,0,0,0,0,0,0,95.84199967,0,0,0,0,0,0,0,0,0,0,0,0,0,0,0,0,0,0,0,0,0,0,0,0,0,0,0,0,0,0,0,0,0,0,0,0,0,0,0,0,0,0,0,0,0,0,0,0,0,0,0,0,0,0,0,0,0,0,0,0,0,0,0,0,0,0,0,0,0,0,1,0,0,0,400,2,220,0,0,0,5,19.5,0,0,0,60,14.85,56.1
0,0,0,0,0,4.158000334,0,0,0,0,0,0,0,95.84199967,0,0,0,0,0,0,0,0,0,0,0,0,0,0,0,0,0,0,0,0,0,0,0,0,0,0,0,0,0,0,0,0,0,0,0,0,0,0,0,0,0,0,0,0,0,0,0,0,0,0,0,0,0,0,0,0,0,0,0,0,0,0,0,0,0,0,0,0,0,0,1,0,0,0,400,2,220,0,0,0,5,30.7,0,0,0,60,14.85,55.3
0,0,0,0,0,4.158000334,0,0,0,0,0,0,0,95.84199967,0,0,0,0,0,0,0,0,0,0,0,0,0,0,0,0,0,0,0,0,0,0,0,0,0,0,0,0,0,0,0,0,0,0,0,0,0,0,0,0,0,0,0,0,0,0,0,0,0,0,0,0,0,0,0,0,0,0,0,0,0,0,0,0,0,0,0,0,0,0,1,0,0,0,400,2,220,0,0,0,5,46.6,0,0,0,60,14.85,49.4
0,0,0,0,0.205300139,0,0,0,0,0,0,99.79469986,0,0,0,0,0,0,0,0,0,0,0,0,0,0,0,0,0,0,0,0,0,0,0,0,0,0,0,0,0,0,0,0,0,0,0,0,0,0,0,0,0,0,0,0,0,0,0,0,0,0,0,0,0,0,0,0,0,0,0,0,0,0,0,0,0,0,1,0,0,0,0,0,0,0,0,0,650,3,173,0,0,0,3,10,0,0,0,60,0.5,2.08
0,0,0,0,0.205300139,0,0,0,0,0,0,99.79469986,0,0,0,0,0,0,0,0,0,0,0,0,0,0,0,0,0,0,0,0,0,0,0,0,0,0,0,0,0,0,0,0,0,0,0,0,0,0,0,0,0,0,0,0,0,0,0,0,0,0,0,0,0,0,0,0,0,0,0,0,0,0,0,0,0,0,1,0,0,0,0,0,0,0,0,0,650,3,211,0,0,0,3,10,0,0,0,60,0.5,9.79
0,0,0,0,0.205300139,0,0,0,0,0,0,99.79469986,0,0,0,0,0,0,0,0,0,0,0,0,0,0,0,0,0,0,0,0,0,0,0,0,0,0,0,0,0,0,0,0,0,0,0,0,0,0,0,0,0,0,0,0,0,0,0,0,0,0,0,0,0,0,0,0,0,0,0,0,0,0,0,0,0,0,1,0,0,0,0,0,0,0,0,0,650,3,244,0,0,0,3,10,0,0,0,60,0.5,22.2
0,0,0,0,0.205300139,0,0,0,0,0,0,99.79469986,0,0,0,0,0,0,0,0,0,0,0,0,0,0,0,0,0,0,0,0,0,0,0,0,0,0,0,0,0,0,0,0,0,0,0,0,0,0,0,0,0,0,0,0,0,0,0,0,0,0,0,0,0,0,0,0,0,0,0,0,0,0,0,0,0,0,1,0,0,0,0,0,0,0,0,0,650,3,276,0,0,0,3,10,0,0,0,60,0.5,34.4
0,0,0,0,0.205300139,0,0,0,0,0,0,99.79469986,0,0,0,0,0,0,0,0,0,0,0,0,0,0,0,0,0,0,0,0,0,0,0,0,0,0,0,0,0,0,0,0,0,0,0,0,0,0,0,0,0,0,0,0,0,0,0,0,0,0,0,0,0,0,0,0,0,0,0,0,0,0,0,0,0,0,1,0,0,0,0,0,0,0,0,0,650,3,302,0,0,0,3,10,0,0,0,60,0.5,44.2
0,0,0,0,0.205300139,0,0,0,0,0,0,99.79469986,0,0,0,0,0,0,0,0,0,0,0,0,0,0,0,0,0,0,0,0,0,0,0,0,0,0,0,0,0,0,0,0,0,0,0,0,0,0,0,0,0,0,0,0,0,0,0,0,0,0,0,0,0,0,0,0,0,0,0,0,0,0,0,0,0,0,1,0,0,0,0,0,0,0,0,0,650,3,326,0,0,0,3,10,0,0,0,60,0.5,61.4
0,0,0,0,0.205300139,0,0,0,0,0,0,99.79469986,0,0,0,0,0,0,0,0,0,0,0,0,0,0,0,0,0,0,0,0,0,0,0,0,0,0,0,0,0,0,0,0,0,0,0,0,0,0,0,0,0,0,0,0,0,0,0,0,0,0,0,0,0,0,0,0,0,0,0,0,0,0,0,0,0,0,1,0,0,0,0,0,0,0,0,0,650,3,352,0,0,0,3,10,0,0,0,60,0.5,80.2
0,0,0,0,0.205300139,0,0,0,0,0,0,99.79469986,0,0,0,0,0,0,0,0,0,0,0,0,0,0,0,0,0,0,0,0,0,0,0,0,0,0,0,0,0,0,0,0,0,0,0,0,0,0,0,0,0,0,0,0,0,0,0,0,0,0,0,0,0,0,0,0,0,0,0,0,0,0,0,0,0,0,1,0,0,0,0,0,0,0,0,0,650,3,383,0,0,0,3,10,0,0,0,60,0.5,94.4
0,0,0,0,0.205300139,0,0,0,0,0,0,99.79469986,0,0,0,0,0,0,0,0,0,0,0,0,0,0,0,0,0,0,0,0,0,0,0,0,0,0,0,0,0,0,0,0,0,0,0,0,0,0,0,0,0,0,0,0,0,0,0,0,0,0,0,0,0,0,0,0,0,0,0,0,0,0,0,0,0,0,1,0,0,0,0,0,0,0,0,0,650,3,411,0,0,0,3,10,0,0,0,60,0.5,96.1
0,0,0,0,0.205300139,0,0,0,0,0,0,99.79469986,0,0,0,0,0,0,0,0,0,0,0,0,0,0,0,0,0,0,0,0,0,0,0,0,0,0,0,0,0,0,0,0,0,0,0,0,0,0,0,0,0,0,0,0,0,0,0,0,0,0,0,0,0,0,0,0,0,0,0,0,0,0,0,0,0,0,1,0,0,0,0,0,0,0,0,0,650,3,448,0,0,0,3,10,0,0,0,60,0.5,95.2
0,0,0,0,0.205300139,0,0,0,0,0,0,99.79469986,0,0,0,0,0,0,0,0,0,0,0,0,0,0,0,0,0,0,0,0,0,0,0,0,0,0,0,0,0,0,0,0,0,0,0,0,0,0,0,0,0,0,0,0,0,0,0,0,0,0,0,0,0,0,0,0,0,0,0,0,0,0,0,0,0,0,1,0,0,0,0,0,0,0,0,0,650,3,153,0,0,0,3,10,0,0,0,60,0.5,1.04
0,0.38848511,0,0,0,0,0,0,0,0,0,99.61151489,0,0,0,0,0,0,0,0,0,0,0,0,0,0,0,0,0,0,0,0,0,0,0,0,0,0,0,0,0,0,0,0,0,0,0,0,0,0,0,0,0,0,0,0,0,0,0,0,0,0,0,0,0,0,0,0,0,0,0,0,0,0,0,0,0,0,1,0,0,0,0,0,0,0,0,0,650,3,180,0,0,0,3,10,0,0,0,60,0.5,1.02
0,0.38848511,0,0,0,0,0,0,0,0,0,99.61151489,0,0,0,0,0,0,0,0,0,0,0,0,0,0,0,0,0,0,0,0,0,0,0,0,0,0,0,0,0,0,0,0,0,0,0,0,0,0,0,0,0,0,0,0,0,0,0,0,0,0,0,0,0,0,0,0,0,0,0,0,0,0,0,0,0,0,1,0,0,0,0,0,0,0,0,0,650,3,211,0,0,0,3,10,0,0,0,60,0.5,4.14
0,0.38848511,0,0,0,0,0,0,0,0,0,99.61151489,0,0,0,0,0,0,0,0,0,0,0,0,0,0,0,0,0,0,0,0,0,0,0,0,0,0,0,0,0,0,0,0,0,0,0,0,0,0,0,0,0,0,0,0,0,0,0,0,0,0,0,0,0,0,0,0,0,0,0,0,0,0,0,0,0,0,1,0,0,0,0,0,0,0,0,0,650,3,239,0,0,0,3,10,0,0,0,60,0.5,9.14
0,0.38848511,0,0,0,0,0,0,0,0,0,99.61151489,0,0,0,0,0,0,0,0,0,0,0,0,0,0,0,0,0,0,0,0,0,0,0,0,0,0,0,0,0,0,0,0,0,0,0,0,0,0,0,0,0,0,0,0,0,0,0,0,0,0,0,0,0,0,0,0,0,0,0,0,0,0,0,0,0,0,1,0,0,0,0,0,0,0,0,0,650,3,264,0,0,0,3,10,0,0,0,60,0.5,15
0,0.38848511,0,0,0,0,0,0,0,0,0,99.61151489,0,0,0,0,0,0,0,0,0,0,0,0,0,0,0,0,0,0,0,0,0,0,0,0,0,0,0,0,0,0,0,0,0,0,0,0,0,0,0,0,0,0,0,0,0,0,0,0,0,0,0,0,0,0,0,0,0,0,0,0,0,0,0,0,0,0,1,0,0,0,0,0,0,0,0,0,650,3,281,0,0,0,3,10,0,0,0,60,0.5,20.6
0,0.38848511,0,0,0,0,0,0,0,0,0,99.61151489,0,0,0,0,0,0,0,0,0,0,0,0,0,0,0,0,0,0,0,0,0,0,0,0,0,0,0,0,0,0,0,0,0,0,0,0,0,0,0,0,0,0,0,0,0,0,0,0,0,0,0,0,0,0,0,0,0,0,0,0,0,0,0,0,0,0,1,0,0,0,0,0,0,0,0,0,650,3,329,0,0,0,3,10,0,0,0,60,0.5,45.7
0,0.38848511,0,0,0,0,0,0,0,0,0,99.61151489,0,0,0,0,0,0,0,0,0,0,0,0,0,0,0,0,0,0,0,0,0,0,0,0,0,0,0,0,0,0,0,0,0,0,0,0,0,0,0,0,0,0,0,0,0,0,0,0,0,0,0,0,0,0,0,0,0,0,0,0,0,0,0,0,0,0,1,0,0,0,0,0,0,0,0,0,650,3,350,0,0,0,3,10,0,0,0,60,0.5,68.7
0,0.38848511,0,0,0,0,0,0,0,0,0,99.61151489,0,0,0,0,0,0,0,0,0,0,0,0,0,0,0,0,0,0,0,0,0,0,0,0,0,0,0,0,0,0,0,0,0,0,0,0,0,0,0,0,0,0,0,0,0,0,0,0,0,0,0,0,0,0,0,0,0,0,0,0,0,0,0,0,0,0,1,0,0,0,0,0,0,0,0,0,650,3,368,0,0,0,3,10,0,0,0,60,0.5,82.1
0,0.38848511,0,0,0,0,0,0,0,0,0,99.61151489,0,0,0,0,0,0,0,0,0,0,0,0,0,0,0,0,0,0,0,0,0,0,0,0,0,0,0,0,0,0,0,0,0,0,0,0,0,0,0,0,0,0,0,0,0,0,0,0,0,0,0,0,0,0,0,0,0,0,0,0,0,0,0,0,0,0,1,0,0,0,0,0,0,0,0,0,650,3,418,0,0,0,3,10,0,0,0,60,0.5,96.3
0,0.38848511,0,0,0,0,0,0,0,0,0,99.61151489,0,0,0,0,0,0,0,0,0,0,0,0,0,0,0,0,0,0,0,0,0,0,0,0,0,0,0,0,0,0,0,0,0,0,0,0,0,0,0,0,0,0,0,0,0,0,0,0,0,0,0,0,0,0,0,0,0,0,0,0,0,0,0,0,0,0,1,0,0,0,0,0,0,0,0,0,650,3,460,0,0,0,3,10,0,0,0,60,0.5,94.6
0.39551236,0,0,0,0,0,0,0,0,0,0,99.60448764,0,0,0,0,0,0,0,0,0,0,0,0,0,0,0,0,0,0,0,0,0,0,0,0,0,0,0,0,0,0,0,0,0,0,0,0,0,0,0,0,0,0,0,0,0,0,0,0,0,0,0,0,0,0,0,0,0,0,0,0,0,0,0,0,0,0,1,0,0,0,0,0,0,0,0,0,650,3,191,0,0,0,3,10,0,0,0,60,0.5,1.23
0.39551236,0,0,0,0,0,0,0,0,0,0,99.60448764,0,0,0,0,0,0,0,0,0,0,0,0,0,0,0,0,0,0,0,0,0,0,0,0,0,0,0,0,0,0,0,0,0,0,0,0,0,0,0,0,0,0,0,0,0,0,0,0,0,0,0,0,0,0,0,0,0,0,0,0,0,0,0,0,0,0,1,0,0,0,0,0,0,0,0,0,650,3,232,0,0,0,3,10,0,0,0,60,0.5,6.01
0.39551236,0,0,0,0,0,0,0,0,0,0,99.60448764,0,0,0,0,0,0,0,0,0,0,0,0,0,0,0,0,0,0,0,0,0,0,0,0,0,0,0,0,0,0,0,0,0,0,0,0,0,0,0,0,0,0,0,0,0,0,0,0,0,0,0,0,0,0,0,0,0,0,0,0,0,0,0,0,0,0,1,0,0,0,0,0,0,0,0,0,650,3,276,0,0,0,3,10,0,0,0,60,0.5,15.6
0.39551236,0,0,0,0,0,0,0,0,0,0,99.60448764,0,0,0,0,0,0,0,0,0,0,0,0,0,0,0,0,0,0,0,0,0,0,0,0,0,0,0,0,0,0,0,0,0,0,0,0,0,0,0,0,0,0,0,0,0,0,0,0,0,0,0,0,0,0,0,0,0,0,0,0,0,0,0,0,0,0,1,0,0,0,0,0,0,0,0,0,650,3,309,0,0,0,3,10,0,0,0,60,0.5,32.5
0.39551236,0,0,0,0,0,0,0,0,0,0,99.60448764,0,0,0,0,0,0,0,0,0,0,0,0,0,0,0,0,0,0,0,0,0,0,0,0,0,0,0,0,0,0,0,0,0,0,0,0,0,0,0,0,0,0,0,0,0,0,0,0,0,0,0,0,0,0,0,0,0,0,0,0,0,0,0,0,0,0,1,0,0,0,0,0,0,0,0,0,650,3,335,0,0,0,3,10,0,0,0,60,0.5,50.1
0.39551236,0,0,0,0,0,0,0,0,0,0,99.60448764,0,0,0,0,0,0,0,0,0,0,0,0,0,0,0,0,0,0,0,0,0,0,0,0,0,0,0,0,0,0,0,0,0,0,0,0,0,0,0,0,0,0,0,0,0,0,0,0,0,0,0,0,0,0,0,0,0,0,0,0,0,0,0,0,0,0,1,0,0,0,0,0,0,0,0,0,650,3,345,0,0,0,3,10,0,0,0,60,0.5,62
