Repository: NathanSathishKumar/MLcAT_PediA

Welocme to the club Catlys!
Here, We provided the datasets of our work to invoke, rproduce and research.

File: WGSR_Conventional_Dataset.csv (part 3 of 27)
Ru,Rh,Ir,Cu,Pt,Au,Pd,Al2O3,G - Al2O3,Al2O4,MgO,TiO2,ZEO,CeO2,MnO,Y2O3,ZrO2,HAP,ACC,Tb4O7,HfO2,La2O3,Co3O4,ThO2,SiO2,Fe2O3,Fe2O4,Fe3O4,Sm2O3,Gd2O3,Yb2O3,CaO,NiO,Cr2O3,Ho2O3,BaO,Na2O,Nd2O3,Tm2O3,Er2O3,CuO,Mn2O3,Mo2C,Cs2O,YSZ,Li,Ce,Co,Mg,Fe,Mn,Zr,K,Ni,Ca,Cs,V,Rb,Y,Na,La,Gd,Yb,Zn,Re,Sr,Ba,Nd,Nb,A - MoC,Al,Si,Cr,IWI,SI,SGP,CP,HDP,WI,CI,UGC,SCT,FSP,ME,DP,SGC,LPRD,IWCI,Calc T (oC),Calc T. (hr),Temperature (C),H2 vol.%,O2 vol.%,CO2 vol.%,CO vol.%,H2O vol.%,CH4 vol.%,He vol.%,N2 vol.%,TOS (min),W/F (mg.min/ml),CO_Conversion
0.39551236,0,0,0,0,0,0,0,0,0,0,99.60448764,0,0,0,0,0,0,0,0,0,0,0,0,0,0,0,0,0,0,0,0,0,0,0,0,0,0,0,0,0,0,0,0,0,0,0,0,0,0,0,0,0,0,0,0,0,0,0,0,0,0,0,0,0,0,0,0,0,0,0,0,0,0,0,0,0,0,1,0,0,0,0,0,0,0,0,0,650,3,358,0,0,0,3,10,0,0,0,60,0.5,80.8
0.39551236,0,0,0,0,0,0,0,0,0,0,99.60448764,0,0,0,0,0,0,0,0,0,0,0,0,0,0,0,0,0,0,0,0,0,0,0,0,0,0,0,0,0,0,0,0,0,0,0,0,0,0,0,0,0,0,0,0,0,0,0,0,0,0,0,0,0,0,0,0,0,0,0,0,0,0,0,0,0,0,1,0,0,0,0,0,0,0,0,0,650,3,388,0,0,0,3,10,0,0,0,60,0.5,93.6
0.39551236,0,0,0,0,0,0,0,0,0,0,99.60448764,0,0,0,0,0,0,0,0,0,0,0,0,0,0,0,0,0,0,0,0,0,0,0,0,0,0,0,0,0,0,0,0,0,0,0,0,0,0,0,0,0,0,0,0,0,0,0,0,0,0,0,0,0,0,0,0,0,0,0,0,0,0,0,0,0,0,1,0,0,0,0,0,0,0,0,0,650,3,407,0,0,0,3,10,0,0,0,60,0.5,95
0.39551236,0,0,0,0,0,0,0,0,0,0,99.60448764,0,0,0,0,0,0,0,0,0,0,0,0,0,0,0,0,0,0,0,0,0,0,0,0,0,0,0,0,0,0,0,0,0,0,0,0,0,0,0,0,0,0,0,0,0,0,0,0,0,0,0,0,0,0,0,0,0,0,0,0,0,0,0,0,0,0,1,0,0,0,0,0,0,0,0,0,650,3,436,0,0,0,3,10,0,0,0,60,0.5,95.4
0,0,0,0,0,0,0.375703665,0,0,0,0,99.62429633,0,0,0,0,0,0,0,0,0,0,0,0,0,0,0,0,0,0,0,0,0,0,0,0,0,0,0,0,0,0,0,0,0,0,0,0,0,0,0,0,0,0,0,0,0,0,0,0,0,0,0,0,0,0,0,0,0,0,0,0,0,0,0,0,0,0,1,0,0,0,0,0,0,0,0,0,650,3,249,0,0,0,3,10,0,0,0,60,0.5,2.02
0,0,0,0,0,0,0.375703665,0,0,0,0,99.62429633,0,0,0,0,0,0,0,0,0,0,0,0,0,0,0,0,0,0,0,0,0,0,0,0,0,0,0,0,0,0,0,0,0,0,0,0,0,0,0,0,0,0,0,0,0,0,0,0,0,0,0,0,0,0,0,0,0,0,0,0,0,0,0,0,0,0,1,0,0,0,0,0,0,0,0,0,650,3,280,0,0,0,3,10,0,0,0,60,0.5,5.98
0,0,0,0,0,0,0.375703665,0,0,0,0,99.62429633,0,0,0,0,0,0,0,0,0,0,0,0,0,0,0,0,0,0,0,0,0,0,0,0,0,0,0,0,0,0,0,0,0,0,0,0,0,0,0,0,0,0,0,0,0,0,0,0,0,0,0,0,0,0,0,0,0,0,0,0,0,0,0,0,0,0,1,0,0,0,0,0,0,0,0,0,650,3,309,0,0,0,3,10,0,0,0,60,0.5,10.8
0,0,0,0,0,0,0.375703665,0,0,0,0,99.62429633,0,0,0,0,0,0,0,0,0,0,0,0,0,0,0,0,0,0,0,0,0,0,0,0,0,0,0,0,0,0,0,0,0,0,0,0,0,0,0,0,0,0,0,0,0,0,0,0,0,0,0,0,0,0,0,0,0,0,0,0,0,0,0,0,0,0,1,0,0,0,0,0,0,0,0,0,650,3,339,0,0,0,3,10,0,0,0,60,0.5,19.7
0,0,0,0,0,0,0.375703665,0,0,0,0,99.62429633,0,0,0,0,0,0,0,0,0,0,0,0,0,0,0,0,0,0,0,0,0,0,0,0,0,0,0,0,0,0,0,0,0,0,0,0,0,0,0,0,0,0,0,0,0,0,0,0,0,0,0,0,0,0,0,0,0,0,0,0,0,0,0,0,0,0,1,0,0,0,0,0,0,0,0,0,650,3,364,0,0,0,3,10,0,0,0,60,0.5,29.1
0,0,0,0,0,0,0.375703665,0,0,0,0,99.62429633,0,0,0,0,0,0,0,0,0,0,0,0,0,0,0,0,0,0,0,0,0,0,0,0,0,0,0,0,0,0,0,0,0,0,0,0,0,0,0,0,0,0,0,0,0,0,0,0,0,0,0,0,0,0,0,0,0,0,0,0,0,0,0,0,0,0,1,0,0,0,0,0,0,0,0,0,650,3,377,0,0,0,3,10,0,0,0,60,0.5,35.2
0,0,0,0,0,0,0.375703665,0,0,0,0,99.62429633,0,0,0,0,0,0,0,0,0,0,0,0,0,0,0,0,0,0,0,0,0,0,0,0,0,0,0,0,0,0,0,0,0,0,0,0,0,0,0,0,0,0,0,0,0,0,0,0,0,0,0,0,0,0,0,0,0,0,0,0,0,0,0,0,0,0,1,0,0,0,0,0,0,0,0,0,650,3,389,0,0,0,3,10,0,0,0,60,0.5,42.1
0,0,0,0,0,0,0.375703665,0,0,0,0,99.62429633,0,0,0,0,0,0,0,0,0,0,0,0,0,0,0,0,0,0,0,0,0,0,0,0,0,0,0,0,0,0,0,0,0,0,0,0,0,0,0,0,0,0,0,0,0,0,0,0,0,0,0,0,0,0,0,0,0,0,0,0,0,0,0,0,0,0,1,0,0,0,0,0,0,0,0,0,650,3,409,0,0,0,3,10,0,0,0,60,0.5,54.8
0,0,0,0,0,0,0.375703665,0,0,0,0,99.62429633,0,0,0,0,0,0,0,0,0,0,0,0,0,0,0,0,0,0,0,0,0,0,0,0,0,0,0,0,0,0,0,0,0,0,0,0,0,0,0,0,0,0,0,0,0,0,0,0,0,0,0,0,0,0,0,0,0,0,0,0,0,0,0,0,0,0,1,0,0,0,0,0,0,0,0,0,650,3,434,0,0,0,3,10,0,0,0,60,0.5,69.9
0,0,0,0,0,0,0.375703665,0,0,0,0,99.62429633,0,0,0,0,0,0,0,0,0,0,0,0,0,0,0,0,0,0,0,0,0,0,0,0,0,0,0,0,0,0,0,0,0,0,0,0,0,0,0,0,0,0,0,0,0,0,0,0,0,0,0,0,0,0,0,0,0,0,0,0,0,0,0,0,0,0,1,0,0,0,0,0,0,0,0,0,650,3,463,0,0,0,3,10,0,0,0,60,0.5,84.1
0,0,0,0,0.040962968,0,0,0,0,0,0,99.95903703,0,0,0,0,0,0,0,0,0,0,0,0,0,0,0,0,0,0,0,0,0,0,0,0,0,0,0,0,0,0,0,0,0,0,0,0,0,0,0,0,0,0,0,0,0,0,0,0,0,0,0,0,0,0,0,0,0,0,0,0,0,0,0,0,0,0,1,0,0,0,0,0,0,0,0,0,650,3,210,0,0,0,3,10,0,0,0,60,0.5,1.65
0,0,0,0,0.040962968,0,0,0,0,0,0,99.95903703,0,0,0,0,0,0,0,0,0,0,0,0,0,0,0,0,0,0,0,0,0,0,0,0,0,0,0,0,0,0,0,0,0,0,0,0,0,0,0,0,0,0,0,0,0,0,0,0,0,0,0,0,0,0,0,0,0,0,0,0,0,0,0,0,0,0,1,0,0,0,0,0,0,0,0,0,650,3,259,0,0,0,3,10,0,0,0,60,0.5,8.61
0,0,0,0,0.040962968,0,0,0,0,0,0,99.95903703,0,0,0,0,0,0,0,0,0,0,0,0,0,0,0,0,0,0,0,0,0,0,0,0,0,0,0,0,0,0,0,0,0,0,0,0,0,0,0,0,0,0,0,0,0,0,0,0,0,0,0,0,0,0,0,0,0,0,0,0,0,0,0,0,0,0,1,0,0,0,0,0,0,0,0,0,650,3,309,0,0,0,3,10,0,0,0,60,0.5,19.4
0,0,0,0,0.040962968,0,0,0,0,0,0,99.95903703,0,0,0,0,0,0,0,0,0,0,0,0,0,0,0,0,0,0,0,0,0,0,0,0,0,0,0,0,0,0,0,0,0,0,0,0,0,0,0,0,0,0,0,0,0,0,0,0,0,0,0,0,0,0,0,0,0,0,0,0,0,0,0,0,0,0,1,0,0,0,0,0,0,0,0,0,650,3,347,0,0,0,3,10,0,0,0,60,0.5,29.5
0,0,0,0,0.040962968,0,0,0,0,0,0,99.95903703,0,0,0,0,0,0,0,0,0,0,0,0,0,0,0,0,0,0,0,0,0,0,0,0,0,0,0,0,0,0,0,0,0,0,0,0,0,0,0,0,0,0,0,0,0,0,0,0,0,0,0,0,0,0,0,0,0,0,0,0,0,0,0,0,0,0,1,0,0,0,0,0,0,0,0,0,650,3,350,0,0,0,3,10,0,0,0,60,0.5,31.8
0,0,0,0,0.040962968,0,0,0,0,0,0,99.95903703,0,0,0,0,0,0,0,0,0,0,0,0,0,0,0,0,0,0,0,0,0,0,0,0,0,0,0,0,0,0,0,0,0,0,0,0,0,0,0,0,0,0,0,0,0,0,0,0,0,0,0,0,0,0,0,0,0,0,0,0,0,0,0,0,0,0,1,0,0,0,0,0,0,0,0,0,650,3,378,0,0,0,3,10,0,0,0,60,0.5,42
0,0,0,0,0.040962968,0,0,0,0,0,0,99.95903703,0,0,0,0,0,0,0,0,0,0,0,0,0,0,0,0,0,0,0,0,0,0,0,0,0,0,0,0,0,0,0,0,0,0,0,0,0,0,0,0,0,0,0,0,0,0,0,0,0,0,0,0,0,0,0,0,0,0,0,0,0,0,0,0,0,0,1,0,0,0,0,0,0,0,0,0,650,3,405,0,0,0,3,10,0,0,0,60,0.5,52.1
0,0,0,0,0.040962968,0,0,0,0,0,0,99.95903703,0,0,0,0,0,0,0,0,0,0,0,0,0,0,0,0,0,0,0,0,0,0,0,0,0,0,0,0,0,0,0,0,0,0,0,0,0,0,0,0,0,0,0,0,0,0,0,0,0,0,0,0,0,0,0,0,0,0,0,0,0,0,0,0,0,0,1,0,0,0,0,0,0,0,0,0,650,3,431,0,0,0,3,10,0,0,0,60,0.5,64
0,0,0,0,0.040962968,0,0,0,0,0,0,99.95903703,0,0,0,0,0,0,0,0,0,0,0,0,0,0,0,0,0,0,0,0,0,0,0,0,0,0,0,0,0,0,0,0,0,0,0,0,0,0,0,0,0,0,0,0,0,0,0,0,0,0,0,0,0,0,0,0,0,0,0,0,0,0,0,0,0,0,1,0,0,0,0,0,0,0,0,0,650,3,455,0,0,0,3,10,0,0,0,60,0.5,73.5
0,0,0,0,0.040962968,0,0,0,0,0,0,99.95903703,0,0,0,0,0,0,0,0,0,0,0,0,0,0,0,0,0,0,0,0,0,0,0,0,0,0,0,0,0,0,0,0,0,0,0,0,0,0,0,0,0,0,0,0,0,0,0,0,0,0,0,0,0,0,0,0,0,0,0,0,0,0,0,0,0,0,1,0,0,0,0,0,0,0,0,0,650,3,487,0,0,0,3,10,0,0,0,60,0.5,77.9
0,0,0,0,0.040962968,0,0,0,0,0,0,99.95903703,0,0,0,0,0,0,0,0,0,0,0,0,0,0,0,0,0,0,0,0,0,0,0,0,0,0,0,0,0,0,0,0,0,0,0,0,0,0,0,0,0,0,0,0,0,0,0,0,0,0,0,0,0,0,0,0,0,0,0,0,0,0,0,0,0,0,1,0,0,0,0,0,0,0,0,0,650,3,512,0,0,0,3,10,0,0,0,60,0.5,80.7
0,0,0,0,0.205300139,0,0,0,0,0,0,99.79469986,0,0,0,0,0,0,0,0,0,0,0,0,0,0,0,0,0,0,0,0,0,0,0,0,0,0,0,0,0,0,0,0,0,0,0,0,0,0,0,0,0,0,0,0,0,0,0,0,0,0,0,0,0,0,0,0,0,0,0,0,0,0,0,0,0,0,1,0,0,0,0,0,0,0,0,0,650,3,154,0,0,0,3,10,0,0,0,60,0.5,0.844
0,0,0,0,0.205300139,0,0,0,0,0,0,99.79469986,0,0,0,0,0,0,0,0,0,0,0,0,0,0,0,0,0,0,0,0,0,0,0,0,0,0,0,0,0,0,0,0,0,0,0,0,0,0,0,0,0,0,0,0,0,0,0,0,0,0,0,0,0,0,0,0,0,0,0,0,0,0,0,0,0,0,1,0,0,0,0,0,0,0,0,0,650,3,172,0,0,0,3,10,0,0,0,60,0.5,2.1
0,0,0,0,0.205300139,0,0,0,0,0,0,99.79469986,0,0,0,0,0,0,0,0,0,0,0,0,0,0,0,0,0,0,0,0,0,0,0,0,0,0,0,0,0,0,0,0,0,0,0,0,0,0,0,0,0,0,0,0,0,0,0,0,0,0,0,0,0,0,0,0,0,0,0,0,0,0,0,0,0,0,1,0,0,0,0,0,0,0,0,0,650,3,212,0,0,0,3,10,0,0,0,60,0.5,9.91
0,0,0,0,0.205300139,0,0,0,0,0,0,99.79469986,0,0,0,0,0,0,0,0,0,0,0,0,0,0,0,0,0,0,0,0,0,0,0,0,0,0,0,0,0,0,0,0,0,0,0,0,0,0,0,0,0,0,0,0,0,0,0,0,0,0,0,0,0,0,0,0,0,0,0,0,0,0,0,0,0,0,1,0,0,0,0,0,0,0,0,0,650,3,277,0,0,0,3,10,0,0,0,60,0.5,37.2
0,0,0,0,0.205300139,0,0,0,0,0,0,99.79469986,0,0,0,0,0,0,0,0,0,0,0,0,0,0,0,0,0,0,0,0,0,0,0,0,0,0,0,0,0,0,0,0,0,0,0,0,0,0,0,0,0,0,0,0,0,0,0,0,0,0,0,0,0,0,0,0,0,0,0,0,0,0,0,0,0,0,1,0,0,0,0,0,0,0,0,0,650,3,301,0,0,0,3,10,0,0,0,60,0.5,49.5
0,0,0,0,0.205300139,0,0,0,0,0,0,99.79469986,0,0,0,0,0,0,0,0,0,0,0,0,0,0,0,0,0,0,0,0,0,0,0,0,0,0,0,0,0,0,0,0,0,0,0,0,0,0,0,0,0,0,0,0,0,0,0,0,0,0,0,0,0,0,0,0,0,0,0,0,0,0,0,0,0,0,1,0,0,0,0,0,0,0,0,0,650,3,327,0,0,0,3,10,0,0,0,60,0.5,61.3
0,0,0,0,0.205300139,0,0,0,0,0,0,99.79469986,0,0,0,0,0,0,0,0,0,0,0,0,0,0,0,0,0,0,0,0,0,0,0,0,0,0,0,0,0,0,0,0,0,0,0,0,0,0,0,0,0,0,0,0,0,0,0,0,0,0,0,0,0,0,0,0,0,0,0,0,0,0,0,0,0,0,1,0,0,0,0,0,0,0,0,0,650,3,412,0,0,0,3,10,0,0,0,60,0.5,96
0,0,0,0,0.828562687,0,0,0,0,0,0,99.17143731,0,0,0,0,0,0,0,0,0,0,0,0,0,0,0,0,0,0,0,0,0,0,0,0,0,0,0,0,0,0,0,0,0,0,0,0,0,0,0,0,0,0,0,0,0,0,0,0,0,0,0,0,0,0,0,0,0,0,0,0,0,0,0,0,0,0,1,0,0,0,0,0,0,0,0,0,650,3,169,0,0,0,3,10,0,0,0,60,0.5,4.22
0,0,0,0,0.828562687,0,0,0,0,0,0,99.17143731,0,0,0,0,0,0,0,0,0,0,0,0,0,0,0,0,0,0,0,0,0,0,0,0,0,0,0,0,0,0,0,0,0,0,0,0,0,0,0,0,0,0,0,0,0,0,0,0,0,0,0,0,0,0,0,0,0,0,0,0,0,0,0,0,0,0,1,0,0,0,0,0,0,0,0,0,650,3,200,0,0,0,3,10,0,0,0,60,0.5,11.2
0,0,0,0,0.828562687,0,0,0,0,0,0,99.17143731,0,0,0,0,0,0,0,0,0,0,0,0,0,0,0,0,0,0,0,0,0,0,0,0,0,0,0,0,0,0,0,0,0,0,0,0,0,0,0,0,0,0,0,0,0,0,0,0,0,0,0,0,0,0,0,0,0,0,0,0,0,0,0,0,0,0,1,0,0,0,0,0,0,0,0,0,650,3,226,0,0,0,3,10,0,0,0,60,0.5,20.5
0,0,0,0,0.828562687,0,0,0,0,0,0,99.17143731,0,0,0,0,0,0,0,0,0,0,0,0,0,0,0,0,0,0,0,0,0,0,0,0,0,0,0,0,0,0,0,0,0,0,0,0,0,0,0,0,0,0,0,0,0,0,0,0,0,0,0,0,0,0,0,0,0,0,0,0,0,0,0,0,0,0,1,0,0,0,0,0,0,0,0,0,650,3,240,0,0,0,3,10,0,0,0,60,0.5,26.6
0,0,0,0,0.828562687,0,0,0,0,0,0,99.17143731,0,0,0,0,0,0,0,0,0,0,0,0,0,0,0,0,0,0,0,0,0,0,0,0,0,0,0,0,0,0,0,0,0,0,0,0,0,0,0,0,0,0,0,0,0,0,0,0,0,0,0,0,0,0,0,0,0,0,0,0,0,0,0,0,0,0,1,0,0,0,0,0,0,0,0,0,650,3,252,0,0,0,3,10,0,0,0,60,0.5,32.1
0,0,0,0,0.828562687,0,0,0,0,0,0,99.17143731,0,0,0,0,0,0,0,0,0,0,0,0,0,0,0,0,0,0,0,0,0,0,0,0,0,0,0,0,0,0,0,0,0,0,0,0,0,0,0,0,0,0,0,0,0,0,0,0,0,0,0,0,0,0,0,0,0,0,0,0,0,0,0,0,0,0,1,0,0,0,0,0,0,0,0,0,650,3,263,0,0,0,3,10,0,0,0,60,0.5,38.3
0,0,0,0,0.828562687,0,0,0,0,0,0,99.17143731,0,0,0,0,0,0,0,0,0,0,0,0,0,0,0,0,0,0,0,0,0,0,0,0,0,0,0,0,0,0,0,0,0,0,0,0,0,0,0,0,0,0,0,0,0,0,0,0,0,0,0,0,0,0,0,0,0,0,0,0,0,0,0,0,0,0,1,0,0,0,0,0,0,0,0,0,650,3,304,0,0,0,3,10,0,0,0,60,0.5,67.9
0,0,0,0,0.828562687,0,0,0,0,0,0,99.17143731,0,0,0,0,0,0,0,0,0,0,0,0,0,0,0,0,0,0,0,0,0,0,0,0,0,0,0,0,0,0,0,0,0,0,0,0,0,0,0,0,0,0,0,0,0,0,0,0,0,0,0,0,0,0,0,0,0,0,0,0,0,0,0,0,0,0,1,0,0,0,0,0,0,0,0,0,650,3,314,0,0,0,3,10,0,0,0,60,0.5,77.2
0,0,0,0,0.828562687,0,0,0,0,0,0,99.17143731,0,0,0,0,0,0,0,0,0,0,0,0,0,0,0,0,0,0,0,0,0,0,0,0,0,0,0,0,0,0,0,0,0,0,0,0,0,0,0,0,0,0,0,0,0,0,0,0,0,0,0,0,0,0,0,0,0,0,0,0,0,0,0,0,0,0,1,0,0,0,0,0,0,0,0,0,650,3,330,0,0,0,3,10,0,0,0,60,0.5,87.6
0,0,0,0,0.828562687,0,0,0,0,0,0,99.17143731,0,0,0,0,0,0,0,0,0,0,0,0,0,0,0,0,0,0,0,0,0,0,0,0,0,0,0,0,0,0,0,0,0,0,0,0,0,0,0,0,0,0,0,0,0,0,0,0,0,0,0,0,0,0,0,0,0,0,0,0,0,0,0,0,0,0,1,0,0,0,0,0,0,0,0,0,650,3,358,0,0,0,3,10,0,0,0,60,0.5,96.5
0,0,0,0,0.828562687,0,0,0,0,0,0,99.17143731,0,0,0,0,0,0,0,0,0,0,0,0,0,0,0,0,0,0,0,0,0,0,0,0,0,0,0,0,0,0,0,0,0,0,0,0,0,0,0,0,0,0,0,0,0,0,0,0,0,0,0,0,0,0,0,0,0,0,0,0,0,0,0,0,0,0,1,0,0,0,0,0,0,0,0,0,650,3,398,0,0,0,3,10,0,0,0,60,0.5,96.2
0,0,0,0,0.828562687,0,0,0,0,0,0,99.17143731,0,0,0,0,0,0,0,0,0,0,0,0,0,0,0,0,0,0,0,0,0,0,0,0,0,0,0,0,0,0,0,0,0,0,0,0,0,0,0,0,0,0,0,0,0,0,0,0,0,0,0,0,0,0,0,0,0,0,0,0,0,0,0,0,0,0,1,0,0,0,0,0,0,0,0,0,650,3,452,0,0,0,3,10,0,0,0,60,0.5,94.3
0,0,0,0,2.109225475,0,0,0,0,0,0,97.89077453,0,0,0,0,0,0,0,0,0,0,0,0,0,0,0,0,0,0,0,0,0,0,0,0,0,0,0,0,0,0,0,0,0,0,0,0,0,0,0,0,0,0,0,0,0,0,0,0,0,0,0,0,0,0,0,0,0,0,0,0,0,0,0,0,0,0,1,0,0,0,0,0,0,0,0,0,650,3,154,0,0,0,3,10,0,0,0,60,0.5,7.2
0,0,0,0,2.109225475,0,0,0,0,0,0,97.89077453,0,0,0,0,0,0,0,0,0,0,0,0,0,0,0,0,0,0,0,0,0,0,0,0,0,0,0,0,0,0,0,0,0,0,0,0,0,0,0,0,0,0,0,0,0,0,0,0,0,0,0,0,0,0,0,0,0,0,0,0,0,0,0,0,0,0,1,0,0,0,0,0,0,0,0,0,650,3,194,0,0,0,3,10,0,0,0,60,0.5,27.5
0,0,0,0,2.109225475,0,0,0,0,0,0,97.89077453,0,0,0,0,0,0,0,0,0,0,0,0,0,0,0,0,0,0,0,0,0,0,0,0,0,0,0,0,0,0,0,0,0,0,0,0,0,0,0,0,0,0,0,0,0,0,0,0,0,0,0,0,0,0,0,0,0,0,0,0,0,0,0,0,0,0,1,0,0,0,0,0,0,0,0,0,650,3,225,0,0,0,3,10,0,0,0,60,0.5,51.2
0,0,0,0,2.109225475,0,0,0,0,0,0,97.89077453,0,0,0,0,0,0,0,0,0,0,0,0,0,0,0,0,0,0,0,0,0,0,0,0,0,0,0,0,0,0,0,0,0,0,0,0,0,0,0,0,0,0,0,0,0,0,0,0,0,0,0,0,0,0,0,0,0,0,0,0,0,0,0,0,0,0,1,0,0,0,0,0,0,0,0,0,650,3,250,0,0,0,3,10,0,0,0,60,0.5,70.5
0,0,0,0,2.109225475,0,0,0,0,0,0,97.89077453,0,0,0,0,0,0,0,0,0,0,0,0,0,0,0,0,0,0,0,0,0,0,0,0,0,0,0,0,0,0,0,0,0,0,0,0,0,0,0,0,0,0,0,0,0,0,0,0,0,0,0,0,0,0,0,0,0,0,0,0,0,0,0,0,0,0,1,0,0,0,0,0,0,0,0,0,650,3,274,0,0,0,3,10,0,0,0,60,0.5,87.2
0,0,0,0,2.109225475,0,0,0,0,0,0,97.89077453,0,0,0,0,0,0,0,0,0,0,0,0,0,0,0,0,0,0,0,0,0,0,0,0,0,0,0,0,0,0,0,0,0,0,0,0,0,0,0,0,0,0,0,0,0,0,0,0,0,0,0,0,0,0,0,0,0,0,0,0,0,0,0,0,0,0,1,0,0,0,0,0,0,0,0,0,650,3,300,0,0,0,3,10,0,0,0,60,0.5,97.6
0,0,0,0,2.109225475,0,0,0,0,0,0,97.89077453,0,0,0,0,0,0,0,0,0,0,0,0,0,0,0,0,0,0,0,0,0,0,0,0,0,0,0,0,0,0,0,0,0,0,0,0,0,0,0,0,0,0,0,0,0,0,0,0,0,0,0,0,0,0,0,0,0,0,0,0,0,0,0,0,0,0,1,0,0,0,0,0,0,0,0,0,650,3,324,0,0,0,3,10,0,0,0,60,0.5,98.2
0,0,0,0,2.109225475,0,0,0,0,0,0,97.89077453,0,0,0,0,0,0,0,0,0,0,0,0,0,0,0,0,0,0,0,0,0,0,0,0,0,0,0,0,0,0,0,0,0,0,0,0,0,0,0,0,0,0,0,0,0,0,0,0,0,0,0,0,0,0,0,0,0,0,0,0,0,0,0,0,0,0,1,0,0,0,0,0,0,0,0,0,650,3,353,0,0,0,3,10,0,0,0,60,0.5,97.5
0,0,0,0,0,4.39685609,0,0,0,0,0,0,0,95.60314391,0,0,0,0,0,0,0,0,0,0,0,0,0,0,0,0,0,0,0,0,0,0,0,0,0,0,0,0,0,0,0,0,0,0,0,0,0,0,0,0,0,0,0,0,0,0,0,0,0,0,0,0,0,0,0,0,0,0,0,0,0,0,0,1,0,0,0,0,0,0,0,0,0,0,25,0,175,41.88,0,0,1.57,52.3,0,0,0,60,0.138,1.56
0,0,0,0,0,4.39685609,0,0,0,0,0,0,0,95.60314391,0,0,0,0,0,0,0,0,0,0,0,0,0,0,0,0,0,0,0,0,0,0,0,0,0,0,0,0,0,0,0,0,0,0,0,0,0,0,0,0,0,0,0,0,0,0,0,0,0,0,0,0,0,0,0,0,0,0,0,0,0,0,0,1,0,0,0,0,0,0,0,0,0,0,25,0,200,41.88,0,0,1.57,52.3,0,0,0,60,0.138,2.02
0,0,0,0,0,4.39685609,0,0,0,0,0,0,0,95.60314391,0,0,0,0,0,0,0,0,0,0,0,0,0,0,0,0,0,0,0,0,0,0,0,0,0,0,0,0,0,0,0,0,0,0,0,0,0,0,0,0,0,0,0,0,0,0,0,0,0,0,0,0,0,0,0,0,0,0,0,0,0,0,0,1,0,0,0,0,0,0,0,0,0,0,25,0,225,41.88,0,0,1.57,52.3,0,0,0,60,0.138,7.93
0,0,0,0,0,4.39685609,0,0,0,0,0,0,0,95.60314391,0,0,0,0,0,0,0,0,0,0,0,0,0,0,0,0,0,0,0,0,0,0,0,0,0,0,0,0,0,0,0,0,0,0,0,0,0,0,0,0,0,0,0,0,0,0,0,0,0,0,0,0,0,0,0,0,0,0,0,0,0,0,0,1,0,0,0,0,0,0,0,0,0,0,25,0,250,41.88,0,0,1.57,52.3,0,0,0,60,0.138,10.6
0,0,0,0,0,4.39685609,0,0,0,0,0,0,0,95.60314391,0,0,0,0,0,0,0,0,0,0,0,0,0,0,0,0,0,0,0,0,0,0,0,0,0,0,0,0,0,0,0,0,0,0,0,0,0,0,0,0,0,0,0,0,0,0,0,0,0,0,0,0,0,0,0,0,0,0,0,0,0,0,0,1,0,0,0,0,0,0,0,0,0,0,25,0,275,41.88,0,0,1.57,52.3,0,0,0,60,0.138,12.9
0,0,0,0,0,4.39685609,0,0,0,0,0,0,0,95.60314391,0,0,0,0,0,0,0,0,0,0,0,0,0,0,0,0,0,0,0,0,0,0,0,0,0,0,0,0,0,0,0,0,0,0,0,0,0,0,0,0,0,0,0,0,0,0,0,0,0,0,0,0,0,0,0,0,0,0,0,0,0,0,0,1,0,0,0,0,0,0,0,0,0,0,25,0,300,41.88,0,0,1.57,52.3,0,0,0,60,0.138,13.5
0,0,0,0,0,4.39685609,0,0,0,0,0,0,0,95.60314391,0,0,0,0,0,0,0,0,0,0,0,0,0,0,0,0,0,0,0,0,0,0,0,0,0,0,0,0,0,0,0,0,0,0,0,0,0,0,0,0,0,0,0,0,0,0,0,0,0,0,0,0,0,0,0,0,0,0,0,0,0,0,0,1,0,0,0,0,0,0,0,0,0,0,25,0,325,41.88,0,0,1.57,52.3,0,0,0,60,0.138,12.9
0,0,0,0,0,4.39685609,0,0,0,0,0,0,0,95.60314391,0,0,0,0,0,0,0,0,0,0,0,0,0,0,0,0,0,0,0,0,0,0,0,0,0,0,0,0,0,0,0,0,0,0,0,0,0,0,0,0,0,0,0,0,0,0,0,0,0,0,0,0,0,0,0,0,0,0,0,0,0,0,0,1,0,0,0,0,0,0,0,0,0,0,25,0,350,41.88,0,0,1.57,52.3,0,0,0,60,0.138,11.4
0,0,0,0,4.437403157,0,0,0,0,0,0,0,0,95.56259684,0,0,0,0,0,0,0,0,0,0,0,0,0,0,0,0,0,0,0,0,0,0,0,0,0,0,0,0,0,0,0,0,0,0,0,0,0,0,0,0,0,0,0,0,0,0,0,0,0,0,0,0,0,0,0,0,0,0,0,0,0,0,0,1,0,0,0,0,0,0,0,0,0,0,25,0,175,41.88,0,0,1.57,52.3,0,0,0,60,0.138,5.6
0,0,0,0,4.437403157,0,0,0,0,0,0,0,0,95.56259684,0,0,0,0,0,0,0,0,0,0,0,0,0,0,0,0,0,0,0,0,0,0,0,0,0,0,0,0,0,0,0,0,0,0,0,0,0,0,0,0,0,0,0,0,0,0,0,0,0,0,0,0,0,0,0,0,0,0,0,0,0,0,0,1,0,0,0,0,0,0,0,0,0,0,25,0,200,41.88,0,0,1.57,52.3,0,0,0,60,0.138,12.6
0,0,0,0,4.437403157,0,0,0,0,0,0,0,0,95.56259684,0,0,0,0,0,0,0,0,0,0,0,0,0,0,0,0,0,0,0,0,0,0,0,0,0,0,0,0,0,0,0,0,0,0,0,0,0,0,0,0,0,0,0,0,0,0,0,0,0,0,0,0,0,0,0,0,0,0,0,0,0,0,0,1,0,0,0,0,0,0,0,0,0,0,25,0,225,41.88,0,0,1.57,52.3,0,0,0,60,0.138,35
0,0,0,0,4.437403157,0,0,0,0,0,0,0,0,95.56259684,0,0,0,0,0,0,0,0,0,0,0,0,0,0,0,0,0,0,0,0,0,0,0,0,0,0,0,0,0,0,0,0,0,0,0,0,0,0,0,0,0,0,0,0,0,0,0,0,0,0,0,0,0,0,0,0,0,0,0,0,0,0,0,1,0,0,0,0,0,0,0,0,0,0,25,0,250,41.88,0,0,1.57,52.3,0,0,0,60,0.138,60.8
0,0,0,0,4.437403157,0,0,0,0,0,0,0,0,95.56259684,0,0,0,0,0,0,0,0,0,0,0,0,0,0,0,0,0,0,0,0,0,0,0,0,0,0,0,0,0,0,0,0,0,0,0,0,0,0,0,0,0,0,0,0,0,0,0,0,0,0,0,0,0,0,0,0,0,0,0,0,0,0,0,1,0,0,0,0,0,0,0,0,0,0,25,0,275,41.88,0,0,1.57,52.3,0,0,0,60,0.138,79.8
0,0,0,0,4.437403157,0,0,0,0,0,0,0,0,95.56259684,0,0,0,0,0,0,0,0,0,0,0,0,0,0,0,0,0,0,0,0,0,0,0,0,0,0,0,0,0,0,0,0,0,0,0,0,0,0,0,0,0,0,0,0,0,0,0,0,0,0,0,0,0,0,0,0,0,0,0,0,0,0,0,1,0,0,0,0,0,0,0,0,0,0,25,0,300,41.88,0,0,1.57,52.3,0,0,0,60,0.138,89
0,0,0,0,4.437403157,0,0,0,0,0,0,0,0,95.56259684,0,0,0,0,0,0,0,0,0,0,0,0,0,0,0,0,0,0,0,0,0,0,0,0,0,0,0,0,0,0,0,0,0,0,0,0,0,0,0,0,0,0,0,0,0,0,0,0,0,0,0,0,0,0,0,0,0,0,0,0,0,0,0,1,0,0,0,0,0,0,0,0,0,0,25,0,325,41.88,0,0,1.57,52.3,0,0,0,60,0.138,89.1
0,0,0,0,4.437403157,0,0,0,0,0,0,0,0,95.56259684,0,0,0,0,0,0,0,0,0,0,0,0,0,0,0,0,0,0,0,0,0,0,0,0,0,0,0,0,0,0,0,0,0,0,0,0,0,0,0,0,0,0,0,0,0,0,0,0,0,0,0,0,0,0,0,0,0,0,0,0,0,0,0,1,0,0,0,0,0,0,0,0,0,0,25,0,350,41.88,0,0,1.57,52.3,0,0,0,60,0.138,85.4
0,0,0,0,0,0.087393369,0,0,0,0,0,0,0,99.91260663,0,0,0,0,0,0,0,0,0,0,0,0,0,0,0,0,0,0,0,0,0,0,0,0,0,0,0,0,0,0,0,0,0,0,0,0,0,0,0,0,0,0,0,0,0,0,0,0,0,0,0,0,0,0,0,0,0,0,0,0,0,0,0,1,0,0,0,0,0,0,0,0,0,0,25,0,175,41.88,0,0,1.57,52.3,0,0,0,60,2.764,0.773
0,0,0,0,0,0.087393369,0,0,0,0,0,0,0,99.91260663,0,0,0,0,0,0,0,0,0,0,0,0,0,0,0,0,0,0,0,0,0,0,0,0,0,0,0,0,0,0,0,0,0,0,0,0,0,0,0,0,0,0,0,0,0,0,0,0,0,0,0,0,0,0,0,0,0,0,0,0,0,0,0,1,0,0,0,0,0,0,0,0,0,0,25,0,200,41.88,0,0,1.57,52.3,0,0,0,60,2.764,2.01
0,0,0,0,0,0.087393369,0,0,0,0,0,0,0,99.91260663,0,0,0,0,0,0,0,0,0,0,0,0,0,0,0,0,0,0,0,0,0,0,0,0,0,0,0,0,0,0,0,0,0,0,0,0,0,0,0,0,0,0,0,0,0,0,0,0,0,0,0,0,0,0,0,0,0,0,0,0,0,0,0,1,0,0,0,0,0,0,0,0,0,0,25,0,225,41.88,0,0,1.57,52.3,0,0,0,60,2.764,4.17
0,0,0,0,0,0.087393369,0,0,0,0,0,0,0,99.91260663,0,0,0,0,0,0,0,0,0,0,0,0,0,0,0,0,0,0,0,0,0,0,0,0,0,0,0,0,0,0,0,0,0,0,0,0,0,0,0,0,0,0,0,0,0,0,0,0,0,0,0,0,0,0,0,0,0,0,0,0,0,0,0,1,0,0,0,0,0,0,0,0,0,0,25,0,250,41.88,0,0,1.57,52.3,0,0,0,60,2.764,5.87
0,0,0,0,0,0.087393369,0,0,0,0,0,0,0,99.91260663,0,0,0,0,0,0,0,0,0,0,0,0,0,0,0,0,0,0,0,0,0,0,0,0,0,0,0,0,0,0,0,0,0,0,0,0,0,0,0,0,0,0,0,0,0,0,0,0,0,0,0,0,0,0,0,0,0,0,0,0,0,0,0,1,0,0,0,0,0,0,0,0,0,0,25,0,275,41.88,0,0,1.57,52.3,0,0,0,60,2.764,9.58
0,0,0,0,0,0.087393369,0,0,0,0,0,0,0,99.91260663,0,0,0,0,0,0,0,0,0,0,0,0,0,0,0,0,0,0,0,0,0,0,0,0,0,0,0,0,0,0,0,0,0,0,0,0,0,0,0,0,0,0,0,0,0,0,0,0,0,0,0,0,0,0,0,0,0,0,0,0,0,0,0,1,0,0,0,0,0,0,0,0,0,0,25,0,300,41.88,0,0,1.57,52.3,0,0,0,60,2.764,12.5
0,0,0,0,0,0.218524786,0,0,0,0,0,0,0,99.78147521,0,0,0,0,0,0,0,0,0,0,0,0,0,0,0,0,0,0,0,0,0,0,0,0,0,0,0,0,0,0,0,0,0,0,0,0,0,0,0,0,0,0,0,0,0,0,0,0,0,0,0,0,0,0,0,0,0,0,0,0,0,0,0,1,0,0,0,0,0,0,0,0,0,0,25,0,175,41.88,0,0,1.57,52.3,0,0,0,60,2.764,1.7
0,0,0,0,0,0.218524786,0,0,0,0,0,0,0,99.78147521,0,0,0,0,0,0,0,0,0,0,0,0,0,0,0,0,0,0,0,0,0,0,0,0,0,0,0,0,0,0,0,0,0,0,0,0,0,0,0,0,0,0,0,0,0,0,0,0,0,0,0,0,0,0,0,0,0,0,0,0,0,0,0,1,0,0,0,0,0,0,0,0,0,0,25,0,200,41.88,0,0,1.57,52.3,0,0,0,60,2.764,3.71
0,0,0,0,0,0.218524786,0,0,0,0,0,0,0,99.78147521,0,0,0,0,0,0,0,0,0,0,0,0,0,0,0,0,0,0,0,0,0,0,0,0,0,0,0,0,0,0,0,0,0,0,0,0,0,0,0,0,0,0,0,0,0,0,0,0,0,0,0,0,0,0,0,0,0,0,0,0,0,0,0,1,0,0,0,0,0,0,0,0,0,0,25,0,225,41.88,0,0,1.57,52.3,0,0,0,60,2.764,6.18
0,0,0,0,0,0.218524786,0,0,0,0,0,0,0,99.78147521,0,0,0,0,0,0,0,0,0,0,0,0,0,0,0,0,0,0,0,0,0,0,0,0,0,0,0,0,0,0,0,0,0,0,0,0,0,0,0,0,0,0,0,0,0,0,0,0,0,0,0,0,0,0,0,0,0,0,0,0,0,0,0,1,0,0,0,0,0,0,0,0,0,0,25,0,250,41.88,0,0,1.57,52.3,0,0,0,60,2.764,8.81
0,0,0,0,0,0.218524786,0,0,0,0,0,0,0,99.78147521,0,0,0,0,0,0,0,0,0,0,0,0,0,0,0,0,0,0,0,0,0,0,0,0,0,0,0,0,0,0,0,0,0,0,0,0,0,0,0,0,0,0,0,0,0,0,0,0,0,0,0,0,0,0,0,0,0,0,0,0,0,0,0,1,0,0,0,0,0,0,0,0,0,0,25,0,275,41.88,0,0,1.57,52.3,0,0,0,60,2.764,14.5
0,0,0,0,0,0.218524786,0,0,0,0,0,0,0,99.78147521,0,0,0,0,0,0,0,0,0,0,0,0,0,0,0,0,0,0,0,0,0,0,0,0,0,0,0,0,0,0,0,0,0,0,0,0,0,0,0,0,0,0,0,0,0,0,0,0,0,0,0,0,0,0,0,0,0,0,0,0,0,0,0,1,0,0,0,0,0,0,0,0,0,0,25,0,300,41.88,0,0,1.57,52.3,0,0,0,60,2.764,17.6
0,0,0,0,0,0.437187522,0,0,0,0,0,0,0,99.56281248,0,0,0,0,0,0,0,0,0,0,0,0,0,0,0,0,0,0,0,0,0,0,0,0,0,0,0,0,0,0,0,0,0,0,0,0,0,0,0,0,0,0,0,0,0,0,0,0,0,0,0,0,0,0,0,0,0,0,0,0,0,0,0,1,0,0,0,0,0,0,0,0,0,0,25,0,175,41.88,0,0,1.57,52.3,0,0,0,60,2.764,3.55
0,0,0,0,0,0.437187522,0,0,0,0,0,0,0,99.56281248,0,0,0,0,0,0,0,0,0,0,0,0,0,0,0,0,0,0,0,0,0,0,0,0,0,0,0,0,0,0,0,0,0,0,0,0,0,0,0,0,0,0,0,0,0,0,0,0,0,0,0,0,0,0,0,0,0,0,0,0,0,0,0,1,0,0,0,0,0,0,0,0,0,0,25,0,200,41.88,0,0,1.57,52.3,0,0,0,60,2.764,6.03
0,0,0,0,0,0.437187522,0,0,0,0,0,0,0,99.56281248,0,0,0,0,0,0,0,0,0,0,0,0,0,0,0,0,0,0,0,0,0,0,0,0,0,0,0,0,0,0,0,0,0,0,0,0,0,0,0,0,0,0,0,0,0,0,0,0,0,0,0,0,0,0,0,0,0,0,0,0,0,0,0,1,0,0,0,0,0,0,0,0,0,0,25,0,225,41.88,0,0,1.57,52.3,0,0,0,60,2.764,9.58
0,0,0,0,0,0.437187522,0,0,0,0,0,0,0,99.56281248,0,0,0,0,0,0,0,0,0,0,0,0,0,0,0,0,0,0,0,0,0,0,0,0,0,0,0,0,0,0,0,0,0,0,0,0,0,0,0,0,0,0,0,0,0,0,0,0,0,0,0,0,0,0,0,0,0,0,0,0,0,0,0,1,0,0,0,0,0,0,0,0,0,0,25,0,250,41.88,0,0,1.57,52.3,0,0,0,60,2.764,14.8
0,0,0,0,0,0.437187522,0,0,0,0,0,0,0,99.56281248,0,0,0,0,0,0,0,0,0,0,0,0,0,0,0,0,0,0,0,0,0,0,0,0,0,0,0,0,0,0,0,0,0,0,0,0,0,0,0,0,0,0,0,0,0,0,0,0,0,0,0,0,0,0,0,0,0,0,0,0,0,0,0,1,0,0,0,0,0,0,0,0,0,0,25,0,275,41.88,0,0,1.57,52.3,0,0,0,60,2.764,20.6
0,0,0,0,0,0.437187522,0,0,0,0,0,0,0,99.56281248,0,0,0,0,0,0,0,0,0,0,0,0,0,0,0,0,0,0,0,0,0,0,0,0,0,0,0,0,0,0,0,0,0,0,0,0,0,0,0,0,0,0,0,0,0,0,0,0,0,0,0,0,0,0,0,0,0,0,0,0,0,0,0,1,0,0,0,0,0,0,0,0,0,0,25,0,300,41.88,0,0,1.57,52.3,0,0,0,60,2.764,26
0,0,0,0,0,0.874927369,0,0,0,0,0,0,0,99.12507263,0,0,0,0,0,0,0,0,0,0,0,0,0,0,0,0,0,0,0,0,0,0,0,0,0,0,0,0,0,0,0,0,0,0,0,0,0,0,0,0,0,0,0,0,0,0,0,0,0,0,0,0,0,0,0,0,0,0,0,0,0,0,0,1,0,0,0,0,0,0,0,0,0,0,25,0,175,41.88,0,0,1.57,52.3,0,0,0,60,2.764,6.18
0,0,0,0,0,0.874927369,0,0,0,0,0,0,0,99.12507263,0,0,0,0,0,0,0,0,0,0,0,0,0,0,0,0,0,0,0,0,0,0,0,0,0,0,0,0,0,0,0,0,0,0,0,0,0,0,0,0,0,0,0,0,0,0,0,0,0,0,0,0,0,0,0,0,0,0,0,0,0,0,0,1,0,0,0,0,0,0,0,0,0,0,25,0,200,41.88,0,0,1.57,52.3,0,0,0,60,2.764,11.1
0,0,0,0,0,0.874927369,0,0,0,0,0,0,0,99.12507263,0,0,0,0,0,0,0,0,0,0,0,0,0,0,0,0,0,0,0,0,0,0,0,0,0,0,0,0,0,0,0,0,0,0,0,0,0,0,0,0,0,0,0,0,0,0,0,0,0,0,0,0,0,0,0,0,0,0,0,0,0,0,0,1,0,0,0,0,0,0,0,0,0,0,25,0,225,41.88,0,0,1.57,52.3,0,0,0,60,2.764,18.4
0,0,0,0,0,0.874927369,0,0,0,0,0,0,0,99.12507263,0,0,0,0,0,0,0,0,0,0,0,0,0,0,0,0,0,0,0,0,0,0,0,0,0,0,0,0,0,0,0,0,0,0,0,0,0,0,0,0,0,0,0,0,0,0,0,0,0,0,0,0,0,0,0,0,0,0,0,0,0,0,0,1,0,0,0,0,0,0,0,0,0,0,25,0,250,41.88,0,0,1.57,52.3,0,0,0,60,2.764,27.2
0,0,0,0,0,0.874927369,0,0,0,0,0,0,0,99.12507263,0,0,0,0,0,0,0,0,0,0,0,0,0,0,0,0,0,0,0,0,0,0,0,0,0,0,0,0,0,0,0,0,0,0,0,0,0,0,0,0,0,0,0,0,0,0,0,0,0,0,0,0,0,0,0,0,0,0,0,0,0,0,0,1,0,0,0,0,0,0,0,0,0,0,25,0,275,41.88,0,0,1.57,52.3,0,0,0,60,2.764,37.2
0,0,0,0,0,0.874927369,0,0,0,0,0,0,0,99.12507263,0,0,0,0,0,0,0,0,0,0,0,0,0,0,0,0,0,0,0,0,0,0,0,0,0,0,0,0,0,0,0,0,0,0,0,0,0,0,0,0,0,0,0,0,0,0,0,0,0,0,0,0,0,0,0,0,0,0,0,0,0,0,0,1,0,0,0,0,0,0,0,0,0,0,25,0,300,41.88,0,0,1.57,52.3,0,0,0,60,2.764,41.4
0,0,0,0,0,2.191471347,0,0,0,0,0,0,0,97.80852865,0,0,0,0,0,0,0,0,0,0,0,0,0,0,0,0,0,0,0,0,0,0,0,0,0,0,0,0,0,0,0,0,0,0,0,0,0,0,0,0,0,0,0,0,0,0,0,0,0,0,0,0,0,0,0,0,0,0,0,0,0,0,0,1,0,0,0,0,0,0,0,0,0,0,25,0,175,41.88,0,0,1.57,52.3,0,0,0,60,2.764,8.04
0,0,0,0,0,2.191471347,0,0,0,0,0,0,0,97.80852865,0,0,0,0,0,0,0,0,0,0,0,0,0,0,0,0,0,0,0,0,0,0,0,0,0,0,0,0,0,0,0,0,0,0,0,0,0,0,0,0,0,0,0,0,0,0,0,0,0,0,0,0,0,0,0,0,0,0,0,0,0,0,0,1,0,0,0,0,0,0,0,0,0,0,25,0,200,41.88,0,0,1.57,52.3,0,0,0,60,2.764,13.8
0,0,0,0,0,2.191471347,0,0,0,0,0,0,0,97.80852865,0,0,0,0,0,0,0,0,0,0,0,0,0,0,0,0,0,0,0,0,0,0,0,0,0,0,0,0,0,0,0,0,0,0,0,0,0,0,0,0,0,0,0,0,0,0,0,0,0,0,0,0,0,0,0,0,0,0,0,0,0,0,0,1,0,0,0,0,0,0,0,0,0,0,25,0,225,41.88,0,0,1.57,52.3,0,0,0,60,2.764,22.7
0,0,0,0,0,2.191471347,0,0,0,0,0,0,0,97.80852865,0,0,0,0,0,0,0,0,0,0,0,0,0,0,0,0,0,0,0,0,0,0,0,0,0,0,0,0,0,0,0,0,0,0,0,0,0,0,0,0,0,0,0,0,0,0,0,0,0,0,0,0,0,0,0,0,0,0,0,0,0,0,0,1,0,0,0,0,0,0,0,0,0,0,25,0,250,41.88,0,0,1.57,52.3,0,0,0,60,2.764,34.3
0,0,0,0,0,2.191471347,0,0,0,0,0,0,0,97.80852865,0,0,0,0,0,0,0,0,0,0,0,0,0,0,0,0,0,0,0,0,0,0,0,0,0,0,0,0,0,0,0,0,0,0,0,0,0,0,0,0,0,0,0,0,0,0,0,0,0,0,0,0,0,0,0,0,0,0,0,0,0,0,0,1,0,0,0,0,0,0,0,0,0,0,25,0,275,41.88,0,0,1.57,52.3,0,0,0,60,2.764,51.9
0,0,0,0,0,2.191471347,0,0,0,0,0,0,0,97.80852865,0,0,0,0,0,0,0,0,0,0,0,0,0,0,0,0,0,0,0,0,0,0,0,0,0,0,0,0,0,0,0,0,0,0,0,0,0,0,0,0,0,0,0,0,0,0,0,0,0,0,0,0,0,0,0,0,0,0,0,0,0,0,0,1,0,0,0,0,0,0,0,0,0,0,25,0,300,41.88,0,0,1.57,52.3,0,0,0,60,2.764,58.3
0,0,0,0,0,4.39685609,0,0,0,0,0,0,0,95.60314391,0,0,0,0,0,0,0,0,0,0,0,0,0,0,0,0,0,0,0,0,0,0,0,0,0,0,0,0,0,0,0,0,0,0,0,0,0,0,0,0,0,0,0,0,0,0,0,0,0,0,0,0,0,0,0,0,0,0,0,0,0,0,0,1,0,0,0,0,0,0,0,0,0,0,25,0,175,41.88,0,0,1.57,52.3,0,0,0,60,2.764,16.2
0,0,0,0,0,4.39685609,0,0,0,0,0,0,0,95.60314391,0,0,0,0,0,0,0,0,0,0,0,0,0,0,0,0,0,0,0,0,0,0,0,0,0,0,0,0,0,0,0,0,0,0,0,0,0,0,0,0,0,0,0,0,0,0,0,0,0,0,0,0,0,0,0,0,0,0,0,0,0,0,0,1,0,0,0,0,0,0,0,0,0,0,25,0,200,41.88,0,0,1.57,52.3,0,0,0,60,2.764,26.7
0,0,0,0,0,4.39685609,0,0,0,0,0,0,0,95.60314391,0,0,0,0,0,0,0,0,0,0,0,0,0,0,0,0,0,0,0,0,0,0,0,0,0,0,0,0,0,0,0,0,0,0,0,0,0,0,0,0,0,0,0,0,0,0,0,0,0,0,0,0,0,0,0,0,0,0,0,0,0,0,0,1,0,0,0,0,0,0,0,0,0,0,25,0,225,41.88,0,0,1.57,52.3,0,0,0,60,2.764,46.2
0,0,0,0,0,4.39685609,0,0,0,0,0,0,0,95.60314391,0,0,0,0,0,0,0,0,0,0,0,0,0,0,0,0,0,0,0,0,0,0,0,0,0,0,0,0,0,0,0,0,0,0,0,0,0,0,0,0,0,0,0,0,0,0,0,0,0,0,0,0,0,0,0,0,0,0,0,0,0,0,0,1,0,0,0,0,0,0,0,0,0,0,25,0,250,41.88,0,0,1.57,52.3,0,0,0,60,2.764,67.9
0,0,0,0,0,4.39685609,0,0,0,0,0,0,0,95.60314391,0,0,0,0,0,0,0,0,0,0,0,0,0,0,0,0,0,0,0,0,0,0,0,0,0,0,0,0,0,0,0,0,0,0,0,0,0,0,0,0,0,0,0,0,0,0,0,0,0,0,0,0,0,0,0,0,0,0,0,0,0,0,0,1,0,0,0,0,0,0,0,0,0,0,25,0,275,41.88,0,0,1.57,52.3,0,0,0,60,2.764,84.1
0,0,0,0,0,4.39685609,0,0,0,0,0,0,0,95.60314391,0,0,0,0,0,0,0,0,0,0,0,0,0,0,0,0,0,0,0,0,0,0,0,0,0,0,0,0,0,0,0,0,0,0,0,0,0,0,0,0,0,0,0,0,0,0,0,0,0,0,0,0,0,0,0,0,0,0,0,0,0,0,0,1,0,0,0,0,0,0,0,0,0,0,25,0,300,41.88,0,0,1.57,52.3,0,0,0,60,2.764,88.1
0,0,0,0,4.437403157,0,0,0,0,0,0,0,0,95.56259684,0,0,0,0,0,0,0,0,0,0,0,0,0,0,0,0,0,0,0,0,0,0,0,0,0,0,0,0,0,0,0,0,0,0,0,0,0,0,0,0,0,0,0,0,0,0,0,0,0,0,0,0,0,0,0,0,0,0,0,0,0,0,0,1,0,0,0,0,0,0,0,0,0,0,25,0,175,41.88,0,0,1.57,52.3,0,0,0,60,2.764,34
0,0,0,0,4.437403157,0,0,0,0,0,0,0,0,95.56259684,0,0,0,0,0,0,0,0,0,0,0,0,0,0,0,0,0,0,0,0,0,0,0,0,0,0,0,0,0,0,0,0,0,0,0,0,0,0,0,0,0,0,0,0,0,0,0,0,0,0,0,0,0,0,0,0,0,0,0,0,0,0,0,1,0,0,0,0,0,0,0,0,0,0,25,0,200,41.88,0,0,1.57,52.3,0,0,0,60,2.764,96.8
0,0,0,0,4.437403157,0,0,0,0,0,0,0,0,95.56259684,0,0,0,0,0,0,0,0,0,0,0,0,0,0,0,0,0,0,0,0,0,0,0,0,0,0,0,0,0,0,0,0,0,0,0,0,0,0,0,0,0,0,0,0,0,0,0,0,0,0,0,0,0,0,0,0,0,0,0,0,0,0,0,1,0,0,0,0,0,0,0,0,0,0,25,0,225,41.88,0,0,1.57,52.3,0,0,0,60,2.764,98.1
0,0,0,0,0.441387779,0,0,0,0,0,0,0,0,99.55861222,0,0,0,0,0,0,0,0,0,0,0,0,0,0,0,0,0,0,0,0,0,0,0,0,0,0,0,0,0,0,0,0,0,0,0,0,0,0,0,0,0,0,0,0,0,0,0,0,0,0,0,0,0,0,0,0,0,0,0,1,0,0,0,0,0,0,0,0,0,0,0,0,0,0,400,4,250,41.88,0,0,1.57,52.3,0,0,0,60,0.138,0.1
0,0,0,0,0.441387779,0,0,0,0,0,0,0,0,99.55861222,0,0,0,0,0,0,0,0,0,0,0,0,0,0,0,0,0,0,0,0,0,0,0,0,0,0,0,0,0,0,0,0,0,0,0,0,0,0,0,0,0,0,0,0,0,0,0,0,0,0,0,0,0,0,0,0,0,0,0,1,0,0,0,0,0,0,0,0,0,0,0,0,0,0,400,4,275,41.88,0,0,1.57,52.3,0,0,0,60,0.138,0.151
0,0,0,0,0.441387779,0,0,0,0,0,0,0,0,99.55861222,0,0,0,0,0,0,0,0,0,0,0,0,0,0,0,0,0,0,0,0,0,0,0,0,0,0,0,0,0,0,0,0,0,0,0,0,0,0,0,0,0,0,0,0,0,0,0,0,0,0,0,0,0,0,0,0,0,0,0,1,0,0,0,0,0,0,0,0,0,0,0,0,0,0,400,4,300,41.88,0,0,1.57,52.3,0,0,0,60,0.138,0.201
0,0,0,0,0.441387779,0,0,0,0,0,0,0,0,99.55861222,0,0,0,0,0,0,0,0,0,0,0,0,0,0,0,0,0,0,0,0,0,0,0,0,0,0,0,0,0,0,0,0,0,0,0,0,0,0,0,0,0,0,0,0,0,0,0,0,0,0,0,0,0,0,0,0,0,0,0,1,0,0,0,0,0,0,0,0,0,0,0,0,0,0,400,4,325,41.88,0,0,1.57,52.3,0,0,0,60,0.138,0.317
0,0,0,0,0.441387779,0,0,0,0,0,0,0,0,99.55861222,0,0,0,0,0,0,0,0,0,0,0,0,0,0,0,0,0,0,0,0,0,0,0,0,0,0,0,0,0,0,0,0,0,0,0,0,0,0,0,0,0,0,0,0,0,0,0,0,0,0,0,0,0,0,0,0,0,0,0,1,0,0,0,0,0,0,0,0,0,0,0,0,0,0,400,4,350,41.88,0,0,1.57,52.3,0,0,0,60,0.138,0.391
0,0,0,0,0.883295878,0,0,0,0,0,0,0,0,99.11670412,0,0,0,0,0,0,0,0,0,0,0,0,0,0,0,0,0,0,0,0,0,0,0,0,0,0,0,0,0,0,0,0,0,0,0,0,0,0,0,0,0,0,0,0,0,0,0,0,0,0,0,0,0,0,0,0,0,0,0,1,0,0,0,0,0,0,0,0,0,0,0,0,0,0,400,4,250,41.88,0,0,1.57,52.3,0,0,0,60,0.138,0.26
0,0,0,0,0.883295878,0,0,0,0,0,0,0,0,99.11670412,0,0,0,0,0,0,0,0,0,0,0,0,0,0,0,0,0,0,0,0,0,0,0,0,0,0,0,0,0,0,0,0,0,0,0,0,0,0,0,0,0,0,0,0,0,0,0,0,0,0,0,0,0,0,0,0,0,0,0,1,0,0,0,0,0,0,0,0,0,0,0,0,0,0,400,4,275,41.88,0,0,1.57,52.3,0,0,0,60,0.138,0.363
0,0,0,0,0.883295878,0,0,0,0,0,0,0,0,99.11670412,0,0,0,0,0,0,0,0,0,0,0,0,0,0,0,0,0,0,0,0,0,0,0,0,0,0,0,0,0,0,0,0,0,0,0,0,0,0,0,0,0,0,0,0,0,0,0,0,0,0,0,0,0,0,0,0,0,0,0,1,0,0,0,0,0,0,0,0,0,0,0,0,0,0,400,4,300,41.88,0,0,1.57,52.3,0,0,0,60,0.138,0.566
0,0,0,0,0.883295878,0,0,0,0,0,0,0,0,99.11670412,0,0,0,0,0,0,0,0,0,0,0,0,0,0,0,0,0,0,0,0,0,0,0,0,0,0,0,0,0,0,0,0,0,0,0,0,0,0,0,0,0,0,0,0,0,0,0,0,0,0,0,0,0,0,0,0,0,0,0,1,0,0,0,0,0,0,0,0,0,0,0,0,0,0,400,4,325,41.88,0,0,1.57,52.3,0,0,0,60,0.138,0.732
0,0,0,0,0.883295878,0,0,0,0,0,0,0,0,99.11670412,0,0,0,0,0,0,0,0,0,0,0,0,0,0,0,0,0,0,0,0,0,0,0,0,0,0,0,0,0,0,0,0,0,0,0,0,0,0,0,0,0,0,0,0,0,0,0,0,0,0,0,0,0,0,0,0,0,0,0,1,0,0,0,0,0,0,0,0,0,0,0,0,0,0,400,4,350,41.88,0,0,1.57,52.3,0,0,0,60,0.138,0.858
0,0,0,0,2.212151319,0,0,0,0,0,0,0,0,97.78784868,0,0,0,0,0,0,0,0,0,0,0,0,0,0,0,0,0,0,0,0,0,0,0,0,0,0,0,0,0,0,0,0,0,0,0,0,0,0,0,0,0,0,0,0,0,0,0,0,0,0,0,0,0,0,0,0,0,0,0,1,0,0,0,0,0,0,0,0,0,0,0,0,0,0,400,4,250,41.88,0,0,1.57,52.3,0,0,0,60,0.138,0.365
0,0,0,0,2.212151319,0,0,0,0,0,0,0,0,97.78784868,0,0,0,0,0,0,0,0,0,0,0,0,0,0,0,0,0,0,0,0,0,0,0,0,0,0,0,0,0,0,0,0,0,0,0,0,0,0,0,0,0,0,0,0,0,0,0,0,0,0,0,0,0,0,0,0,0,0,0,1,0,0,0,0,0,0,0,0,0,0,0,0,0,0,400,4,275,41.88,0,0,1.57,52.3,0,0,0,60,0.138,0.512
0,0,0,0,2.212151319,0,0,0,0,0,0,0,0,97.78784868,0,0,0,0,0,0,0,0,0,0,0,0,0,0,0,0,0,0,0,0,0,0,0,0,0,0,0,0,0,0,0,0,0,0,0,0,0,0,0,0,0,0,0,0,0,0,0,0,0,0,0,0,0,0,0,0,0,0,0,1,0,0,0,0,0,0,0,0,0,0,0,0,0,0,400,4,300,41.88,0,0,1.57,52.3,0,0,0,60,0.138,0.647
0,0,0,0,2.212151319,0,0,0,0,0,0,0,0,97.78784868,0,0,0,0,0,0,0,0,0,0,0,0,0,0,0,0,0,0,0,0,0,0,0,0,0,0,0,0,0,0,0,0,0,0,0,0,0,0,0,0,0,0,0,0,0,0,0,0,0,0,0,0,0,0,0,0,0,0,0,1,0,0,0,0,0,0,0,0,0,0,0,0,0,0,400,4,325,41.88,0,0,1.57,52.3,0,0,0,60,0.138,0.761
0,0,0,0,2.212151319,0,0,0,0,0,0,0,0,97.78784868,0,0,0,0,0,0,0,0,0,0,0,0,0,0,0,0,0,0,0,0,0,0,0,0,0,0,0,0,0,0,0,0,0,0,0,0,0,0,0,0,0,0,0,0,0,0,0,0,0,0,0,0,0,0,0,0,0,0,0,1,0,0,0,0,0,0,0,0,0,0,0,0,0,0,400,4,350,41.88,0,0,1.57,52.3,0,0,0,60,0.138,0.82
0,0,0,0,4.437403157,0,0,0,0,0,0,0,0,95.56259684,0,0,0,0,0,0,0,0,0,0,0,0,0,0,0,0,0,0,0,0,0,0,0,0,0,0,0,0,0,0,0,0,0,0,0,0,0,0,0,0,0,0,0,0,0,0,0,0,0,0,0,0,0,0,0,0,0,0,0,1,0,0,0,0,0,0,0,0,0,0,0,0,0,0,400,4,250,41.88,0,0,1.57,52.3,0,0,0,60,0.138,0.609
0,0,0,0,4.437403157,0,0,0,0,0,0,0,0,95.56259684,0,0,0,0,0,0,0,0,0,0,0,0,0,0,0,0,0,0,0,0,0,0,0,0,0,0,0,0,0,0,0,0,0,0,0,0,0,0,0,0,0,0,0,0,0,0,0,0,0,0,0,0,0,0,0,0,0,0,0,1,0,0,0,0,0,0,0,0,0,0,0,0,0,0,400,4,275,41.88,0,0,1.57,52.3,0,0,0,60,0.138,0.799
0,0,0,0,4.437403157,0,0,0,0,0,0,0,0,95.56259684,0,0,0,0,0,0,0,0,0,0,0,0,0,0,0,0,0,0,0,0,0,0,0,0,0,0,0,0,0,0,0,0,0,0,0,0,0,0,0,0,0,0,0,0,0,0,0,0,0,0,0,0,0,0,0,0,0,0,0,1,0,0,0,0,0,0,0,0,0,0,0,0,0,0,400,4,300,41.88,0,0,1.57,52.3,0,0,0,60,0.138,0.889
0,0,0,0,4.437403157,0,0,0,0,0,0,0,0,95.56259684,0,0,0,0,0,0,0,0,0,0,0,0,0,0,0,0,0,0,0,0,0,0,0,0,0,0,0,0,0,0,0,0,0,0,0,0,0,0,0,0,0,0,0,0,0,0,0,0,0,0,0,0,0,0,0,0,0,0,0,1,0,0,0,0,0,0,0,0,0,0,0,0,0,0,400,4,325,41.88,0,0,1.57,52.3,0,0,0,60,0.138,0.893
0,0,0,0,4.437403157,0,0,0,0,0,0,0,0,95.56259684,0,0,0,0,0,0,0,0,0,0,0,0,0,0,0,0,0,0,0,0,0,0,0,0,0,0,0,0,0,0,0,0,0,0,0,0,0,0,0,0,0,0,0,0,0,0,0,0,0,0,0,0,0,0,0,0,0,0,0,1,0,0,0,0,0,0,0,0,0,0,0,0,0,0,400,4,350,41.88,0,0,1.57,52.3,0,0,0,60,0.138,0.855
0,0,0,0,0,3.513024116,0,0,0,0,0,0,0,96.48697588,0,0,0,0,0,0,0,0,0,0,0,0,0,0,0,0,0,0,0,0,0,0,0,0,0,0,0,0,0,0,0,0,0,0,0,0,0,0,0,0,0,0,0,0,0,0,0,0,0,0,0,0,0,0,0,0,0,0,0,0,0,0,0,0,0,0,0,0,0,0,1,0,0,0,400,4,49.3,5.7,0,0.5,1.3,3.1,0,0,0,60,1.165,2.95
0,0,0,0,0,3.513024116,0,0,0,0,0,0,0,96.48697588,0,0,0,0,0,0,0,0,0,0,0,0,0,0,0,0,0,0,0,0,0,0,0,0,0,0,0,0,0,0,0,0,0,0,0,0,0,0,0,0,0,0,0,0,0,0,0,0,0,0,0,0,0,0,0,0,0,0,0,0,0,0,0,0,0,0,0,0,0,0,1,0,0,0,400,4,99.6,5.7,0,0.5,1.3,3.1,0,0,0,60,1.165,14.1
0,0,0,0,0,3.513024116,0,0,0,0,0,0,0,96.48697588,0,0,0,0,0,0,0,0,0,0,0,0,0,0,0,0,0,0,0,0,0,0,0,0,0,0,0,0,0,0,0,0,0,0,0,0,0,0,0,0,0,0,0,0,0,0,0,0,0,0,0,0,0,0,0,0,0,0,0,0,0,0,0,0,0,0,0,0,0,0,1,0,0,0,400,4,150,5.7,0,0.5,1.3,3.1,0,0,0,60,1.165,55.7
0,0,0,0,0,3.513024116,0,0,0,0,0,0,0,96.48697588,0,0,0,0,0,0,0,0,0,0,0,0,0,0,0,0,0,0,0,0,0,0,0,0,0,0,0,0,0,0,0,0,0,0,0,0,0,0,0,0,0,0,0,0,0,0,0,0,0,0,0,0,0,0,0,0,0,0,0,0,0,0,0,0,0,0,0,0,0,0,1,0,0,0,400,4,199,5.7,0,0.5,1.3,3.1,0,0,0,60,1.165,84.6
0,0,0,0,0,3.513024116,0,0,0,0,0,0,0,96.48697588,0,0,0,0,0,0,0,0,0,0,0,0,0,0,0,0,0,0,0,0,0,0,0,0,0,0,0,0,0,0,0,0,0,0,0,0,0,0,0,0,0,0,0,0,0,0,0,0,0,0,0,0,0,0,0,0,0,0,0,0,0,0,0,0,0,0,0,0,0,0,1,0,0,0,400,4,249,5.7,0,0.5,1.3,3.1,0,0,0,60,1.165,88.9
0,0,0,0,0,3.513024116,0,0,0,0,0,0,0,96.48697588,0,0,0,0,0,0,0,0,0,0,0,0,0,0,0,0,0,0,0,0,0,0,0,0,0,0,0,0,0,0,0,0,0,0,0,0,0,0,0,0,0,0,0,0,0,0,0,0,0,0,0,0,0,0,0,0,0,0,0,0,0,0,0,0,0,0,0,0,0,0,1,0,0,0,400,4,299,5.7,0,0.5,1.3,3.1,0,0,0,60,1.165,85.9
0,0,0,0,0,3.513024116,0,0,0,0,0,0,0,96.48697588,0,0,0,0,0,0,0,0,0,0,0,0,0,0,0,0,0,0,0,0,0,0,0,0,0,0,0,0,0,0,0,0,0,0,0,0,0,0,0,0,0,0,0,0,0,0,0,0,0,0,0,0,0,0,0,0,0,0,0,0,0,0,0,0,0,0,0,0,0,0,1,0,0,0,400,4,350,5.7,0,0.5,1.3,3.1,0,0,0,60,1.165,82.6
0,0,0,0,2.478487544,0,0,0,0,0,0,0,0,97.52151246,0,0,0,0,0,0,0,0,0,0,0,0,0,0,0,0,0,0,0,0,0,0,0,0,0,0,0,0,0,0,0,0,0,0,0,0,0,0,0,0,0,0,0,0,0,0,0,0,0,0,0,0,0,0,0,0,0,0,0,1,0,0,0,0,0,0,0,0,0,0,0,0,0,0,400,4,99.7,5.7,0,0.5,1.3,3.1,0,0,0,60,1.165,1.64
0,0,0,0,2.478487544,0,0,0,0,0,0,0,0,97.52151246,0,0,0,0,0,0,0,0,0,0,0,0,0,0,0,0,0,0,0,0,0,0,0,0,0,0,0,0,0,0,0,0,0,0,0,0,0,0,0,0,0,0,0,0,0,0,0,0,0,0,0,0,0,0,0,0,0,0,0,1,0,0,0,0,0,0,0,0,0,0,0,0,0,0,400,4,150,5.7,0,0.5,1.3,3.1,0,0,0,60,1.165,6.56
0,0,0,0,2.478487544,0,0,0,0,0,0,0,0,97.52151246,0,0,0,0,0,0,0,0,0,0,0,0,0,0,0,0,0,0,0,0,0,0,0,0,0,0,0,0,0,0,0,0,0,0,0,0,0,0,0,0,0,0,0,0,0,0,0,0,0,0,0,0,0,0,0,0,0,0,0,1,0,0,0,0,0,0,0,0,0,0,0,0,0,0,400,4,200,5.7,0,0.5,1.3,3.1,0,0,0,60,1.165,54.4
0,0,0,0,2.478487544,0,0,0,0,0,0,0,0,97.52151246,0,0,0,0,0,0,0,0,0,0,0,0,0,0,0,0,0,0,0,0,0,0,0,0,0,0,0,0,0,0,0,0,0,0,0,0,0,0,0,0,0,0,0,0,0,0,0,0,0,0,0,0,0,0,0,0,0,0,0,1,0,0,0,0,0,0,0,0,0,0,0,0,0,0,400,4,250,5.7,0,0.5,1.3,3.1,0,0,0,60,1.165,93.8
0,0,0,0,2.478487544,0,0,0,0,0,0,0,0,97.52151246,0,0,0,0,0,0,0,0,0,0,0,0,0,0,0,0,0,0,0,0,0,0,0,0,0,0,0,0,0,0,0,0,0,0,0,0,0,0,0,0,0,0,0,0,0,0,0,0,0,0,0,0,0,0,0,0,0,0,0,1,0,0,0,0,0,0,0,0,0,0,0,0,0,0,400,4,298,5.7,0,0.5,1.3,3.1,0,0,0,60,1.165,90.5
0,0,0,0,2.478487544,0,0,0,0,0,0,0,0,97.52151246,0,0,0,0,0,0,0,0,0,0,0,0,0,0,0,0,0,0,0,0,0,0,0,0,0,0,0,0,0,0,0,0,0,0,0,0,0,0,0,0,0,0,0,0,0,0,0,0,0,0,0,0,0,0,0,0,0,0,0,1,0,0,0,0,0,0,0,0,0,0,0,0,0,0,400,4,329,5.7,0,0.5,1.3,3.1,0,0,0,60,1.165,86.6
0,0,0,0,0,0.531223102,0,0,0,0,0,99.4687769,0,0,0,0,0,0,0,0,0,0,0,0,0,0,0,0,0,0,0,0,0,0,0,0,0,0,0,0,0,0,0,0,0,0,0,0,0,0,0,0,0,0,0,0,0,0,0,0,0,0,0,0,0,0,0,0,0,0,0,0,0,0,0,0,0,0,0,0,0,0,0,0,1,0,0,0,400,4,150,5.7,0,0.5,1.3,3.1,0,0,0,60,1.165,8.85
0,0,0,0,0,0.531223102,0,0,0,0,0,99.4687769,0,0,0,0,0,0,0,0,0,0,0,0,0,0,0,0,0,0,0,0,0,0,0,0,0,0,0,0,0,0,0,0,0,0,0,0,0,0,0,0,0,0,0,0,0,0,0,0,0,0,0,0,0,0,0,0,0,0,0,0,0,0,0,0,0,0,0,0,0,0,0,0,1,0,0,0,400,4,199,5.7,0,0.5,1.3,3.1,0,0,0,60,1.165,18
0,0,0,0,0,0.531223102,0,0,0,0,0,99.4687769,0,0,0,0,0,0,0,0,0,0,0,0,0,0,0,0,0,0,0,0,0,0,0,0,0,0,0,0,0,0,0,0,0,0,0,0,0,0,0,0,0,0,0,0,0,0,0,0,0,0,0,0,0,0,0,0,0,0,0,0,0,0,0,0,0,0,0,0,0,0,0,0,1,0,0,0,400,4,250,5.7,0,0.5,1.3,3.1,0,0,0,60,1.165,30.8
0,0,0,0,0,0.531223102,0,0,0,0,0,99.4687769,0,0,0,0,0,0,0,0,0,0,0,0,0,0,0,0,0,0,0,0,0,0,0,0,0,0,0,0,0,0,0,0,0,0,0,0,0,0,0,0,0,0,0,0,0,0,0,0,0,0,0,0,0,0,0,0,0,0,0,0,0,0,0,0,0,0,0,0,0,0,0,0,1,0,0,0,400,4,300,5.7,0,0.5,1.3,3.1,0,0,0,60,1.165,44.9
0,0,0,0,0,0.531223102,0,0,0,0,0,99.4687769,0,0,0,0,0,0,0,0,0,0,0,0,0,0,0,0,0,0,0,0,0,0,0,0,0,0,0,0,0,0,0,0,0,0,0,0,0,0,0,0,0,0,0,0,0,0,0,0,0,0,0,0,0,0,0,0,0,0,0,0,0,0,0,0,0,0,0,0,0,0,0,0,1,0,0,0,400,4,330,5.7,0,0.5,1.3,3.1,0,0,0,60,1.165,54.4
0,0,0,0,0,2.455380284,0,0,0,0,0,0,0,97.54461972,0,0,0,0,0,0,0,0,0,0,0,0,0,0,0,0,0,0,0,0,0,0,0,0,0,0,0,0,0,0,0,0,0,0,0,0,0,0,0,0,0,0,0,0,0,0,0,0,0,0,0,0,0,0,0,0,0,0,0,0,0,0,0,0,0,0,0,0,0,0,1,0,0,0,400,4,101,5.7,0,0,1.3,3.1,0,0,0,60,1.165,5.9
0,0,0,0,0,2.455380284,0,0,0,0,0,0,0,97.54461972,0,0,0,0,0,0,0,0,0,0,0,0,0,0,0,0,0,0,0,0,0,0,0,0,0,0,0,0,0,0,0,0,0,0,0,0,0,0,0,0,0,0,0,0,0,0,0,0,0,0,0,0,0,0,0,0,0,0,0,0,0,0,0,0,0,0,0,0,0,0,1,0,0,0,400,4,149,5.7,0,0,1.3,3.1,0,0,0,60,1.165,38
0,0,0,0,0,2.455380284,0,0,0,0,0,0,0,97.54461972,0,0,0,0,0,0,0,0,0,0,0,0,0,0,0,0,0,0,0,0,0,0,0,0,0,0,0,0,0,0,0,0,0,0,0,0,0,0,0,0,0,0,0,0,0,0,0,0,0,0,0,0,0,0,0,0,0,0,0,0,0,0,0,0,0,0,0,0,0,0,1,0,0,0,400,4,200,5.7,0,0,1.3,3.1,0,0,0,60,1.165,76.4
0,0,0,0,0,2.455380284,0,0,0,0,0,0,0,97.54461972,0,0,0,0,0,0,0,0,0,0,0,0,0,0,0,0,0,0,0,0,0,0,0,0,0,0,0,0,0,0,0,0,0,0,0,0,0,0,0,0,0,0,0,0,0,0,0,0,0,0,0,0,0,0,0,0,0,0,0,0,0,0,0,0,0,0,0,0,0,0,1,0,0,0,400,4,249,5.7,0,0,1.3,3.1,0,0,0,60,1.165,91.8
0,0,0,0,0,2.455380284,0,0,0,0,0,0,0,97.54461972,0,0,0,0,0,0,0,0,0,0,0,0,0,0,0,0,0,0,0,0,0,0,0,0,0,0,0,0,0,0,0,0,0,0,0,0,0,0,0,0,0,0,0,0,0,0,0,0,0,0,0,0,0,0,0,0,0,0,0,0,0,0,0,0,0,0,0,0,0,0,1,0,0,0,400,4,299,5.7,0,0,1.3,3.1,0,0,0,60,1.165,91.1
0,0,0,0,0,2.455380284,0,0,0,0,0,0,0,97.54461972,0,0,0,0,0,0,0,0,0,0,0,0,0,0,0,0,0,0,0,0,0,0,0,0,0,0,0,0,0,0,0,0,0,0,0,0,0,0,0,0,0,0,0,0,0,0,0,0,0,0,0,0,0,0,0,0,0,0,0,0,0,0,0,0,0,0,0,0,0,0,1,0,0,0,400,4,101,0,0,0,1.3,3.1,0,0,0,60,1.165,3.61
0,0,0,0,0,2.455380284,0,0,0,0,0,0,0,97.54461972,0,0,0,0,0,0,0,0,0,0,0,0,0,0,0,0,0,0,0,0,0,0,0,0,0,0,0,0,0,0,0,0,0,0,0,0,0,0,0,0,0,0,0,0,0,0,0,0,0,0,0,0,0,0,0,0,0,0,0,0,0,0,0,0,0,0,0,0,0,0,1,0,0,0,400,4,149,0,0,0,1.3,3.1,0,0,0,60,1.165,10.5
0,0,0,0,0,2.455380284,0,0,0,0,0,0,0,97.54461972,0,0,0,0,0,0,0,0,0,0,0,0,0,0,0,0,0,0,0,0,0,0,0,0,0,0,0,0,0,0,0,0,0,0,0,0,0,0,0,0,0,0,0,0,0,0,0,0,0,0,0,0,0,0,0,0,0,0,0,0,0,0,0,0,0,0,0,0,0,0,1,0,0,0,400,4,200,0,0,0,1.3,3.1,0,0,0,60,1.165,24.9
0,0,0,0,0,2.455380284,0,0,0,0,0,0,0,97.54461972,0,0,0,0,0,0,0,0,0,0,0,0,0,0,0,0,0,0,0,0,0,0,0,0,0,0,0,0,0,0,0,0,0,0,0,0,0,0,0,0,0,0,0,0,0,0,0,0,0,0,0,0,0,0,0,0,0,0,0,0,0,0,0,0,0,0,0,0,0,0,1,0,0,0,400,4,250,0,0,0,1.3,3.1,0,0,0,60,1.165,41.6
0,0,0,0,0,2.455380284,0,0,0,0,0,0,0,97.54461972,0,0,0,0,0,0,0,0,0,0,0,0,0,0,0,0,0,0,0,0,0,0,0,0,0,0,0,0,0,0,0,0,0,0,0,0,0,0,0,0,0,0,0,0,0,0,0,0,0,0,0,0,0,0,0,0,0,0,0,0,0,0,0,0,0,0,0,0,0,0,1,0,0,0,400,4,299,0,0,0,1.3,3.1,0,0,0,60,1.165,58.7
0,0,0,0,0,2.455380284,0,0,0,0,0,0,0,97.54461972,0,0,0,0,0,0,0,0,0,0,0,0,0,0,0,0,0,0,0,0,0,0,0,0,0,0,0,0,0,0,0,0,0,0,0,0,0,0,0,0,0,0,0,0,0,0,0,0,0,0,0,0,0,0,0,0,0,0,0,0,0,0,0,0,0,0,0,0,0,0,1,0,0,0,400,4,350,0,0,0,1.3,3.1,0,0,0,60,1.165,78.4
0,0,0,0,0.883295878,0,0,0,0,0,0,0,0,99.11670412,0,0,0,0,0,0,0,0,0,0,0,0,0,0,0,0,0,0,0,0,0,0,0,0,0,0,0,0,0,0,0,0,0,0,0,0,0,0,0,0,0,0,0,0,0,0,0,0,0,0,0,0,0,0,0,0,0,0,0,1,0,0,0,0,0,0,0,0,0,0,0,0,0,0,400,4,200,42,0,0,1.6,52.35,0,0,0,60,0.14,3.75
0,0,0,0,0.883295878,0,0,0,0,0,0,0,0,99.11670412,0,0,0,0,0,0,0,0,0,0,0,0,0,0,0,0,0,0,0,0,0,0,0,0,0,0,0,0,0,0,0,0,0,0,0,0,0,0,0,0,0,0,0,0,0,0,0,0,0,0,0,0,0,0,0,0,0,0,0,1,0,0,0,0,0,0,0,0,0,0,0,0,0,0,400,4,226,42,0,0,1.6,52.35,0,0,0,60,0.14,10.7
0,0,0,0,0.883295878,0,0,0,0,0,0,0,0,99.11670412,0,0,0,0,0,0,0,0,0,0,0,0,0,0,0,0,0,0,0,0,0,0,0,0,0,0,0,0,0,0,0,0,0,0,0,0,0,0,0,0,0,0,0,0,0,0,0,0,0,0,0,0,0,0,0,0,0,0,0,1,0,0,0,0,0,0,0,0,0,0,0,0,0,0,400,4,251,42,0,0,1.6,52.35,0,0,0,60,0.14,21.4
0,0,0,0,0.883295878,0,0,0,0,0,0,0,0,99.11670412,0,0,0,0,0,0,0,0,0,0,0,0,0,0,0,0,0,0,0,0,0,0,0,0,0,0,0,0,0,0,0,0,0,0,0,0,0,0,0,0,0,0,0,0,0,0,0,0,0,0,0,0,0,0,0,0,0,0,0,1,0,0,0,0,0,0,0,0,0,0,0,0,0,0,400,4,276,42,0,0,1.6,52.35,0,0,0,60,0.14,36.5
0,0,0,0,0.883295878,0,0,0,0,0,0,0,0,99.11670412,0,0,0,0,0,0,0,0,0,0,0,0,0,0,0,0,0,0,0,0,0,0,0,0,0,0,0,0,0,0,0,0,0,0,0,0,0,0,0,0,0,0,0,0,0,0,0,0,0,0,0,0,0,0,0,0,0,0,0,1,0,0,0,0,0,0,0,0,0,0,0,0,0,0,400,4,301,42,0,0,1.6,52.35,0,0,0,60,0.14,52.5
0,0,0,0,0.883295878,0,0,0,0,0,0,0,0,99.11670412,0,0,0,0,0,0,0,0,0,0,0,0,0,0,0,0,0,0,0,0,0,0,0,0,0,0,0,0,0,0,0,0,0,0,0,0,0,0,0,0,0,0,0,0,0,0,0,0,0,0,0,0,0,0,0,0,0,0,0,1,0,0,0,0,0,0,0,0,0,0,0,0,0,0,400,4,327,42,0,0,1.6,52.35,0,0,0,60,0.14,64.9
0,0,0,0,0.883295878,0,0,0,0,0,0,0,0,99.11670412,0,0,0,0,0,0,0,0,0,0,0,0,0,0,0,0,0,0,0,0,0,0,0,0,0,0,0,0,0,0,0,0,0,0,0,0,0,0,0,0,0,0,0,0,0,0,0,0,0,0,0,0,0,0,0,0,0,0,0,1,0,0,0,0,0,0,0,0,0,0,0,0,0,0,400,4,349,42,0,0,1.6,52.35,0,0,0,60,0.14,73.5
0,0,0,0,0.208250446,0,0,0,0,0,99.79174955,0,0,0,0,0,0,0,0,0,0,0,0,0,0,0,0,0,0,0,0,0,0,0,0,0,0,0,0,0,0,0,0,0,0,0,0,0,0,0,0,0,0,0,0,0,0,0,0,0,0,0,0,0,0,0,0,0,0,0,0,0,0,1,0,0,0,0,0,0,0,0,0,0,0,0,0,0,400,4,401,42,0,0,1.6,52.35,0,0,0,60,0.14,19.3
0,0,0,0,0.208250446,0,0,0,0,0,99.79174955,0,0,0,0,0,0,0,0,0,0,0,0,0,0,0,0,0,0,0,0,0,0,0,0,0,0,0,0,0,0,0,0,0,0,0,0,0,0,0,0,0,0,0,0,0,0,0,0,0,0,0,0,0,0,0,0,0,0,0,0,0,0,1,0,0,0,0,0,0,0,0,0,0,0,0,0,0,400,4,425,42,0,0,1.6,52.35,0,0,0,60,0.14,24.7
