Repository: NathanSathishKumar/MLcAT_PediA

Welocme to the club Catlys!
Here, We provided the datasets of our work to invoke, rproduce and research.

File: WGSR_Conventional_Dataset.csv (part 4 of 27)
Ru,Rh,Ir,Cu,Pt,Au,Pd,Al2O3,G - Al2O3,Al2O4,MgO,TiO2,ZEO,CeO2,MnO,Y2O3,ZrO2,HAP,ACC,Tb4O7,HfO2,La2O3,Co3O4,ThO2,SiO2,Fe2O3,Fe2O4,Fe3O4,Sm2O3,Gd2O3,Yb2O3,CaO,NiO,Cr2O3,Ho2O3,BaO,Na2O,Nd2O3,Tm2O3,Er2O3,CuO,Mn2O3,Mo2C,Cs2O,YSZ,Li,Ce,Co,Mg,Fe,Mn,Zr,K,Ni,Ca,Cs,V,Rb,Y,Na,La,Gd,Yb,Zn,Re,Sr,Ba,Nd,Nb,A - MoC,Al,Si,Cr,IWI,SI,SGP,CP,HDP,WI,CI,UGC,SCT,FSP,ME,DP,SGC,LPRD,IWCI,Calc T (oC),Calc T. (hr),Temperature (C),H2 vol.%,O2 vol.%,CO2 vol.%,CO vol.%,H2O vol.%,CH4 vol.%,He vol.%,N2 vol.%,TOS (min),W/F (mg.min/ml),CO_Conversion
0,0,0,0,0.208250446,0,0,0,0,0,99.79174955,0,0,0,0,0,0,0,0,0,0,0,0,0,0,0,0,0,0,0,0,0,0,0,0,0,0,0,0,0,0,0,0,0,0,0,0,0,0,0,0,0,0,0,0,0,0,0,0,0,0,0,0,0,0,0,0,0,0,0,0,0,0,1,0,0,0,0,0,0,0,0,0,0,0,0,0,0,400,4,450,42,0,0,1.6,52.35,0,0,0,60,0.14,30.6
0,0,0,0,0.208250446,0,0,0,0,0,99.79174955,0,0,0,0,0,0,0,0,0,0,0,0,0,0,0,0,0,0,0,0,0,0,0,0,0,0,0,0,0,0,0,0,0,0,0,0,0,0,0,0,0,0,0,0,0,0,0,0,0,0,0,0,0,0,0,0,0,0,0,0,0,0,1,0,0,0,0,0,0,0,0,0,0,0,0,0,0,400,4,476,42,0,0,1.6,52.35,0,0,0,60,0.14,36.5
0,0,0,0,0.208250446,0,0,0,0,0,99.79174955,0,0,0,0,0,0,0,0,0,0,0,0,0,0,0,0,0,0,0,0,0,0,0,0,0,0,0,0,0,0,0,0,0,0,0,0,0,0,0,0,0,0,0,0,0,0,0,0,0,0,0,0,0,0,0,0,0,0,0,0,0,0,1,0,0,0,0,0,0,0,0,0,0,0,0,0,0,400,4,501,42,0,0,1.6,52.35,0,0,0,60,0.14,38.6
0,0,0,0,0,6.89534087,0,0,0,0,0,0,0,80.88275353,0,0,0,0,0,0,0,0,0,0,0,0,0,0,0,0,0,0,0,0,0,0,0,0,0,0,0,0,0,0,0,0,0,0,0,0,0,0,0,0,0,0,0,0,0,0,12.2219056,0,0,0,0,0,0,0,0,0,0,0,0,0,0,0,1,0,0,0,1,0,0,0,0,0,0,0,25,0,250,35,0,0,5,15,0,0,0,708,4,82.4
0,0,0,0,0,6.89534087,0,0,0,0,0,0,0,80.88275353,0,0,0,0,0,0,0,0,0,0,0,0,0,0,0,0,0,0,0,0,0,0,0,0,0,0,0,0,0,0,0,0,0,0,0,0,0,0,0,0,0,0,0,0,0,0,12.2219056,0,0,0,0,0,0,0,0,0,0,0,0,0,0,0,1,0,0,0,1,0,0,0,0,0,0,0,25,0,250,35,0,0,5,15,0,0,0,1338,4,80.1
0,0,0,0,0,6.89534087,0,0,0,0,0,0,0,80.88275353,0,0,0,0,0,0,0,0,0,0,0,0,0,0,0,0,0,0,0,0,0,0,0,0,0,0,0,0,0,0,0,0,0,0,0,0,0,0,0,0,0,0,0,0,0,0,12.2219056,0,0,0,0,0,0,0,0,0,0,0,0,0,0,0,1,0,0,0,1,0,0,0,0,0,0,0,25,0,250,35,0,0,5,15,0,0,0,2016,4,77.1
0,0,0,0,0,6.89534087,0,0,0,0,0,0,0,80.88275353,0,0,0,0,0,0,0,0,0,0,0,0,0,0,0,0,0,0,0,0,0,0,0,0,0,0,0,0,0,0,0,0,0,0,0,0,0,0,0,0,0,0,0,0,0,0,12.2219056,0,0,0,0,0,0,0,0,0,0,0,0,0,0,0,1,0,0,0,1,0,0,0,0,0,0,0,25,0,250,35,0,0,5,15,0,0,0,2766,4,75.1
0,0,0,0,0,6.89534087,0,0,0,0,0,0,0,80.88275353,0,0,0,0,0,0,0,0,0,0,0,0,0,0,0,0,0,0,0,0,0,0,0,0,0,0,0,0,0,0,0,0,0,0,0,0,0,0,0,0,0,0,0,0,0,0,12.2219056,0,0,0,0,0,0,0,0,0,0,0,0,0,0,0,1,0,0,0,1,0,0,0,0,0,0,0,25,0,250,35,0,0,5,15,0,0,0,3018,4,72.1
0,0,0,0,0,6.89534087,0,0,0,0,0,0,0,80.88275353,0,0,0,0,0,0,0,0,0,0,0,0,0,0,0,0,0,0,0,0,0,0,0,0,0,0,0,0,0,0,0,0,0,0,0,0,0,0,0,0,0,0,0,0,0,0,12.2219056,0,0,0,0,0,0,0,0,0,0,0,0,0,0,0,1,0,0,0,1,0,0,0,0,0,0,0,25,0,250,35,0,0,5,15,0,0,0,3696,4,66.5
0,0,0,0,0,6.89534087,0,0,0,0,0,0,0,80.88275353,0,0,0,0,0,0,0,0,0,0,0,0,0,0,0,0,0,0,0,0,0,0,0,0,0,0,0,0,0,0,0,0,0,0,0,0,0,0,0,0,0,0,0,0,0,0,12.2219056,0,0,0,0,0,0,0,0,0,0,0,0,0,0,0,1,0,0,0,1,0,0,0,0,0,0,0,25,0,250,35,0,0,5,15,0,0,0,4182,4,62.4
0,0,0,0,0,6.89534087,0,0,0,0,0,0,0,80.88275353,0,0,0,0,0,0,0,0,0,0,0,0,0,0,0,0,0,0,0,0,0,0,0,0,0,0,0,0,0,0,0,0,0,0,0,0,0,0,0,0,0,0,0,0,0,0,12.2219056,0,0,0,0,0,0,0,0,0,0,0,0,0,0,0,1,0,0,0,1,0,0,0,0,0,0,0,25,0,250,35,0,0,5,15,0,0,0,4122,4,75.2
0,0,0,0,0,6.89534087,0,0,0,0,0,0,0,80.88275353,0,0,0,0,0,0,0,0,0,0,0,0,0,0,0,0,0,0,0,0,0,0,0,0,0,0,0,0,0,0,0,0,0,0,0,0,0,0,0,0,0,0,0,0,0,0,12.2219056,0,0,0,0,0,0,0,0,0,0,0,0,0,0,0,1,0,0,0,1,0,0,0,0,0,0,0,25,0,250,35,0,0,5,15,0,0,0,4776,4,73.6
0,0,0,0,0,6.89534087,0,0,0,0,0,0,0,80.88275353,0,0,0,0,0,0,0,0,0,0,0,0,0,0,0,0,0,0,0,0,0,0,0,0,0,0,0,0,0,0,0,0,0,0,0,0,0,0,0,0,0,0,0,0,0,0,12.2219056,0,0,0,0,0,0,0,0,0,0,0,0,0,0,0,1,0,0,0,1,0,0,0,0,0,0,0,25,0,250,35,0,0,5,15,0,0,0,4566,4,60.6
0,0,0,0,0,4.03444292,0,0,0,0,0,0,0,83.79364269,0,0,0,0,0,0,0,0,0,0,0,0,0,0,0,0,0,0,0,0,0,0,0,0,0,0,0,0,0,0,0,0,0,0,0,0,0,0,0,0,0,0,0,0,0,0,12.17191439,0,0,0,0,0,0,0,0,0,0,0,0,0,0,0,0,0,0,0,0,0,0,0,1,0,0,0,25,0,250,35,0,0,5,15,0,0,0,624,4,40.2
0,0,0,0,0,4.03444292,0,0,0,0,0,0,0,83.79364269,0,0,0,0,0,0,0,0,0,0,0,0,0,0,0,0,0,0,0,0,0,0,0,0,0,0,0,0,0,0,0,0,0,0,0,0,0,0,0,0,0,0,0,0,0,0,12.17191439,0,0,0,0,0,0,0,0,0,0,0,0,0,0,0,0,0,0,0,0,0,0,0,1,0,0,0,25,0,250,35,0,0,5,15,0,0,0,1182,4,38.6
0,0,0,0,0,4.03444292,0,0,0,0,0,0,0,83.79364269,0,0,0,0,0,0,0,0,0,0,0,0,0,0,0,0,0,0,0,0,0,0,0,0,0,0,0,0,0,0,0,0,0,0,0,0,0,0,0,0,0,0,0,0,0,0,12.17191439,0,0,0,0,0,0,0,0,0,0,0,0,0,0,0,0,0,0,0,0,0,0,0,1,0,0,0,25,0,250,35,0,0,5,15,0,0,0,1770,4,38.1
0,0,0,0,0,4.03444292,0,0,0,0,0,0,0,83.79364269,0,0,0,0,0,0,0,0,0,0,0,0,0,0,0,0,0,0,0,0,0,0,0,0,0,0,0,0,0,0,0,0,0,0,0,0,0,0,0,0,0,0,0,0,0,0,12.17191439,0,0,0,0,0,0,0,0,0,0,0,0,0,0,0,0,0,0,0,0,0,0,0,1,0,0,0,25,0,250,35,0,0,5,15,0,0,0,2472,4,36
0,0,0,0,0,4.03444292,0,0,0,0,0,0,0,83.79364269,0,0,0,0,0,0,0,0,0,0,0,0,0,0,0,0,0,0,0,0,0,0,0,0,0,0,0,0,0,0,0,0,0,0,0,0,0,0,0,0,0,0,0,0,0,0,12.17191439,0,0,0,0,0,0,0,0,0,0,0,0,0,0,0,0,0,0,0,0,0,0,0,1,0,0,0,25,0,250,35,0,0,5,15,0,0,0,2994,4,35.8
0,0,0,0,0,4.03444292,0,0,0,0,0,0,0,83.79364269,0,0,0,0,0,0,0,0,0,0,0,0,0,0,0,0,0,0,0,0,0,0,0,0,0,0,0,0,0,0,0,0,0,0,0,0,0,0,0,0,0,0,0,0,0,0,12.17191439,0,0,0,0,0,0,0,0,0,0,0,0,0,0,0,0,0,0,0,0,0,0,0,1,0,0,0,25,0,250,35,0,0,5,15,0,0,0,3624,4,34.9
0,0,0,0,0,4.03444292,0,0,0,0,0,0,0,83.79364269,0,0,0,0,0,0,0,0,0,0,0,0,0,0,0,0,0,0,0,0,0,0,0,0,0,0,0,0,0,0,0,0,0,0,0,0,0,0,0,0,0,0,0,0,0,0,12.17191439,0,0,0,0,0,0,0,0,0,0,0,0,0,0,0,0,0,0,0,0,0,0,0,1,0,0,0,25,0,250,35,0,0,5,15,0,0,0,4260,4,35.3
0,0,0,0,0,4.03444292,0,0,0,0,0,0,0,83.79364269,0,0,0,0,0,0,0,0,0,0,0,0,0,0,0,0,0,0,0,0,0,0,0,0,0,0,0,0,0,0,0,0,0,0,0,0,0,0,0,0,0,0,0,0,0,0,12.17191439,0,0,0,0,0,0,0,0,0,0,0,0,0,0,0,0,0,0,0,0,0,0,0,1,0,0,0,25,0,250,35,0,0,5,15,0,0,0,4872,4,33.2
0,0,0,0,0,4.03444292,0,0,0,0,0,0,0,83.79364269,0,0,0,0,0,0,0,0,0,0,0,0,0,0,0,0,0,0,0,0,0,0,0,0,0,0,0,0,0,0,0,0,0,0,0,0,0,0,0,0,0,0,0,0,0,0,12.17191439,0,0,0,0,0,0,0,0,0,0,0,0,0,0,0,0,0,0,0,0,0,0,0,1,0,0,0,25,0,250,35,0,0,5,15,0,0,0,5394,4,35.7
0,0,0,0,0,4.03444292,0,0,0,0,0,0,0,83.79364269,0,0,0,0,0,0,0,0,0,0,0,0,0,0,0,0,0,0,0,0,0,0,0,0,0,0,0,0,0,0,0,0,0,0,0,0,0,0,0,0,0,0,0,0,0,0,12.17191439,0,0,0,0,0,0,0,0,0,0,0,0,0,0,0,0,0,0,0,0,0,0,0,1,0,0,0,25,0,250,35,0,0,5,15,0,0,0,5754,4,35.2
0,0,0,0,0,0.375708711,0,0,0,0,0,0,0,87.51630947,0,0,0,0,0,0,0,0,0,0,0,0,0,0,0,0,0,0,0,0,0,0,0,0,0,0,0,0,0,0,0,0,0,0,0,0,0,0,0,0,0,0,0,0,0,0,12.10798182,0,0,0,0,0,0,0,0,0,0,0,0,0,0,0,0,0,0,0,0,0,0,0,1,0,0,0,25,0,250,35,0,0,5,15,0,0,0,618,4,57.3
0,0,0,0,0,0.375708711,0,0,0,0,0,0,0,87.51630947,0,0,0,0,0,0,0,0,0,0,0,0,0,0,0,0,0,0,0,0,0,0,0,0,0,0,0,0,0,0,0,0,0,0,0,0,0,0,0,0,0,0,0,0,0,0,12.10798182,0,0,0,0,0,0,0,0,0,0,0,0,0,0,0,0,0,0,0,0,0,0,0,1,0,0,0,25,0,250,35,0,0,5,15,0,0,0,1248,4,56.6
0,0,0,0,0,0.375708711,0,0,0,0,0,0,0,87.51630947,0,0,0,0,0,0,0,0,0,0,0,0,0,0,0,0,0,0,0,0,0,0,0,0,0,0,0,0,0,0,0,0,0,0,0,0,0,0,0,0,0,0,0,0,0,0,12.10798182,0,0,0,0,0,0,0,0,0,0,0,0,0,0,0,0,0,0,0,0,0,0,0,1,0,0,0,25,0,250,35,0,0,5,15,0,0,0,1818,4,53.4
0,0,0,0,0,0.375708711,0,0,0,0,0,0,0,87.51630947,0,0,0,0,0,0,0,0,0,0,0,0,0,0,0,0,0,0,0,0,0,0,0,0,0,0,0,0,0,0,0,0,0,0,0,0,0,0,0,0,0,0,0,0,0,0,12.10798182,0,0,0,0,0,0,0,0,0,0,0,0,0,0,0,0,0,0,0,0,0,0,0,1,0,0,0,25,0,250,35,0,0,5,15,0,0,0,2370,4,51.6
0,0,0,0,0,0.375708711,0,0,0,0,0,0,0,87.51630947,0,0,0,0,0,0,0,0,0,0,0,0,0,0,0,0,0,0,0,0,0,0,0,0,0,0,0,0,0,0,0,0,0,0,0,0,0,0,0,0,0,0,0,0,0,0,12.10798182,0,0,0,0,0,0,0,0,0,0,0,0,0,0,0,0,0,0,0,0,0,0,0,1,0,0,0,25,0,250,35,0,0,5,15,0,0,0,3006,4,50.5
0,0,0,0,0,0.375708711,0,0,0,0,0,0,0,87.51630947,0,0,0,0,0,0,0,0,0,0,0,0,0,0,0,0,0,0,0,0,0,0,0,0,0,0,0,0,0,0,0,0,0,0,0,0,0,0,0,0,0,0,0,0,0,0,12.10798182,0,0,0,0,0,0,0,0,0,0,0,0,0,0,0,0,0,0,0,0,0,0,0,1,0,0,0,25,0,250,35,0,0,5,15,0,0,0,3510,4,49.1
0,0,0,0,0,0.375708711,0,0,0,0,0,0,0,87.51630947,0,0,0,0,0,0,0,0,0,0,0,0,0,0,0,0,0,0,0,0,0,0,0,0,0,0,0,0,0,0,0,0,0,0,0,0,0,0,0,0,0,0,0,0,0,0,12.10798182,0,0,0,0,0,0,0,0,0,0,0,0,0,0,0,0,0,0,0,0,0,0,0,1,0,0,0,25,0,250,35,0,0,5,15,0,0,0,4128,4,48.6
0,0,0,0,0,0.375708711,0,0,0,0,0,0,0,87.51630947,0,0,0,0,0,0,0,0,0,0,0,0,0,0,0,0,0,0,0,0,0,0,0,0,0,0,0,0,0,0,0,0,0,0,0,0,0,0,0,0,0,0,0,0,0,0,12.10798182,0,0,0,0,0,0,0,0,0,0,0,0,0,0,0,0,0,0,0,0,0,0,0,1,0,0,0,25,0,250,35,0,0,5,15,0,0,0,4914,4,45.9
0,0,0,0,0,0.375708711,0,0,0,0,0,0,0,87.51630947,0,0,0,0,0,0,0,0,0,0,0,0,0,0,0,0,0,0,0,0,0,0,0,0,0,0,0,0,0,0,0,0,0,0,0,0,0,0,0,0,0,0,0,0,0,0,12.10798182,0,0,0,0,0,0,0,0,0,0,0,0,0,0,0,0,0,0,0,0,0,0,0,1,0,0,0,25,0,250,35,0,0,5,15,0,0,0,5424,4,45.4
0,0,0,0,0,0.375708711,0,0,0,0,0,0,0,87.51630947,0,0,0,0,0,0,0,0,0,0,0,0,0,0,0,0,0,0,0,0,0,0,0,0,0,0,0,0,0,0,0,0,0,0,0,0,0,0,0,0,0,0,0,0,0,0,12.10798182,0,0,0,0,0,0,0,0,0,0,0,0,0,0,0,0,0,0,0,0,0,0,0,1,0,0,0,25,0,250,35,0,0,5,15,0,0,0,5808,4,44.9
0,0,0,0,0,4.39685609,0,0,0,0,0,0,0,95.60314391,0,0,0,0,0,0,0,0,0,0,0,0,0,0,0,0,0,0,0,0,0,0,0,0,0,0,0,0,0,0,0,0,0,0,0,0,0,0,0,0,0,0,0,0,0,0,0,0,0,0,0,0,0,0,0,0,0,0,0,0,0,0,0,0,0,0,0,0,0,0,1,0,0,0,25,0,250,43,0,6,10,22,0,0,0,0,0.1,90.8
0,0,0,0,0,4.39685609,0,0,0,0,0,0,0,95.60314391,0,0,0,0,0,0,0,0,0,0,0,0,0,0,0,0,0,0,0,0,0,0,0,0,0,0,0,0,0,0,0,0,0,0,0,0,0,0,0,0,0,0,0,0,0,0,0,0,0,0,0,0,0,0,0,0,0,0,0,0,0,0,0,0,0,0,0,0,0,0,1,0,0,0,25,0,250,43,0,6,10,22,0,0,0,331.8,0.1,83.5
0,0,0,0,0,4.39685609,0,0,0,0,0,0,0,95.60314391,0,0,0,0,0,0,0,0,0,0,0,0,0,0,0,0,0,0,0,0,0,0,0,0,0,0,0,0,0,0,0,0,0,0,0,0,0,0,0,0,0,0,0,0,0,0,0,0,0,0,0,0,0,0,0,0,0,0,0,0,0,0,0,0,0,0,0,0,0,0,1,0,0,0,25,0,250,43,0,6,10,22,0,0,0,600,0.1,80.4
0,0,0,0,0,4.39685609,0,0,0,0,0,0,0,95.60314391,0,0,0,0,0,0,0,0,0,0,0,0,0,0,0,0,0,0,0,0,0,0,0,0,0,0,0,0,0,0,0,0,0,0,0,0,0,0,0,0,0,0,0,0,0,0,0,0,0,0,0,0,0,0,0,0,0,0,0,0,0,0,0,0,0,0,0,0,0,0,1,0,0,0,25,0,250,43,0,6,10,22,0,0,0,900,0.1,79.3
0,0,0,0,0,4.39685609,0,0,0,0,0,0,0,95.60314391,0,0,0,0,0,0,0,0,0,0,0,0,0,0,0,0,0,0,0,0,0,0,0,0,0,0,0,0,0,0,0,0,0,0,0,0,0,0,0,0,0,0,0,0,0,0,0,0,0,0,0,0,0,0,0,0,0,0,0,0,0,0,0,0,0,0,0,0,0,0,1,0,0,0,25,0,250,43,0,6,10,22,0,0,0,1230,0.1,76.1
0,0,0,0,0,4.39685609,0,0,0,0,0,0,0,95.60314391,0,0,0,0,0,0,0,0,0,0,0,0,0,0,0,0,0,0,0,0,0,0,0,0,0,0,0,0,0,0,0,0,0,0,0,0,0,0,0,0,0,0,0,0,0,0,0,0,0,0,0,0,0,0,0,0,0,0,0,0,0,0,0,0,0,0,0,0,0,0,1,0,0,0,25,0,250,43,0,6,10,22,0,0,0,1530,0.1,75.8
0,0,0,0,0,4.39685609,0,0,0,0,0,0,0,95.60314391,0,0,0,0,0,0,0,0,0,0,0,0,0,0,0,0,0,0,0,0,0,0,0,0,0,0,0,0,0,0,0,0,0,0,0,0,0,0,0,0,0,0,0,0,0,0,0,0,0,0,0,0,0,0,0,0,0,0,0,0,0,0,0,0,0,0,0,0,0,0,1,0,0,0,25,0,250,43,0,6,10,22,0,0,0,1860,0.1,73.9
0,0,0,0,0,4.39685609,0,0,0,0,0,0,0,95.60314391,0,0,0,0,0,0,0,0,0,0,0,0,0,0,0,0,0,0,0,0,0,0,0,0,0,0,0,0,0,0,0,0,0,0,0,0,0,0,0,0,0,0,0,0,0,0,0,0,0,0,0,0,0,0,0,0,0,0,0,0,0,0,0,0,0,0,0,0,0,0,1,0,0,0,25,0,250,43,0,6,10,22,0,0,0,2106,0.1,71.5
0,0,0,0,0,4.39685609,0,0,0,0,0,0,0,95.60314391,0,0,0,0,0,0,0,0,0,0,0,0,0,0,0,0,0,0,0,0,0,0,0,0,0,0,0,0,0,0,0,0,0,0,0,0,0,0,0,0,0,0,0,0,0,0,0,0,0,0,0,0,0,0,0,0,0,0,0,0,0,0,0,0,0,0,0,0,0,0,1,0,0,0,25,0,250,43,0,6,10,22,0,0,0,2376,0.1,70.7
0,0,0,0,0,4.39685609,0,0,0,0,0,0,0,95.60314391,0,0,0,0,0,0,0,0,0,0,0,0,0,0,0,0,0,0,0,0,0,0,0,0,0,0,0,0,0,0,0,0,0,0,0,0,0,0,0,0,0,0,0,0,0,0,0,0,0,0,0,0,0,0,0,0,0,0,0,0,0,0,0,0,0,0,0,0,0,0,1,0,0,0,25,0,250,43,0,6,10,22,0,0,0,2670,0.1,69.9
0,0,0,5.222265092,0,0,0.787381597,0,0,0,0,0,0,93.99035331,0,0,0,0,0,0,0,0,0,0,0,0,0,0,0,0,0,0,0,0,0,0,0,0,0,0,0,0,0,0,0,0,0,0,0,0,0,0,0,0,0,0,0,0,0,0,0,0,0,0,0,0,0,0,0,0,0,0,0,0,0,0,0,0,0,0,0,0,0,0,1,0,0,0,400,3.5,210,0,0,10,0.2,40,0,0,0,60,3.34,28.5
0,0,0,5.20692634,0,0,1.554591906,0,0,0,0,0,0,93.23848175,0,0,0,0,0,0,0,0,0,0,0,0,0,0,0,0,0,0,0,0,0,0,0,0,0,0,0,0,0,0,0,0,0,0,0,0,0,0,0,0,0,0,0,0,0,0,0,0,0,0,0,0,0,0,0,0,0,0,0,0,0,0,0,0,0,0,0,0,0,0,1,0,0,0,400,3.5,210,0,0,10,0.2,40,0,0,0,60,3.34,46.1
0,0,0,5.191523856,0,0,2.324989957,0,0,0,0,0,0,92.48348619,0,0,0,0,0,0,0,0,0,0,0,0,0,0,0,0,0,0,0,0,0,0,0,0,0,0,0,0,0,0,0,0,0,0,0,0,0,0,0,0,0,0,0,0,0,0,0,0,0,0,0,0,0,0,0,0,0,0,0,0,0,0,0,0,0,0,0,0,0,0,1,0,0,0,400,3.5,210,0,0,10,0.2,40,0,0,0,60,3.34,17.5
0,0,0,2.958636153,0,0,1.577387885,0,0,0,0,0,0,95.46397596,0,0,0,0,0,0,0,0,0,0,0,0,0,0,0,0,0,0,0,0,0,0,0,0,0,0,0,0,0,0,0,0,0,0,0,0,0,0,0,0,0,0,0,0,0,0,0,0,0,0,0,0,0,0,0,0,0,0,0,0,0,0,0,0,0,0,0,0,0,0,1,0,0,0,400,3.5,210,0,0,10,0.2,40,0,0,0,60,3.34,40.1
0,0,0,5.808862566,0,0,1.548488723,0,0,0,0,0,0,92.64264871,0,0,0,0,0,0,0,0,0,0,0,0,0,0,0,0,0,0,0,0,0,0,0,0,0,0,0,0,0,0,0,0,0,0,0,0,0,0,0,0,0,0,0,0,0,0,0,0,0,0,0,0,0,0,0,0,0,0,0,0,0,0,0,0,0,0,0,0,0,0,1,0,0,0,400,3.5,210,0,0,10,0.2,40,0,0,0,60,3.34,46.3
0,0,0,10.15346536,0,0,1.504437704,0,0,0,0,0,0,88.34209694,0,0,0,0,0,0,0,0,0,0,0,0,0,0,0,0,0,0,0,0,0,0,0,0,0,0,0,0,0,0,0,0,0,0,0,0,0,0,0,0,0,0,0,0,0,0,0,0,0,0,0,0,0,0,0,0,0,0,0,0,0,0,0,0,0,0,0,0,0,0,1,0,0,0,400,3.5,210,0,0,10,0.2,40,0,0,0,60,3.34,50.3
0,0,0,23.20783515,0,0,1.372076168,0,0,0,0,0,0,75.42008868,0,0,0,0,0,0,0,0,0,0,0,0,0,0,0,0,0,0,0,0,0,0,0,0,0,0,0,0,0,0,0,0,0,0,0,0,0,0,0,0,0,0,0,0,0,0,0,0,0,0,0,0,0,0,0,0,0,0,0,0,0,0,0,0,0,0,0,0,0,0,1,0,0,0,400,3.5,210,0,0,10,0.2,40,0,0,0,60,3.34,59.3
0,0,0,40.33901036,0,0,1.198378878,0,0,0,0,0,0,58.46261076,0,0,0,0,0,0,0,0,0,0,0,0,0,0,0,0,0,0,0,0,0,0,0,0,0,0,0,0,0,0,0,0,0,0,0,0,0,0,0,0,0,0,0,0,0,0,0,0,0,0,0,0,0,0,0,0,0,0,0,0,0,0,0,0,0,0,0,0,0,0,1,0,0,0,400,3.5,210,0,0,10,0.2,40,0,0,0,60,3.34,55.5
0,0,0,53.50213334,0,0,1.064914667,0,0,0,0,0,0,45.432952,0,0,0,0,0,0,0,0,0,0,0,0,0,0,0,0,0,0,0,0,0,0,0,0,0,0,0,0,0,0,0,0,0,0,0,0,0,0,0,0,0,0,0,0,0,0,0,0,0,0,0,0,0,0,0,0,0,0,0,0,0,0,0,0,0,0,0,0,0,0,1,0,0,0,400,3.5,210,0,0,10,0.2,40,0,0,0,60,3.34,75.8
0,0,0,63.93134286,0,0,0.959170291,0,0,0,0,0,0,35.10948685,0,0,0,0,0,0,0,0,0,0,0,0,0,0,0,0,0,0,0,0,0,0,0,0,0,0,0,0,0,0,0,0,0,0,0,0,0,0,0,0,0,0,0,0,0,0,0,0,0,0,0,0,0,0,0,0,0,0,0,0,0,0,0,0,0,0,0,0,0,0,1,0,0,0,400,3.5,210,0,0,10,0.2,40,0,0,0,60,3.34,39.4
0,0,0,0,0,0.437187522,0,0,0,0,0,0,0,99.56281248,0,0,0,0,0,0,0,0,0,0,0,0,0,0,0,0,0,0,0,0,0,0,0,0,0,0,0,0,0,0,0,0,0,0,0,0,0,0,0,0,0,0,0,0,0,0,0,0,0,0,0,0,0,0,0,0,0,0,0,0,0,0,0,1,0,0,0,0,0,0,0,0,0,0,250,1,175,41.9,0,0,1.6,52.4,0,0,0,60,0.14,1.5
0,0,0,0,0,0.437187522,0,0,0,0,0,0,0,99.56281248,0,0,0,0,0,0,0,0,0,0,0,0,0,0,0,0,0,0,0,0,0,0,0,0,0,0,0,0,0,0,0,0,0,0,0,0,0,0,0,0,0,0,0,0,0,0,0,0,0,0,0,0,0,0,0,0,0,0,0,0,0,0,0,1,0,0,0,0,0,0,0,0,0,0,250,1,200,41.9,0,0,1.6,52.4,0,0,0,60,0.14,3.3
0,0,0,0,0,0.437187522,0,0,0,0,0,0,0,99.56281248,0,0,0,0,0,0,0,0,0,0,0,0,0,0,0,0,0,0,0,0,0,0,0,0,0,0,0,0,0,0,0,0,0,0,0,0,0,0,0,0,0,0,0,0,0,0,0,0,0,0,0,0,0,0,0,0,0,0,0,0,0,0,0,1,0,0,0,0,0,0,0,0,0,0,250,1,225,41.9,0,0,1.6,52.4,0,0,0,60,0.14,6.1
0,0,0,0,0,0.437187522,0,0,0,0,0,0,0,99.56281248,0,0,0,0,0,0,0,0,0,0,0,0,0,0,0,0,0,0,0,0,0,0,0,0,0,0,0,0,0,0,0,0,0,0,0,0,0,0,0,0,0,0,0,0,0,0,0,0,0,0,0,0,0,0,0,0,0,0,0,0,0,0,0,1,0,0,0,0,0,0,0,0,0,0,250,1,250,41.9,0,0,1.6,52.4,0,0,0,60,0.14,8.7
0,0,0,0,0,0.437187522,0,0,0,0,0,0,0,99.56281248,0,0,0,0,0,0,0,0,0,0,0,0,0,0,0,0,0,0,0,0,0,0,0,0,0,0,0,0,0,0,0,0,0,0,0,0,0,0,0,0,0,0,0,0,0,0,0,0,0,0,0,0,0,0,0,0,0,0,0,0,0,0,0,1,0,0,0,0,0,0,0,0,0,0,250,1,275,41.9,0,0,1.6,52.4,0,0,0,60,0.14,14.3
0,0,0,0,0,2.191471347,0,0,0,0,0,0,0,97.80852865,0,0,0,0,0,0,0,0,0,0,0,0,0,0,0,0,0,0,0,0,0,0,0,0,0,0,0,0,0,0,0,0,0,0,0,0,0,0,0,0,0,0,0,0,0,0,0,0,0,0,0,0,0,0,0,0,0,0,0,0,0,0,0,1,0,0,0,0,0,0,0,0,0,0,250,1,300,41.9,0,0,1.6,52.4,0,0,0,60,0.14,17.4
0,0,0,0,0,2.191471347,0,0,0,0,0,0,0,97.80852865,0,0,0,0,0,0,0,0,0,0,0,0,0,0,0,0,0,0,0,0,0,0,0,0,0,0,0,0,0,0,0,0,0,0,0,0,0,0,0,0,0,0,0,0,0,0,0,0,0,0,0,0,0,0,0,0,0,0,0,0,0,0,0,1,0,0,0,0,0,0,0,0,0,0,250,1,175,41.9,0,0,1.6,52.4,0,0,0,60,0.14,8.1
0,0,0,0,0,2.191471347,0,0,0,0,0,0,0,97.80852865,0,0,0,0,0,0,0,0,0,0,0,0,0,0,0,0,0,0,0,0,0,0,0,0,0,0,0,0,0,0,0,0,0,0,0,0,0,0,0,0,0,0,0,0,0,0,0,0,0,0,0,0,0,0,0,0,0,0,0,0,0,0,0,1,0,0,0,0,0,0,0,0,0,0,250,1,200,41.9,0,0,1.6,52.4,0,0,0,60,0.14,13.7
0,0,0,0,0,2.191471347,0,0,0,0,0,0,0,97.80852865,0,0,0,0,0,0,0,0,0,0,0,0,0,0,0,0,0,0,0,0,0,0,0,0,0,0,0,0,0,0,0,0,0,0,0,0,0,0,0,0,0,0,0,0,0,0,0,0,0,0,0,0,0,0,0,0,0,0,0,0,0,0,0,1,0,0,0,0,0,0,0,0,0,0,250,1,225,41.9,0,0,1.6,52.4,0,0,0,60,0.14,22.7
0,0,0,0,0,2.191471347,0,0,0,0,0,0,0,97.80852865,0,0,0,0,0,0,0,0,0,0,0,0,0,0,0,0,0,0,0,0,0,0,0,0,0,0,0,0,0,0,0,0,0,0,0,0,0,0,0,0,0,0,0,0,0,0,0,0,0,0,0,0,0,0,0,0,0,0,0,0,0,0,0,1,0,0,0,0,0,0,0,0,0,0,250,1,250,41.9,0,0,1.6,52.4,0,0,0,60,0.14,34.3
0,0,0,0,0,2.191471347,0,0,0,0,0,0,0,97.80852865,0,0,0,0,0,0,0,0,0,0,0,0,0,0,0,0,0,0,0,0,0,0,0,0,0,0,0,0,0,0,0,0,0,0,0,0,0,0,0,0,0,0,0,0,0,0,0,0,0,0,0,0,0,0,0,0,0,0,0,0,0,0,0,1,0,0,0,0,0,0,0,0,0,0,250,1,275,41.9,0,0,1.6,52.4,0,0,0,60,0.14,52
0,0,0,0,0.441387779,0,0,0,0,0,0,0,0,99.55861222,0,0,0,0,0,0,0,0,0,0,0,0,0,0,0,0,0,0,0,0,0,0,0,0,0,0,0,0,0,0,0,0,0,0,0,0,0,0,0,0,0,0,0,0,0,0,0,0,0,0,0,0,0,0,0,0,0,0,0,1,0,0,0,0,0,0,0,0,0,0,0,0,0,0,400,1,300,41.9,0,0,1.6,52.4,0,0,0,60,0.14,58.3
0,0,0,0,0.441387779,0,0,0,0,0,0,0,0,99.55861222,0,0,0,0,0,0,0,0,0,0,0,0,0,0,0,0,0,0,0,0,0,0,0,0,0,0,0,0,0,0,0,0,0,0,0,0,0,0,0,0,0,0,0,0,0,0,0,0,0,0,0,0,0,0,0,0,0,0,0,1,0,0,0,0,0,0,0,0,0,0,0,0,0,0,400,1,250,41.9,0,0,1.6,52.4,0,0,0,60,0.14,10.4
0,0,0,0,0.441387779,0,0,0,0,0,0,0,0,99.55861222,0,0,0,0,0,0,0,0,0,0,0,0,0,0,0,0,0,0,0,0,0,0,0,0,0,0,0,0,0,0,0,0,0,0,0,0,0,0,0,0,0,0,0,0,0,0,0,0,0,0,0,0,0,0,0,0,0,0,0,1,0,0,0,0,0,0,0,0,0,0,0,0,0,0,400,1,275,41.9,0,0,1.6,52.4,0,0,0,60,0.14,14.9
0,0,0,0,0.441387779,0,0,0,0,0,0,0,0,99.55861222,0,0,0,0,0,0,0,0,0,0,0,0,0,0,0,0,0,0,0,0,0,0,0,0,0,0,0,0,0,0,0,0,0,0,0,0,0,0,0,0,0,0,0,0,0,0,0,0,0,0,0,0,0,0,0,0,0,0,0,1,0,0,0,0,0,0,0,0,0,0,0,0,0,0,400,1,325,41.9,0,0,1.6,52.4,0,0,0,60,0.14,31.5
0,0,0,0,2.212151319,0,0,0,0,0,0,0,0,97.78784868,0,0,0,0,0,0,0,0,0,0,0,0,0,0,0,0,0,0,0,0,0,0,0,0,0,0,0,0,0,0,0,0,0,0,0,0,0,0,0,0,0,0,0,0,0,0,0,0,0,0,0,0,0,0,0,0,0,0,0,1,0,0,0,0,0,0,0,0,0,0,0,0,0,0,400,1,350,41.9,0,0,1.6,52.4,0,0,0,60,0.14,81.9
0,0,0,0,2.212151319,0,0,0,0,0,0,0,0,97.78784868,0,0,0,0,0,0,0,0,0,0,0,0,0,0,0,0,0,0,0,0,0,0,0,0,0,0,0,0,0,0,0,0,0,0,0,0,0,0,0,0,0,0,0,0,0,0,0,0,0,0,0,0,0,0,0,0,0,0,0,1,0,0,0,0,0,0,0,0,0,0,0,0,0,0,400,1,250,41.9,0,0,1.6,52.4,0,0,0,60,0.14,36.4
0,0,0,0,2.212151319,0,0,0,0,0,0,0,0,97.78784868,0,0,0,0,0,0,0,0,0,0,0,0,0,0,0,0,0,0,0,0,0,0,0,0,0,0,0,0,0,0,0,0,0,0,0,0,0,0,0,0,0,0,0,0,0,0,0,0,0,0,0,0,0,0,0,0,0,0,0,1,0,0,0,0,0,0,0,0,0,0,0,0,0,0,400,1,275,41.9,0,0,1.6,52.4,0,0,0,60,0.14,51.1
0,0,0,0,2.212151319,0,0,0,0,0,0,0,0,97.78784868,0,0,0,0,0,0,0,0,0,0,0,0,0,0,0,0,0,0,0,0,0,0,0,0,0,0,0,0,0,0,0,0,0,0,0,0,0,0,0,0,0,0,0,0,0,0,0,0,0,0,0,0,0,0,0,0,0,0,0,1,0,0,0,0,0,0,0,0,0,0,0,0,0,0,400,1,300,41.9,0,0,1.6,52.4,0,0,0,60,0.14,64.4
0,0,0,0,2.212151319,0,0,0,0,0,0,0,0,97.78784868,0,0,0,0,0,0,0,0,0,0,0,0,0,0,0,0,0,0,0,0,0,0,0,0,0,0,0,0,0,0,0,0,0,0,0,0,0,0,0,0,0,0,0,0,0,0,0,0,0,0,0,0,0,0,0,0,0,0,0,1,0,0,0,0,0,0,0,0,0,0,0,0,0,0,400,1,325,41.9,0,0,1.6,52.4,0,0,0,60,0.14,76
0,0,0,0,0.54474711,0,0,0,0,0,0,0,0,57.68404668,0,0,41.77120621,0,0,0,0,0,0,0,0,0,0,0,0,0,0,0,0,0,0,0,0,0,0,0,0,0,0,0,0,0,0,0,0,0,0,0,0,0,0,0,0,0,0,0,0,0,0,0,0,0,0,0,0,0,0,0,0,0,0,0,0,0,1,0,0,0,0,0,0,0,0,0,380,4,206,30.3,0,10.5,4.9,33,0,0,0,60,0.23,1.47
0,0,0,0,0.54474711,0,0,0,0,0,0,0,0,57.68404668,0,0,41.77120621,0,0,0,0,0,0,0,0,0,0,0,0,0,0,0,0,0,0,0,0,0,0,0,0,0,0,0,0,0,0,0,0,0,0,0,0,0,0,0,0,0,0,0,0,0,0,0,0,0,0,0,0,0,0,0,0,0,0,0,0,0,1,0,0,0,0,0,0,0,0,0,380,4,210,30.3,0,10.5,4.9,33,0,0,0,60,0.23,2.06
0,0,0,0,0.54474711,0,0,0,0,0,0,0,0,57.68404668,0,0,41.77120621,0,0,0,0,0,0,0,0,0,0,0,0,0,0,0,0,0,0,0,0,0,0,0,0,0,0,0,0,0,0,0,0,0,0,0,0,0,0,0,0,0,0,0,0,0,0,0,0,0,0,0,0,0,0,0,0,0,0,0,0,0,1,0,0,0,0,0,0,0,0,0,380,4,221,30.3,0,10.5,4.9,33,0,0,0,60,0.23,2.09
0,0,0,0,0.54474711,0,0,0,0,0,0,0,0,57.68404668,0,0,41.77120621,0,0,0,0,0,0,0,0,0,0,0,0,0,0,0,0,0,0,0,0,0,0,0,0,0,0,0,0,0,0,0,0,0,0,0,0,0,0,0,0,0,0,0,0,0,0,0,0,0,0,0,0,0,0,0,0,0,0,0,0,0,1,0,0,0,0,0,0,0,0,0,380,4,231,30.3,0,10.5,4.9,33,0,0,0,60,0.23,2.68
0,0,0,0,0.54474711,0,0,0,0,0,0,0,0,57.68404668,0,0,41.77120621,0,0,0,0,0,0,0,0,0,0,0,0,0,0,0,0,0,0,0,0,0,0,0,0,0,0,0,0,0,0,0,0,0,0,0,0,0,0,0,0,0,0,0,0,0,0,0,0,0,0,0,0,0,0,0,0,0,0,0,0,0,1,0,0,0,0,0,0,0,0,0,380,4,260,30.3,0,10.5,4.9,33,0,0,0,60,0.23,5.92
0,0,0,0,0.54474711,0,0,0,0,0,0,0,0,57.68404668,0,0,41.77120621,0,0,0,0,0,0,0,0,0,0,0,0,0,0,0,0,0,0,0,0,0,0,0,0,0,0,0,0,0,0,0,0,0,0,0,0,0,0,0,0,0,0,0,0,0,0,0,0,0,0,0,0,0,0,0,0,0,0,0,0,0,1,0,0,0,0,0,0,0,0,0,380,4,243,30.3,0,10.5,4.9,33,0,0,0,60,0.23,3.57
0,0,0,0,0.54474711,0,0,0,0,0,0,0,0,57.68404668,0,0,41.77120621,0,0,0,0,0,0,0,0,0,0,0,0,0,0,0,0,0,0,0,0,0,0,0,0,0,0,0,0,0,0,0,0,0,0,0,0,0,0,0,0,0,0,0,0,0,0,0,0,0,0,0,0,0,0,0,0,0,0,0,0,0,1,0,0,0,0,0,0,0,0,0,380,4,274,30.3,0,10.5,4.9,33,0,0,0,60,0.23,9.12
0,0,0,0,0.54474711,0,0,0,0,0,0,0,0,57.68404668,0,0,41.77120621,0,0,0,0,0,0,0,0,0,0,0,0,0,0,0,0,0,0,0,0,0,0,0,0,0,0,0,0,0,0,0,0,0,0,0,0,0,0,0,0,0,0,0,0,0,0,0,0,0,0,0,0,0,0,0,0,0,0,0,0,0,1,0,0,0,0,0,0,0,0,0,380,4,301,30.3,0,10.5,4.9,33,0,0,0,60,0.23,22.4
0,0,0,0,0.54474711,0,0,0,0,0,0,0,0,57.68404668,0,0,41.77120621,0,0,0,0,0,0,0,0,0,0,0,0,0,0,0,0,0,0,0,0,0,0,0,0,0,0,0,0,0,0,0,0,0,0,0,0,0,0,0,0,0,0,0,0,0,0,0,0,0,0,0,0,0,0,0,0,0,0,0,0,0,1,0,0,0,0,0,0,0,0,0,380,4,320,30.3,0,10.5,4.9,33,0,0,0,60,0.23,39.5
0,0,0,0,0.54474711,0,0,0,0,0,0,0,0,57.68404668,0,0,41.77120621,0,0,0,0,0,0,0,0,0,0,0,0,0,0,0,0,0,0,0,0,0,0,0,0,0,0,0,0,0,0,0,0,0,0,0,0,0,0,0,0,0,0,0,0,0,0,0,0,0,0,0,0,0,0,0,0,0,0,0,0,0,1,0,0,0,0,0,0,0,0,0,380,4,324,30.3,0,10.5,4.9,33,0,0,0,60,0.23,50.4
0,0,0,0,0.54474711,0,0,0,0,0,0,0,0,57.68404668,0,0,41.77120621,0,0,0,0,0,0,0,0,0,0,0,0,0,0,0,0,0,0,0,0,0,0,0,0,0,0,0,0,0,0,0,0,0,0,0,0,0,0,0,0,0,0,0,0,0,0,0,0,0,0,0,0,0,0,0,0,0,0,0,0,0,1,0,0,0,0,0,0,0,0,0,380,4,251,30.3,0,10.5,4.9,33,0,0,0,60,0.23,44.6
0,0,0,0,1.169404759,0,0,0,0,0,0,0,0,57.32174524,0,0,41.50885,0,0,0,0,0,0,0,0,0,0,0,0,0,0,0,0,0,0,0,0,0,0,0,0,0,0,0,0,0,0,0,0,0,0,0,0,0,0,0,0,0,0,0,0,0,0,0,0,0,0,0,0,0,0,0,0,0,0,0,0,0,1,0,0,0,0,0,0,0,0,0,380,4,206,30.3,0,10.5,4.9,33,0,0,0,60,0.23,2.92
0,0,0,0,1.169404759,0,0,0,0,0,0,0,0,57.32174524,0,0,41.50885,0,0,0,0,0,0,0,0,0,0,0,0,0,0,0,0,0,0,0,0,0,0,0,0,0,0,0,0,0,0,0,0,0,0,0,0,0,0,0,0,0,0,0,0,0,0,0,0,0,0,0,0,0,0,0,0,0,0,0,0,0,1,0,0,0,0,0,0,0,0,0,380,4,215,30.3,0,10.5,4.9,33,0,0,0,60,0.23,3.23
0,0,0,0,1.169404759,0,0,0,0,0,0,0,0,57.32174524,0,0,41.50885,0,0,0,0,0,0,0,0,0,0,0,0,0,0,0,0,0,0,0,0,0,0,0,0,0,0,0,0,0,0,0,0,0,0,0,0,0,0,0,0,0,0,0,0,0,0,0,0,0,0,0,0,0,0,0,0,0,0,0,0,0,1,0,0,0,0,0,0,0,0,0,380,4,223,30.3,0,10.5,4.9,33,0,0,0,60,0.23,3.24
0,0,0,0,1.169404759,0,0,0,0,0,0,0,0,57.32174524,0,0,41.50885,0,0,0,0,0,0,0,0,0,0,0,0,0,0,0,0,0,0,0,0,0,0,0,0,0,0,0,0,0,0,0,0,0,0,0,0,0,0,0,0,0,0,0,0,0,0,0,0,0,0,0,0,0,0,0,0,0,0,0,0,0,1,0,0,0,0,0,0,0,0,0,380,4,225,30.3,0,10.5,4.9,33,0,0,0,60,0.23,4.98
0,0,0,0,1.169404759,0,0,0,0,0,0,0,0,57.32174524,0,0,41.50885,0,0,0,0,0,0,0,0,0,0,0,0,0,0,0,0,0,0,0,0,0,0,0,0,0,0,0,0,0,0,0,0,0,0,0,0,0,0,0,0,0,0,0,0,0,0,0,0,0,0,0,0,0,0,0,0,0,0,0,0,0,1,0,0,0,0,0,0,0,0,0,380,4,234,30.3,0,10.5,4.9,33,0,0,0,60,0.23,6.44
0,0,0,0,1.169404759,0,0,0,0,0,0,0,0,57.32174524,0,0,41.50885,0,0,0,0,0,0,0,0,0,0,0,0,0,0,0,0,0,0,0,0,0,0,0,0,0,0,0,0,0,0,0,0,0,0,0,0,0,0,0,0,0,0,0,0,0,0,0,0,0,0,0,0,0,0,0,0,0,0,0,0,0,1,0,0,0,0,0,0,0,0,0,380,4,244,30.3,0,10.5,4.9,33,0,0,0,60,0.23,9.34
0,0,0,0,1.169404759,0,0,0,0,0,0,0,0,57.32174524,0,0,41.50885,0,0,0,0,0,0,0,0,0,0,0,0,0,0,0,0,0,0,0,0,0,0,0,0,0,0,0,0,0,0,0,0,0,0,0,0,0,0,0,0,0,0,0,0,0,0,0,0,0,0,0,0,0,0,0,0,0,0,0,0,0,1,0,0,0,0,0,0,0,0,0,380,4,256,30.3,0,10.5,4.9,33,0,0,0,60,0.23,12
0,0,0,0,1.169404759,0,0,0,0,0,0,0,0,57.32174524,0,0,41.50885,0,0,0,0,0,0,0,0,0,0,0,0,0,0,0,0,0,0,0,0,0,0,0,0,0,0,0,0,0,0,0,0,0,0,0,0,0,0,0,0,0,0,0,0,0,0,0,0,0,0,0,0,0,0,0,0,0,0,0,0,0,1,0,0,0,0,0,0,0,0,0,380,4,263,30.3,0,10.5,4.9,33,0,0,0,60,0.23,16
0,0,0,0,1.169404759,0,0,0,0,0,0,0,0,57.32174524,0,0,41.50885,0,0,0,0,0,0,0,0,0,0,0,0,0,0,0,0,0,0,0,0,0,0,0,0,0,0,0,0,0,0,0,0,0,0,0,0,0,0,0,0,0,0,0,0,0,0,0,0,0,0,0,0,0,0,0,0,0,0,0,0,0,1,0,0,0,0,0,0,0,0,0,380,4,265,30.3,0,10.5,4.9,33,0,0,0,60,0.23,18.6
0,0,0,0,1.169404759,0,0,0,0,0,0,0,0,57.32174524,0,0,41.50885,0,0,0,0,0,0,0,0,0,0,0,0,0,0,0,0,0,0,0,0,0,0,0,0,0,0,0,0,0,0,0,0,0,0,0,0,0,0,0,0,0,0,0,0,0,0,0,0,0,0,0,0,0,0,0,0,0,0,0,0,0,1,0,0,0,0,0,0,0,0,0,380,4,272,30.3,0,10.5,4.9,33,0,0,0,60,0.23,25
0,0,0,0,1.169404759,0,0,0,0,0,0,0,0,57.32174524,0,0,41.50885,0,0,0,0,0,0,0,0,0,0,0,0,0,0,0,0,0,0,0,0,0,0,0,0,0,0,0,0,0,0,0,0,0,0,0,0,0,0,0,0,0,0,0,0,0,0,0,0,0,0,0,0,0,0,0,0,0,0,0,0,0,1,0,0,0,0,0,0,0,0,0,380,4,302,30.3,0,10.5,4.9,33,0,0,0,60,0.23,55.3
0,0,0,0,1.169404759,0,0,0,0,0,0,0,0,57.32174524,0,0,41.50885,0,0,0,0,0,0,0,0,0,0,0,0,0,0,0,0,0,0,0,0,0,0,0,0,0,0,0,0,0,0,0,0,0,0,0,0,0,0,0,0,0,0,0,0,0,0,0,0,0,0,0,0,0,0,0,0,0,0,0,0,0,1,0,0,0,0,0,0,0,0,0,380,4,306,30.3,0,10.5,4.9,33,0,0,0,60,0.23,58.8
0,0,0,0,1.169404759,0,0,0,0,0,0,0,0,57.32174524,0,0,41.50885,0,0,0,0,0,0,0,0,0,0,0,0,0,0,0,0,0,0,0,0,0,0,0,0,0,0,0,0,0,0,0,0,0,0,0,0,0,0,0,0,0,0,0,0,0,0,0,0,0,0,0,0,0,0,0,0,0,0,0,0,0,1,0,0,0,0,0,0,0,0,0,380,4,322,30.3,0,10.5,4.9,33,0,0,0,60,0.23,77.8
0,0,0,0,1.169404759,0,0,0,0,0,0,0,0,57.32174524,0,0,41.50885,0,0,0,0,0,0,0,0,0,0,0,0,0,0,0,0,0,0,0,0,0,0,0,0,0,0,0,0,0,0,0,0,0,0,0,0,0,0,0,0,0,0,0,0,0,0,0,0,0,0,0,0,0,0,0,0,0,0,0,0,0,1,0,0,0,0,0,0,0,0,0,380,4,327,30.3,0,10.5,4.9,33,0,0,0,60,0.23,81.3
0,0,0,0,1.717817549,0,0,0,0,0,0,0,0,57.00366582,0,0,41.27851663,0,0,0,0,0,0,0,0,0,0,0,0,0,0,0,0,0,0,0,0,0,0,0,0,0,0,0,0,0,0,0,0,0,0,0,0,0,0,0,0,0,0,0,0,0,0,0,0,0,0,0,0,0,0,0,0,0,0,0,0,0,1,0,0,0,0,0,0,0,0,0,380,4,220,30.3,0,10.5,4.9,33,0,0,0,60,0.23,4.1
0,0,0,0,1.717817549,0,0,0,0,0,0,0,0,57.00366582,0,0,41.27851663,0,0,0,0,0,0,0,0,0,0,0,0,0,0,0,0,0,0,0,0,0,0,0,0,0,0,0,0,0,0,0,0,0,0,0,0,0,0,0,0,0,0,0,0,0,0,0,0,0,0,0,0,0,0,0,0,0,0,0,0,0,1,0,0,0,0,0,0,0,0,0,380,4,241,30.3,0,10.5,4.9,33,0,0,0,60,0.23,9.62
0,0,0,0,1.717817549,0,0,0,0,0,0,0,0,57.00366582,0,0,41.27851663,0,0,0,0,0,0,0,0,0,0,0,0,0,0,0,0,0,0,0,0,0,0,0,0,0,0,0,0,0,0,0,0,0,0,0,0,0,0,0,0,0,0,0,0,0,0,0,0,0,0,0,0,0,0,0,0,0,0,0,0,0,1,0,0,0,0,0,0,0,0,0,380,4,252,30.3,0,10.5,4.9,33,0,0,0,60,0.23,22
0,0,0,0,1.717817549,0,0,0,0,0,0,0,0,57.00366582,0,0,41.27851663,0,0,0,0,0,0,0,0,0,0,0,0,0,0,0,0,0,0,0,0,0,0,0,0,0,0,0,0,0,0,0,0,0,0,0,0,0,0,0,0,0,0,0,0,0,0,0,0,0,0,0,0,0,0,0,0,0,0,0,0,0,1,0,0,0,0,0,0,0,0,0,380,4,262,30.3,0,10.5,4.9,33,0,0,0,60,0.23,18.3
0,0,0,0,1.717817549,0,0,0,0,0,0,0,0,57.00366582,0,0,41.27851663,0,0,0,0,0,0,0,0,0,0,0,0,0,0,0,0,0,0,0,0,0,0,0,0,0,0,0,0,0,0,0,0,0,0,0,0,0,0,0,0,0,0,0,0,0,0,0,0,0,0,0,0,0,0,0,0,0,0,0,0,0,1,0,0,0,0,0,0,0,0,0,380,4,272,30.3,0,10.5,4.9,33,0,0,0,60,0.23,28.1
0,0,0,0,1.717817549,0,0,0,0,0,0,0,0,57.00366582,0,0,41.27851663,0,0,0,0,0,0,0,0,0,0,0,0,0,0,0,0,0,0,0,0,0,0,0,0,0,0,0,0,0,0,0,0,0,0,0,0,0,0,0,0,0,0,0,0,0,0,0,0,0,0,0,0,0,0,0,0,0,0,0,0,0,1,0,0,0,0,0,0,0,0,0,380,4,275,30.3,0,10.5,4.9,33,0,0,0,60,0.23,29.3
0,0,0,0,1.717817549,0,0,0,0,0,0,0,0,57.00366582,0,0,41.27851663,0,0,0,0,0,0,0,0,0,0,0,0,0,0,0,0,0,0,0,0,0,0,0,0,0,0,0,0,0,0,0,0,0,0,0,0,0,0,0,0,0,0,0,0,0,0,0,0,0,0,0,0,0,0,0,0,0,0,0,0,0,1,0,0,0,0,0,0,0,0,0,380,4,301,30.3,0,10.5,4.9,33,0,0,0,60,0.23,62.8
0,0,0,0,1.717817549,0,0,0,0,0,0,0,0,57.00366582,0,0,41.27851663,0,0,0,0,0,0,0,0,0,0,0,0,0,0,0,0,0,0,0,0,0,0,0,0,0,0,0,0,0,0,0,0,0,0,0,0,0,0,0,0,0,0,0,0,0,0,0,0,0,0,0,0,0,0,0,0,0,0,0,0,0,1,0,0,0,0,0,0,0,0,0,380,4,321,30.3,0,10.5,4.9,33,0,0,0,60,0.23,79.8
0,0,0,0,2.583094026,0,0,0,0,0,0,0,0,56.50180546,0,0,40.91510051,0,0,0,0,0,0,0,0,0,0,0,0,0,0,0,0,0,0,0,0,0,0,0,0,0,0,0,0,0,0,0,0,0,0,0,0,0,0,0,0,0,0,0,0,0,0,0,0,0,0,0,0,0,0,0,0,0,0,0,0,0,1,0,0,0,0,0,0,0,0,0,380,4,203,30.3,0,10.5,4.9,33,0,0,0,60,0.23,2.91
0,0,0,0,2.583094026,0,0,0,0,0,0,0,0,56.50180546,0,0,40.91510051,0,0,0,0,0,0,0,0,0,0,0,0,0,0,0,0,0,0,0,0,0,0,0,0,0,0,0,0,0,0,0,0,0,0,0,0,0,0,0,0,0,0,0,0,0,0,0,0,0,0,0,0,0,0,0,0,0,0,0,0,0,1,0,0,0,0,0,0,0,0,0,380,4,211,30.3,0,10.5,4.9,33,0,0,0,60,0.23,4.08
0,0,0,0,2.583094026,0,0,0,0,0,0,0,0,56.50180546,0,0,40.91510051,0,0,0,0,0,0,0,0,0,0,0,0,0,0,0,0,0,0,0,0,0,0,0,0,0,0,0,0,0,0,0,0,0,0,0,0,0,0,0,0,0,0,0,0,0,0,0,0,0,0,0,0,0,0,0,0,0,0,0,0,0,1,0,0,0,0,0,0,0,0,0,380,4,233,30.3,0,10.5,4.9,33,0,0,0,60,0.23,9.89
0,0,0,0,2.583094026,0,0,0,0,0,0,0,0,56.50180546,0,0,40.91510051,0,0,0,0,0,0,0,0,0,0,0,0,0,0,0,0,0,0,0,0,0,0,0,0,0,0,0,0,0,0,0,0,0,0,0,0,0,0,0,0,0,0,0,0,0,0,0,0,0,0,0,0,0,0,0,0,0,0,0,0,0,1,0,0,0,0,0,0,0,0,0,380,4,241,30.3,0,10.5,4.9,33,0,0,0,60,0.23,14.2
0,0,0,0,1.717817549,0,0,0,0,0,0,0,0,57.00366582,0,0,41.27851663,0,0,0,0,0,0,0,0,0,0,0,0,0,0,0,0,0,0,0,0,0,0,0,0,0,0,0,0,0,0,0,0,0,0,0,0,0,0,0,0,0,0,0,0,0,0,0,0,0,0,0,0,0,0,0,0,0,0,0,0,0,1,0,0,0,0,0,0,0,0,0,380,4,251,30.3,0,10.5,4.9,33,0,0,0,60,0.23,17.1
0,0,0,0,1.717817549,0,0,0,0,0,0,0,0,57.00366582,0,0,41.27851663,0,0,0,0,0,0,0,0,0,0,0,0,0,0,0,0,0,0,0,0,0,0,0,0,0,0,0,0,0,0,0,0,0,0,0,0,0,0,0,0,0,0,0,0,0,0,0,0,0,0,0,0,0,0,0,0,0,0,0,0,0,1,0,0,0,0,0,0,0,0,0,380,4,259,30.3,0,10.5,4.9,33,0,0,0,60,0.23,24.9
0,0,0,0,2.583094026,0,0,0,0,0,0,0,0,56.50180546,0,0,40.91510051,0,0,0,0,0,0,0,0,0,0,0,0,0,0,0,0,0,0,0,0,0,0,0,0,0,0,0,0,0,0,0,0,0,0,0,0,0,0,0,0,0,0,0,0,0,0,0,0,0,0,0,0,0,0,0,0,0,0,0,0,0,1,0,0,0,0,0,0,0,0,0,380,4,261,30.3,0,10.5,4.9,33,0,0,0,60,0.23,29.3
0,0,0,0,2.583094026,0,0,0,0,0,0,0,0,56.50180546,0,0,40.91510051,0,0,0,0,0,0,0,0,0,0,0,0,0,0,0,0,0,0,0,0,0,0,0,0,0,0,0,0,0,0,0,0,0,0,0,0,0,0,0,0,0,0,0,0,0,0,0,0,0,0,0,0,0,0,0,0,0,0,0,0,0,1,0,0,0,0,0,0,0,0,0,380,4,273,30.3,0,10.5,4.9,33,0,0,0,60,0.23,46.3
0,0,0,0,2.583094026,0,0,0,0,0,0,0,0,56.50180546,0,0,40.91510051,0,0,0,0,0,0,0,0,0,0,0,0,0,0,0,0,0,0,0,0,0,0,0,0,0,0,0,0,0,0,0,0,0,0,0,0,0,0,0,0,0,0,0,0,0,0,0,0,0,0,0,0,0,0,0,0,0,0,0,0,0,1,0,0,0,0,0,0,0,0,0,380,4,305,30.3,0,10.5,4.9,33,0,0,0,60,0.23,81.5
0,0,0,0,2.583094026,0,0,0,0,0,0,0,0,56.50180546,0,0,40.91510051,0,0,0,0,0,0,0,0,0,0,0,0,0,0,0,0,0,0,0,0,0,0,0,0,0,0,0,0,0,0,0,0,0,0,0,0,0,0,0,0,0,0,0,0,0,0,0,0,0,0,0,0,0,0,0,0,0,0,0,0,0,1,0,0,0,0,0,0,0,0,0,380,4,324,30.3,0,10.5,4.9,33,0,0,0,60,0.23,79.8
0,0,0,0,2.583094026,0,0,0,0,0,0,0,0,56.50180546,0,0,40.91510051,0,0,0,0,0,0,0,0,0,0,0,0,0,0,0,0,0,0,0,0,0,0,0,0,0,0,0,0,0,0,0,0,0,0,0,0,0,0,0,0,0,0,0,0,0,0,0,0,0,0,0,0,0,0,0,0,0,0,0,0,0,1,0,0,0,0,0,0,0,0,0,380,4,304,30.3,0,10.5,4.9,33,0,0,0,60,0.23,61.9
0,0,0,0,3.215076979,0,0,0,0,0,0,0,0,56.13525535,0,0,40.64966767,0,0,0,0,0,0,0,0,0,0,0,0,0,0,0,0,0,0,0,0,0,0,0,0,0,0,0,0,0,0,0,0,0,0,0,0,0,0,0,0,0,0,0,0,0,0,0,0,0,0,0,0,0,0,0,0,0,0,0,0,0,1,0,0,0,0,0,0,0,0,0,380,4,201,30.3,0,10.5,4.9,33,0,0,0,60,0.23,2.04
0,0,0,0,3.215076979,0,0,0,0,0,0,0,0,56.13525535,0,0,40.64966767,0,0,0,0,0,0,0,0,0,0,0,0,0,0,0,0,0,0,0,0,0,0,0,0,0,0,0,0,0,0,0,0,0,0,0,0,0,0,0,0,0,0,0,0,0,0,0,0,0,0,0,0,0,0,0,0,0,0,0,0,0,1,0,0,0,0,0,0,0,0,0,380,4,212,30.3,0,10.5,4.9,33,0,0,0,60,0.23,3.79
0,0,0,0,3.215076979,0,0,0,0,0,0,0,0,56.13525535,0,0,40.64966767,0,0,0,0,0,0,0,0,0,0,0,0,0,0,0,0,0,0,0,0,0,0,0,0,0,0,0,0,0,0,0,0,0,0,0,0,0,0,0,0,0,0,0,0,0,0,0,0,0,0,0,0,0,0,0,0,0,0,0,0,0,1,0,0,0,0,0,0,0,0,0,380,4,223,30.3,0,10.5,4.9,33,0,0,0,60,0.23,5.84
0,0,0,0,3.215076979,0,0,0,0,0,0,0,0,56.13525535,0,0,40.64966767,0,0,0,0,0,0,0,0,0,0,0,0,0,0,0,0,0,0,0,0,0,0,0,0,0,0,0,0,0,0,0,0,0,0,0,0,0,0,0,0,0,0,0,0,0,0,0,0,0,0,0,0,0,0,0,0,0,0,0,0,0,1,0,0,0,0,0,0,0,0,0,380,4,226,30.3,0,10.5,4.9,33,0,0,0,60,0.23,6.13
0,0,0,0,3.215076979,0,0,0,0,0,0,0,0,56.13525535,0,0,40.64966767,0,0,0,0,0,0,0,0,0,0,0,0,0,0,0,0,0,0,0,0,0,0,0,0,0,0,0,0,0,0,0,0,0,0,0,0,0,0,0,0,0,0,0,0,0,0,0,0,0,0,0,0,0,0,0,0,0,0,0,0,0,1,0,0,0,0,0,0,0,0,0,380,4,231,30.3,0,10.5,4.9,33,0,0,0,60,0.23,8.16
0,0,0,0,3.215076979,0,0,0,0,0,0,0,0,56.13525535,0,0,40.64966767,0,0,0,0,0,0,0,0,0,0,0,0,0,0,0,0,0,0,0,0,0,0,0,0,0,0,0,0,0,0,0,0,0,0,0,0,0,0,0,0,0,0,0,0,0,0,0,0,0,0,0,0,0,0,0,0,0,0,0,0,0,1,0,0,0,0,0,0,0,0,0,380,4,243,30.3,0,10.5,4.9,33,0,0,0,60,0.23,13.4
0,0,0,0,3.215076979,0,0,0,0,0,0,0,0,56.13525535,0,0,40.64966767,0,0,0,0,0,0,0,0,0,0,0,0,0,0,0,0,0,0,0,0,0,0,0,0,0,0,0,0,0,0,0,0,0,0,0,0,0,0,0,0,0,0,0,0,0,0,0,0,0,0,0,0,0,0,0,0,0,0,0,0,0,1,0,0,0,0,0,0,0,0,0,380,4,245,30.3,0,10.5,4.9,33,0,0,0,60,0.23,16.5
0,0,0,0,3.215076979,0,0,0,0,0,0,0,0,56.13525535,0,0,40.64966767,0,0,0,0,0,0,0,0,0,0,0,0,0,0,0,0,0,0,0,0,0,0,0,0,0,0,0,0,0,0,0,0,0,0,0,0,0,0,0,0,0,0,0,0,0,0,0,0,0,0,0,0,0,0,0,0,0,0,0,0,0,1,0,0,0,0,0,0,0,0,0,380,4,255,30.3,0,10.5,4.9,33,0,0,0,60,0.23,17.7
0,0,0,0,3.215076979,0,0,0,0,0,0,0,0,56.13525535,0,0,40.64966767,0,0,0,0,0,0,0,0,0,0,0,0,0,0,0,0,0,0,0,0,0,0,0,0,0,0,0,0,0,0,0,0,0,0,0,0,0,0,0,0,0,0,0,0,0,0,0,0,0,0,0,0,0,0,0,0,0,0,0,0,0,1,0,0,0,0,0,0,0,0,0,380,4,261,30.3,0,10.5,4.9,33,0,0,0,60,0.23,28.4
0,0,0,0,3.215076979,0,0,0,0,0,0,0,0,56.13525535,0,0,40.64966767,0,0,0,0,0,0,0,0,0,0,0,0,0,0,0,0,0,0,0,0,0,0,0,0,0,0,0,0,0,0,0,0,0,0,0,0,0,0,0,0,0,0,0,0,0,0,0,0,0,0,0,0,0,0,0,0,0,0,0,0,0,1,0,0,0,0,0,0,0,0,0,380,4,265,30.3,0,10.5,4.9,33,0,0,0,60,0.23,29.3
0,0,0,0,3.215076979,0,0,0,0,0,0,0,0,56.13525535,0,0,40.64966767,0,0,0,0,0,0,0,0,0,0,0,0,0,0,0,0,0,0,0,0,0,0,0,0,0,0,0,0,0,0,0,0,0,0,0,0,0,0,0,0,0,0,0,0,0,0,0,0,0,0,0,0,0,0,0,0,0,0,0,0,0,1,0,0,0,0,0,0,0,0,0,380,4,272,30.3,0,10.5,4.9,33,0,0,0,60,0.23,37.1
0,0,0,0,3.215076979,0,0,0,0,0,0,0,0,56.13525535,0,0,40.64966767,0,0,0,0,0,0,0,0,0,0,0,0,0,0,0,0,0,0,0,0,0,0,0,0,0,0,0,0,0,0,0,0,0,0,0,0,0,0,0,0,0,0,0,0,0,0,0,0,0,0,0,0,0,0,0,0,0,0,0,0,0,1,0,0,0,0,0,0,0,0,0,380,4,273,30.3,0,10.5,4.9,33,0,0,0,60,0.23,44.9
0,0,0,0,3.215076979,0,0,0,0,0,0,0,0,56.13525535,0,0,40.64966767,0,0,0,0,0,0,0,0,0,0,0,0,0,0,0,0,0,0,0,0,0,0,0,0,0,0,0,0,0,0,0,0,0,0,0,0,0,0,0,0,0,0,0,0,0,0,0,0,0,0,0,0,0,0,0,0,0,0,0,0,0,1,0,0,0,0,0,0,0,0,0,380,4,303,30.3,0,10.5,4.9,33,0,0,0,60,0.23,62.2
0,0,0,0,3.215076979,0,0,0,0,0,0,0,0,56.13525535,0,0,40.64966767,0,0,0,0,0,0,0,0,0,0,0,0,0,0,0,0,0,0,0,0,0,0,0,0,0,0,0,0,0,0,0,0,0,0,0,0,0,0,0,0,0,0,0,0,0,0,0,0,0,0,0,0,0,0,0,0,0,0,0,0,0,1,0,0,0,0,0,0,0,0,0,380,4,304,30.3,0,10.5,4.9,33,0,0,0,60,0.23,79.5
0,0,0,0,3.215076979,0,0,0,0,0,0,0,0,56.13525535,0,0,40.64966767,0,0,0,0,0,0,0,0,0,0,0,0,0,0,0,0,0,0,0,0,0,0,0,0,0,0,0,0,0,0,0,0,0,0,0,0,0,0,0,0,0,0,0,0,0,0,0,0,0,0,0,0,0,0,0,0,0,0,0,0,0,1,0,0,0,0,0,0,0,0,0,380,4,322,30.3,0,10.5,4.9,33,0,0,0,60,0.23,83.6
0,0,0,0,0.54474711,0,0,0,0,0,0,0,0,57.68404668,0,0,41.77120621,0,0,0,0,0,0,0,0,0,0,0,0,0,0,0,0,0,0,0,0,0,0,0,0,0,0,0,0,0,0,0,0,0,0,0,0,0,0,0,0,0,0,0,0,0,0,0,0,0,0,0,0,0,0,0,0,0,0,0,0,0,1,0,0,0,0,0,0,0,0,0,380,4,202,25,0,5,1.5,45,0,0,0,60,0.23,5.28
0,0,0,0,0.54474711,0,0,0,0,0,0,0,0,57.68404668,0,0,41.77120621,0,0,0,0,0,0,0,0,0,0,0,0,0,0,0,0,0,0,0,0,0,0,0,0,0,0,0,0,0,0,0,0,0,0,0,0,0,0,0,0,0,0,0,0,0,0,0,0,0,0,0,0,0,0,0,0,0,0,0,0,0,1,0,0,0,0,0,0,0,0,0,380,4,209,25,0,5,1.5,45,0,0,0,60,0.23,6.61
0,0,0,0,0.54474711,0,0,0,0,0,0,0,0,57.68404668,0,0,41.77120621,0,0,0,0,0,0,0,0,0,0,0,0,0,0,0,0,0,0,0,0,0,0,0,0,0,0,0,0,0,0,0,0,0,0,0,0,0,0,0,0,0,0,0,0,0,0,0,0,0,0,0,0,0,0,0,0,0,0,0,0,0,1,0,0,0,0,0,0,0,0,0,380,4,220,25,0,5,1.5,45,0,0,0,60,0.23,8.6
0,0,0,0,0.54474711,0,0,0,0,0,0,0,0,57.68404668,0,0,41.77120621,0,0,0,0,0,0,0,0,0,0,0,0,0,0,0,0,0,0,0,0,0,0,0,0,0,0,0,0,0,0,0,0,0,0,0,0,0,0,0,0,0,0,0,0,0,0,0,0,0,0,0,0,0,0,0,0,0,0,0,0,0,1,0,0,0,0,0,0,0,0,0,380,4,230,25,0,5,1.5,45,0,0,0,60,0.23,10.9
0,0,0,0,0.54474711,0,0,0,0,0,0,0,0,57.68404668,0,0,41.77120621,0,0,0,0,0,0,0,0,0,0,0,0,0,0,0,0,0,0,0,0,0,0,0,0,0,0,0,0,0,0,0,0,0,0,0,0,0,0,0,0,0,0,0,0,0,0,0,0,0,0,0,0,0,0,0,0,0,0,0,0,0,1,0,0,0,0,0,0,0,0,0,380,4,239,25,0,5,1.5,45,0,0,0,60,0.23,14.2
0,0,0,0,0.54474711,0,0,0,0,0,0,0,0,57.68404668,0,0,41.77120621,0,0,0,0,0,0,0,0,0,0,0,0,0,0,0,0,0,0,0,0,0,0,0,0,0,0,0,0,0,0,0,0,0,0,0,0,0,0,0,0,0,0,0,0,0,0,0,0,0,0,0,0,0,0,0,0,0,0,0,0,0,1,0,0,0,0,0,0,0,0,0,380,4,251,25,0,5,1.5,45,0,0,0,60,0.23,19.8
0,0,0,0,0.54474711,0,0,0,0,0,0,0,0,57.68404668,0,0,41.77120621,0,0,0,0,0,0,0,0,0,0,0,0,0,0,0,0,0,0,0,0,0,0,0,0,0,0,0,0,0,0,0,0,0,0,0,0,0,0,0,0,0,0,0,0,0,0,0,0,0,0,0,0,0,0,0,0,0,0,0,0,0,1,0,0,0,0,0,0,0,0,0,380,4,253,25,0,5,1.5,45,0,0,0,60,0.23,20.8
0,0,0,0,0.54474711,0,0,0,0,0,0,0,0,57.68404668,0,0,41.77120621,0,0,0,0,0,0,0,0,0,0,0,0,0,0,0,0,0,0,0,0,0,0,0,0,0,0,0,0,0,0,0,0,0,0,0,0,0,0,0,0,0,0,0,0,0,0,0,0,0,0,0,0,0,0,0,0,0,0,0,0,0,1,0,0,0,0,0,0,0,0,0,380,4,259,25,0,5,1.5,45,0,0,0,60,0.23,27.4
0,0,0,0,0.54474711,0,0,0,0,0,0,0,0,57.68404668,0,0,41.77120621,0,0,0,0,0,0,0,0,0,0,0,0,0,0,0,0,0,0,0,0,0,0,0,0,0,0,0,0,0,0,0,0,0,0,0,0,0,0,0,0,0,0,0,0,0,0,0,0,0,0,0,0,0,0,0,0,0,0,0,0,0,1,0,0,0,0,0,0,0,0,0,380,4,262,25,0,5,1.5,45,0,0,0,60,0.23,29
0,0,0,0,0.54474711,0,0,0,0,0,0,0,0,57.68404668,0,0,41.77120621,0,0,0,0,0,0,0,0,0,0,0,0,0,0,0,0,0,0,0,0,0,0,0,0,0,0,0,0,0,0,0,0,0,0,0,0,0,0,0,0,0,0,0,0,0,0,0,0,0,0,0,0,0,0,0,0,0,0,0,0,0,1,0,0,0,0,0,0,0,0,0,380,4,270,25,0,5,1.5,45,0,0,0,60,0.23,35.6
0,0,0,0,0.54474711,0,0,0,0,0,0,0,0,57.68404668,0,0,41.77120621,0,0,0,0,0,0,0,0,0,0,0,0,0,0,0,0,0,0,0,0,0,0,0,0,0,0,0,0,0,0,0,0,0,0,0,0,0,0,0,0,0,0,0,0,0,0,0,0,0,0,0,0,0,0,0,0,0,0,0,0,0,1,0,0,0,0,0,0,0,0,0,380,4,271,25,0,5,1.5,45,0,0,0,60,0.23,51.4
0,0,0,0,0.54474711,0,0,0,0,0,0,0,0,57.68404668,0,0,41.77120621,0,0,0,0,0,0,0,0,0,0,0,0,0,0,0,0,0,0,0,0,0,0,0,0,0,0,0,0,0,0,0,0,0,0,0,0,0,0,0,0,0,0,0,0,0,0,0,0,0,0,0,0,0,0,0,0,0,0,0,0,0,1,0,0,0,0,0,0,0,0,0,380,4,304,25,0,5,1.5,45,0,0,0,60,0.23,75
0,0,0,0,0.54474711,0,0,0,0,0,0,0,0,57.68404668,0,0,41.77120621,0,0,0,0,0,0,0,0,0,0,0,0,0,0,0,0,0,0,0,0,0,0,0,0,0,0,0,0,0,0,0,0,0,0,0,0,0,0,0,0,0,0,0,0,0,0,0,0,0,0,0,0,0,0,0,0,0,0,0,0,0,1,0,0,0,0,0,0,0,0,0,380,4,303,25,0,5,1.5,45,0,0,0,60,0.23,78
0,0,0,0,0.54474711,0,0,0,0,0,0,0,0,57.68404668,0,0,41.77120621,0,0,0,0,0,0,0,0,0,0,0,0,0,0,0,0,0,0,0,0,0,0,0,0,0,0,0,0,0,0,0,0,0,0,0,0,0,0,0,0,0,0,0,0,0,0,0,0,0,0,0,0,0,0,0,0,0,0,0,0,0,1,0,0,0,0,0,0,0,0,0,380,4,321,25,0,5,1.5,45,0,0,0,60,0.23,89.8
0,0,0,0,1.169404759,0,0,0,0,0,0,0,0,57.32174524,0,0,41.50885,0,0,0,0,0,0,0,0,0,0,0,0,0,0,0,0,0,0,0,0,0,0,0,0,0,0,0,0,0,0,0,0,0,0,0,0,0,0,0,0,0,0,0,0,0,0,0,0,0,0,0,0,0,0,0,0,0,0,0,0,0,1,0,0,0,0,0,0,0,0,0,380,4,204,25,0,5,1.5,45,0,0,0,60,0.23,9.22
0,0,0,0,1.169404759,0,0,0,0,0,0,0,0,57.32174524,0,0,41.50885,0,0,0,0,0,0,0,0,0,0,0,0,0,0,0,0,0,0,0,0,0,0,0,0,0,0,0,0,0,0,0,0,0,0,0,0,0,0,0,0,0,0,0,0,0,0,0,0,0,0,0,0,0,0,0,0,0,0,0,0,0,1,0,0,0,0,0,0,0,0,0,380,4,206,25,0,5,1.5,45,0,0,0,60,0.23,10.2
0,0,0,0,1.169404759,0,0,0,0,0,0,0,0,57.32174524,0,0,41.50885,0,0,0,0,0,0,0,0,0,0,0,0,0,0,0,0,0,0,0,0,0,0,0,0,0,0,0,0,0,0,0,0,0,0,0,0,0,0,0,0,0,0,0,0,0,0,0,0,0,0,0,0,0,0,0,0,0,0,0,0,0,1,0,0,0,0,0,0,0,0,0,380,4,211,25,0,5,1.5,45,0,0,0,60,0.23,12.8
0,0,0,0,1.169404759,0,0,0,0,0,0,0,0,57.32174524,0,0,41.50885,0,0,0,0,0,0,0,0,0,0,0,0,0,0,0,0,0,0,0,0,0,0,0,0,0,0,0,0,0,0,0,0,0,0,0,0,0,0,0,0,0,0,0,0,0,0,0,0,0,0,0,0,0,0,0,0,0,0,0,0,0,1,0,0,0,0,0,0,0,0,0,380,4,215,25,0,5,1.5,45,0,0,0,60,0.23,13.8
0,0,0,0,1.169404759,0,0,0,0,0,0,0,0,57.32174524,0,0,41.50885,0,0,0,0,0,0,0,0,0,0,0,0,0,0,0,0,0,0,0,0,0,0,0,0,0,0,0,0,0,0,0,0,0,0,0,0,0,0,0,0,0,0,0,0,0,0,0,0,0,0,0,0,0,0,0,0,0,0,0,0,0,1,0,0,0,0,0,0,0,0,0,380,4,223,25,0,5,1.5,45,0,0,0,60,0.23,18.8
0,0,0,0,1.169404759,0,0,0,0,0,0,0,0,57.32174524,0,0,41.50885,0,0,0,0,0,0,0,0,0,0,0,0,0,0,0,0,0,0,0,0,0,0,0,0,0,0,0,0,0,0,0,0,0,0,0,0,0,0,0,0,0,0,0,0,0,0,0,0,0,0,0,0,0,0,0,0,0,0,0,0,0,1,0,0,0,0,0,0,0,0,0,380,4,226,25,0,5,1.5,45,0,0,0,60,0.23,21.7
0,0,0,0,1.169404759,0,0,0,0,0,0,0,0,57.32174524,0,0,41.50885,0,0,0,0,0,0,0,0,0,0,0,0,0,0,0,0,0,0,0,0,0,0,0,0,0,0,0,0,0,0,0,0,0,0,0,0,0,0,0,0,0,0,0,0,0,0,0,0,0,0,0,0,0,0,0,0,0,0,0,0,0,1,0,0,0,0,0,0,0,0,0,380,4,235,25,0,5,1.5,45,0,0,0,60,0.23,27.7
0,0,0,0,1.169404759,0,0,0,0,0,0,0,0,57.32174524,0,0,41.50885,0,0,0,0,0,0,0,0,0,0,0,0,0,0,0,0,0,0,0,0,0,0,0,0,0,0,0,0,0,0,0,0,0,0,0,0,0,0,0,0,0,0,0,0,0,0,0,0,0,0,0,0,0,0,0,0,0,0,0,0,0,1,0,0,0,0,0,0,0,0,0,380,4,236,25,0,5,1.5,45,0,0,0,60,0.23,30.9
0,0,0,0,1.169404759,0,0,0,0,0,0,0,0,57.32174524,0,0,41.50885,0,0,0,0,0,0,0,0,0,0,0,0,0,0,0,0,0,0,0,0,0,0,0,0,0,0,0,0,0,0,0,0,0,0,0,0,0,0,0,0,0,0,0,0,0,0,0,0,0,0,0,0,0,0,0,0,0,0,0,0,0,1,0,0,0,0,0,0,0,0,0,380,4,242,25,0,5,1.5,45,0,0,0,60,0.23,36.9
0,0,0,0,1.169404759,0,0,0,0,0,0,0,0,57.32174524,0,0,41.50885,0,0,0,0,0,0,0,0,0,0,0,0,0,0,0,0,0,0,0,0,0,0,0,0,0,0,0,0,0,0,0,0,0,0,0,0,0,0,0,0,0,0,0,0,0,0,0,0,0,0,0,0,0,0,0,0,0,0,0,0,0,1,0,0,0,0,0,0,0,0,0,380,4,243,25,0,5,1.5,45,0,0,0,60,0.23,35.2
0,0,0,0,1.169404759,0,0,0,0,0,0,0,0,57.32174524,0,0,41.50885,0,0,0,0,0,0,0,0,0,0,0,0,0,0,0,0,0,0,0,0,0,0,0,0,0,0,0,0,0,0,0,0,0,0,0,0,0,0,0,0,0,0,0,0,0,0,0,0,0,0,0,0,0,0,0,0,0,0,0,0,0,1,0,0,0,0,0,0,0,0,0,380,4,252,25,0,5,1.5,45,0,0,0,60,0.23,51.3
0,0,0,0,0.675529288,0,0,0,0,0,0,0,0,0,0,0,0,0,0,0,0,0,0,99.32447071,0,0,0,0,0,0,0,0,0,0,0,0,0,0,0,0,0,0,0,0,0,0,0,0,0,0,0,0,0,0,0,0,0,0,0,0,0,0,0,0,0,0,0,0,0,0,0,0,0,0,0,0,0,0,1,0,0,0,0,0,0,0,0,0,25,0,302,0,0,0,3,10,0,0,0,60,0.5,22.1
0,0,0,0,0.675529288,0,0,0,0,0,0,0,0,0,0,0,0,0,0,0,0,0,0,99.32447071,0,0,0,0,0,0,0,0,0,0,0,0,0,0,0,0,0,0,0,0,0,0,0,0,0,0,0,0,0,0,0,0,0,0,0,0,0,0,0,0,0,0,0,0,0,0,0,0,0,0,0,0,0,0,1,0,0,0,0,0,0,0,0,0,25,0,311,0,0,0,3,10,0,0,0,60,0.5,29.5
0,0,0,0,0.675529288,0,0,0,0,0,0,0,0,0,0,0,0,0,0,0,0,0,0,99.32447071,0,0,0,0,0,0,0,0,0,0,0,0,0,0,0,0,0,0,0,0,0,0,0,0,0,0,0,0,0,0,0,0,0,0,0,0,0,0,0,0,0,0,0,0,0,0,0,0,0,0,0,0,0,0,1,0,0,0,0,0,0,0,0,0,25,0,325,0,0,0,3,10,0,0,0,60,0.5,75.1
0,0,0,0,0.675529288,0,0,0,0,0,0,0,0,0,0,0,0,0,0,0,0,0,0,99.32447071,0,0,0,0,0,0,0,0,0,0,0,0,0,0,0,0,0,0,0,0,0,0,0,0,0,0,0,0,0,0,0,0,0,0,0,0,0,0,0,0,0,0,0,0,0,0,0,0,0,0,0,0,0,0,1,0,0,0,0,0,0,0,0,0,25,0,333,0,0,0,3,10,0,0,0,60,0.5,88.7
