Repository: NathanSathishKumar/MLcAT_PediA

Welocme to the club Catlys!
Here, We provided the datasets of our work to invoke, rproduce and research.

File: WGSR_Conventional_Dataset.csv (part 5 of 27)
Ru,Rh,Ir,Cu,Pt,Au,Pd,Al2O3,G - Al2O3,Al2O4,MgO,TiO2,ZEO,CeO2,MnO,Y2O3,ZrO2,HAP,ACC,Tb4O7,HfO2,La2O3,Co3O4,ThO2,SiO2,Fe2O3,Fe2O4,Fe3O4,Sm2O3,Gd2O3,Yb2O3,CaO,NiO,Cr2O3,Ho2O3,BaO,Na2O,Nd2O3,Tm2O3,Er2O3,CuO,Mn2O3,Mo2C,Cs2O,YSZ,Li,Ce,Co,Mg,Fe,Mn,Zr,K,Ni,Ca,Cs,V,Rb,Y,Na,La,Gd,Yb,Zn,Re,Sr,Ba,Nd,Nb,A - MoC,Al,Si,Cr,IWI,SI,SGP,CP,HDP,WI,CI,UGC,SCT,FSP,ME,DP,SGC,LPRD,IWCI,Calc T (oC),Calc T. (hr),Temperature (C),H2 vol.%,O2 vol.%,CO2 vol.%,CO vol.%,H2O vol.%,CH4 vol.%,He vol.%,N2 vol.%,TOS (min),W/F (mg.min/ml),CO_Conversion
0,0,0,0,0.675529288,0,0,0,0,0,0,0,0,0,0,0,0,0,0,0,0,0,0,99.32447071,0,0,0,0,0,0,0,0,0,0,0,0,0,0,0,0,0,0,0,0,0,0,0,0,0,0,0,0,0,0,0,0,0,0,0,0,0,0,0,0,0,0,0,0,0,0,0,0,0,0,0,0,0,0,1,0,0,0,0,0,0,0,0,0,25,0,345,0,0,0,3,10,0,0,0,60,0.5,97.3
0,0,0,0,0.675529288,0,0,0,0,0,0,0,0,0,0,0,0,0,0,0,0,0,0,99.32447071,0,0,0,0,0,0,0,0,0,0,0,0,0,0,0,0,0,0,0,0,0,0,0,0,0,0,0,0,0,0,0,0,0,0,0,0,0,0,0,0,0,0,0,0,0,0,0,0,0,0,0,0,0,0,1,0,0,0,0,0,0,0,0,0,25,0,362,0,0,0,3,10,0,0,0,60,0.5,97.4
0,0,0,0,0.675529288,0,0,0,0,0,0,0,0,0,0,0,0,0,0,0,0,0,0,99.32447071,0,0,0,0,0,0,0,0,0,0,0,0,0,0,0,0,0,0,0,0,0,0,0,0,0,0,0,0,0,0,0,0,0,0,0,0,0,0,0,0,0,0,0,0,0,0,0,0,0,0,0,0,0,0,1,0,0,0,0,0,0,0,0,0,25,0,390,0,0,0,3,10,0,0,0,60,0.5,97.1
0,0,0,0,0.675529288,0,0,0,0,0,0,0,0,0,0,0,0,0,0,0,0,0,0,99.32447071,0,0,0,0,0,0,0,0,0,0,0,0,0,0,0,0,0,0,0,0,0,0,0,0,0,0,0,0,0,0,0,0,0,0,0,0,0,0,0,0,0,0,0,0,0,0,0,0,0,0,0,0,0,0,1,0,0,0,0,0,0,0,0,0,25,0,417,0,0,0,3,10,0,0,0,60,0.5,95.9
0,0,0,0,0.675529288,0,0,0,0,0,0,0,0,0,0,0,0,0,0,0,0,0,0,99.32447071,0,0,0,0,0,0,0,0,0,0,0,0,0,0,0,0,0,0,0,0,0,0,0,0,0,0,0,0,0,0,0,0,0,0,0,0,0,0,0,0,0,0,0,0,0,0,0,0,0,0,0,0,0,0,1,0,0,0,0,0,0,0,0,0,25,0,456,0,0,0,3,10,0,0,0,60,0.5,94.9
0,0,0,0,0.57829192,0,0,0,0,0,0,0,0,0,0,99.42170808,0,0,0,0,0,0,0,0,0,0,0,0,0,0,0,0,0,0,0,0,0,0,0,0,0,0,0,0,0,0,0,0,0,0,0,0,0,0,0,0,0,0,0,0,0,0,0,0,0,0,0,0,0,0,0,0,0,0,0,0,0,0,1,0,0,0,0,0,0,0,0,0,25,0,249,0,0,0,3,10,0,0,0,60,0.5,1.61
0,0,0,0,0.57829192,0,0,0,0,0,0,0,0,0,0,99.42170808,0,0,0,0,0,0,0,0,0,0,0,0,0,0,0,0,0,0,0,0,0,0,0,0,0,0,0,0,0,0,0,0,0,0,0,0,0,0,0,0,0,0,0,0,0,0,0,0,0,0,0,0,0,0,0,0,0,0,0,0,0,0,1,0,0,0,0,0,0,0,0,0,25,0,260,0,0,0,3,10,0,0,0,60,0.5,2.12
0,0,0,0,0.57829192,0,0,0,0,0,0,0,0,0,0,99.42170808,0,0,0,0,0,0,0,0,0,0,0,0,0,0,0,0,0,0,0,0,0,0,0,0,0,0,0,0,0,0,0,0,0,0,0,0,0,0,0,0,0,0,0,0,0,0,0,0,0,0,0,0,0,0,0,0,0,0,0,0,0,0,1,0,0,0,0,0,0,0,0,0,25,0,268,0,0,0,3,10,0,0,0,60,0.5,3.66
0,0,0,0,0.57829192,0,0,0,0,0,0,0,0,0,0,99.42170808,0,0,0,0,0,0,0,0,0,0,0,0,0,0,0,0,0,0,0,0,0,0,0,0,0,0,0,0,0,0,0,0,0,0,0,0,0,0,0,0,0,0,0,0,0,0,0,0,0,0,0,0,0,0,0,0,0,0,0,0,0,0,1,0,0,0,0,0,0,0,0,0,25,0,278,0,0,0,3,10,0,0,0,60,0.5,5.45
0,0,0,0,0.57829192,0,0,0,0,0,0,0,0,0,0,99.42170808,0,0,0,0,0,0,0,0,0,0,0,0,0,0,0,0,0,0,0,0,0,0,0,0,0,0,0,0,0,0,0,0,0,0,0,0,0,0,0,0,0,0,0,0,0,0,0,0,0,0,0,0,0,0,0,0,0,0,0,0,0,0,1,0,0,0,0,0,0,0,0,0,25,0,289,0,0,0,3,10,0,0,0,60,0.5,8.27
0,0,0,0,0.57829192,0,0,0,0,0,0,0,0,0,0,99.42170808,0,0,0,0,0,0,0,0,0,0,0,0,0,0,0,0,0,0,0,0,0,0,0,0,0,0,0,0,0,0,0,0,0,0,0,0,0,0,0,0,0,0,0,0,0,0,0,0,0,0,0,0,0,0,0,0,0,0,0,0,0,0,1,0,0,0,0,0,0,0,0,0,25,0,298,0,0,0,3,10,0,0,0,60,0.5,9.81
0,0,0,0,0.57829192,0,0,0,0,0,0,0,0,0,0,99.42170808,0,0,0,0,0,0,0,0,0,0,0,0,0,0,0,0,0,0,0,0,0,0,0,0,0,0,0,0,0,0,0,0,0,0,0,0,0,0,0,0,0,0,0,0,0,0,0,0,0,0,0,0,0,0,0,0,0,0,0,0,0,0,1,0,0,0,0,0,0,0,0,0,25,0,310,0,0,0,3,10,0,0,0,60,0.5,15.2
0,0,0,0,0.57829192,0,0,0,0,0,0,0,0,0,0,99.42170808,0,0,0,0,0,0,0,0,0,0,0,0,0,0,0,0,0,0,0,0,0,0,0,0,0,0,0,0,0,0,0,0,0,0,0,0,0,0,0,0,0,0,0,0,0,0,0,0,0,0,0,0,0,0,0,0,0,0,0,0,0,0,1,0,0,0,0,0,0,0,0,0,25,0,319,0,0,0,3,10,0,0,0,60,0.5,19.5
0,0,0,0,0.57829192,0,0,0,0,0,0,0,0,0,0,99.42170808,0,0,0,0,0,0,0,0,0,0,0,0,0,0,0,0,0,0,0,0,0,0,0,0,0,0,0,0,0,0,0,0,0,0,0,0,0,0,0,0,0,0,0,0,0,0,0,0,0,0,0,0,0,0,0,0,0,0,0,0,0,0,1,0,0,0,0,0,0,0,0,0,25,0,330,0,0,0,3,10,0,0,0,60,0.5,25.1
0,0,0,0,0.57829192,0,0,0,0,0,0,0,0,0,0,99.42170808,0,0,0,0,0,0,0,0,0,0,0,0,0,0,0,0,0,0,0,0,0,0,0,0,0,0,0,0,0,0,0,0,0,0,0,0,0,0,0,0,0,0,0,0,0,0,0,0,0,0,0,0,0,0,0,0,0,0,0,0,0,0,1,0,0,0,0,0,0,0,0,0,25,0,355,0,0,0,3,10,0,0,0,60,0.5,39.9
0,0,0,0,0.57829192,0,0,0,0,0,0,0,0,0,0,99.42170808,0,0,0,0,0,0,0,0,0,0,0,0,0,0,0,0,0,0,0,0,0,0,0,0,0,0,0,0,0,0,0,0,0,0,0,0,0,0,0,0,0,0,0,0,0,0,0,0,0,0,0,0,0,0,0,0,0,0,0,0,0,0,1,0,0,0,0,0,0,0,0,0,25,0,380,0,0,0,3,10,0,0,0,60,0.5,58.6
0,0,0,0,0.57829192,0,0,0,0,0,0,0,0,0,0,99.42170808,0,0,0,0,0,0,0,0,0,0,0,0,0,0,0,0,0,0,0,0,0,0,0,0,0,0,0,0,0,0,0,0,0,0,0,0,0,0,0,0,0,0,0,0,0,0,0,0,0,0,0,0,0,0,0,0,0,0,0,0,0,0,1,0,0,0,0,0,0,0,0,0,25,0,394,0,0,0,3,10,0,0,0,60,0.5,71.4
0,0,0,0,0.57829192,0,0,0,0,0,0,0,0,0,0,99.42170808,0,0,0,0,0,0,0,0,0,0,0,0,0,0,0,0,0,0,0,0,0,0,0,0,0,0,0,0,0,0,0,0,0,0,0,0,0,0,0,0,0,0,0,0,0,0,0,0,0,0,0,0,0,0,0,0,0,0,0,0,0,0,1,0,0,0,0,0,0,0,0,0,25,0,407,0,0,0,3,10,0,0,0,60,0.5,79
0,0,0,0,0.57829192,0,0,0,0,0,0,0,0,0,0,99.42170808,0,0,0,0,0,0,0,0,0,0,0,0,0,0,0,0,0,0,0,0,0,0,0,0,0,0,0,0,0,0,0,0,0,0,0,0,0,0,0,0,0,0,0,0,0,0,0,0,0,0,0,0,0,0,0,0,0,0,0,0,0,0,1,0,0,0,0,0,0,0,0,0,25,0,423,0,0,0,3,10,0,0,0,60,0.5,83.9
0,0,0,0,0.57829192,0,0,0,0,0,0,0,0,0,0,99.42170808,0,0,0,0,0,0,0,0,0,0,0,0,0,0,0,0,0,0,0,0,0,0,0,0,0,0,0,0,0,0,0,0,0,0,0,0,0,0,0,0,0,0,0,0,0,0,0,0,0,0,0,0,0,0,0,0,0,0,0,0,0,0,1,0,0,0,0,0,0,0,0,0,25,0,432,0,0,0,3,10,0,0,0,60,0.5,87.7
0,0,0,0,0.57829192,0,0,0,0,0,0,0,0,0,0,99.42170808,0,0,0,0,0,0,0,0,0,0,0,0,0,0,0,0,0,0,0,0,0,0,0,0,0,0,0,0,0,0,0,0,0,0,0,0,0,0,0,0,0,0,0,0,0,0,0,0,0,0,0,0,0,0,0,0,0,0,0,0,0,0,1,0,0,0,0,0,0,0,0,0,25,0,461,0,0,0,3,10,0,0,0,60,0.5,93.1
0,0,0,0,0.261948735,0,0,99.73805127,0,0,0,0,0,0,0,0,0,0,0,0,0,0,0,0,0,0,0,0,0,0,0,0,0,0,0,0,0,0,0,0,0,0,0,0,0,0,0,0,0,0,0,0,0,0,0,0,0,0,0,0,0,0,0,0,0,0,0,0,0,0,0,0,0,0,0,0,0,0,1,0,0,0,0,0,0,0,0,0,25,0,267,0,0,0,3,10,0,0,0,60,0.5,2.13
0,0,0,0,0.261948735,0,0,99.73805127,0,0,0,0,0,0,0,0,0,0,0,0,0,0,0,0,0,0,0,0,0,0,0,0,0,0,0,0,0,0,0,0,0,0,0,0,0,0,0,0,0,0,0,0,0,0,0,0,0,0,0,0,0,0,0,0,0,0,0,0,0,0,0,0,0,0,0,0,0,0,1,0,0,0,0,0,0,0,0,0,25,0,286,0,0,0,3,10,0,0,0,60,0.5,3.93
0,0,0,0,0.261948735,0,0,99.73805127,0,0,0,0,0,0,0,0,0,0,0,0,0,0,0,0,0,0,0,0,0,0,0,0,0,0,0,0,0,0,0,0,0,0,0,0,0,0,0,0,0,0,0,0,0,0,0,0,0,0,0,0,0,0,0,0,0,0,0,0,0,0,0,0,0,0,0,0,0,0,1,0,0,0,0,0,0,0,0,0,25,0,306,0,0,0,3,10,0,0,0,60,0.5,7.01
0,0,0,0,0.261948735,0,0,99.73805127,0,0,0,0,0,0,0,0,0,0,0,0,0,0,0,0,0,0,0,0,0,0,0,0,0,0,0,0,0,0,0,0,0,0,0,0,0,0,0,0,0,0,0,0,0,0,0,0,0,0,0,0,0,0,0,0,0,0,0,0,0,0,0,0,0,0,0,0,0,0,1,0,0,0,0,0,0,0,0,0,25,0,321,0,0,0,3,10,0,0,0,60,0.5,10.3
0,0,0,0,0.261948735,0,0,99.73805127,0,0,0,0,0,0,0,0,0,0,0,0,0,0,0,0,0,0,0,0,0,0,0,0,0,0,0,0,0,0,0,0,0,0,0,0,0,0,0,0,0,0,0,0,0,0,0,0,0,0,0,0,0,0,0,0,0,0,0,0,0,0,0,0,0,0,0,0,0,0,1,0,0,0,0,0,0,0,0,0,25,0,335,0,0,0,3,10,0,0,0,60,0.5,13.9
0,0,0,0,0.261948735,0,0,99.73805127,0,0,0,0,0,0,0,0,0,0,0,0,0,0,0,0,0,0,0,0,0,0,0,0,0,0,0,0,0,0,0,0,0,0,0,0,0,0,0,0,0,0,0,0,0,0,0,0,0,0,0,0,0,0,0,0,0,0,0,0,0,0,0,0,0,0,0,0,0,0,1,0,0,0,0,0,0,0,0,0,25,0,347,0,0,0,3,10,0,0,0,60,0.5,20.8
0,0,0,0,0.261948735,0,0,99.73805127,0,0,0,0,0,0,0,0,0,0,0,0,0,0,0,0,0,0,0,0,0,0,0,0,0,0,0,0,0,0,0,0,0,0,0,0,0,0,0,0,0,0,0,0,0,0,0,0,0,0,0,0,0,0,0,0,0,0,0,0,0,0,0,0,0,0,0,0,0,0,1,0,0,0,0,0,0,0,0,0,25,0,366,0,0,0,3,10,0,0,0,60,0.5,31.3
0,0,0,0,0.261948735,0,0,99.73805127,0,0,0,0,0,0,0,0,0,0,0,0,0,0,0,0,0,0,0,0,0,0,0,0,0,0,0,0,0,0,0,0,0,0,0,0,0,0,0,0,0,0,0,0,0,0,0,0,0,0,0,0,0,0,0,0,0,0,0,0,0,0,0,0,0,0,0,0,0,0,1,0,0,0,0,0,0,0,0,0,25,0,388,0,0,0,3,10,0,0,0,60,0.5,44.6
0,0,0,0,0.261948735,0,0,99.73805127,0,0,0,0,0,0,0,0,0,0,0,0,0,0,0,0,0,0,0,0,0,0,0,0,0,0,0,0,0,0,0,0,0,0,0,0,0,0,0,0,0,0,0,0,0,0,0,0,0,0,0,0,0,0,0,0,0,0,0,0,0,0,0,0,0,0,0,0,0,0,1,0,0,0,0,0,0,0,0,0,25,0,408,0,0,0,3,10,0,0,0,60,0.5,58.6
0,0,0,0,0.261948735,0,0,99.73805127,0,0,0,0,0,0,0,0,0,0,0,0,0,0,0,0,0,0,0,0,0,0,0,0,0,0,0,0,0,0,0,0,0,0,0,0,0,0,0,0,0,0,0,0,0,0,0,0,0,0,0,0,0,0,0,0,0,0,0,0,0,0,0,0,0,0,0,0,0,0,1,0,0,0,0,0,0,0,0,0,25,0,434,0,0,0,3,10,0,0,0,60,0.5,75.7
0,0,0,0,0.261948735,0,0,99.73805127,0,0,0,0,0,0,0,0,0,0,0,0,0,0,0,0,0,0,0,0,0,0,0,0,0,0,0,0,0,0,0,0,0,0,0,0,0,0,0,0,0,0,0,0,0,0,0,0,0,0,0,0,0,0,0,0,0,0,0,0,0,0,0,0,0,0,0,0,0,0,1,0,0,0,0,0,0,0,0,0,25,0,467,0,0,0,3,10,0,0,0,60,0.5,90.8
0,0,0,0,0.261948735,0,0,99.73805127,0,0,0,0,0,0,0,0,0,0,0,0,0,0,0,0,0,0,0,0,0,0,0,0,0,0,0,0,0,0,0,0,0,0,0,0,0,0,0,0,0,0,0,0,0,0,0,0,0,0,0,0,0,0,0,0,0,0,0,0,0,0,0,0,0,0,0,0,0,0,1,0,0,0,0,0,0,0,0,0,25,0,503,0,0,0,3,10,0,0,0,60,0.5,92.1
0,0,0,0,0.103710512,0,0,0,0,0,99.89628949,0,0,0,0,0,0,0,0,0,0,0,0,0,0,0,0,0,0,0,0,0,0,0,0,0,0,0,0,0,0,0,0,0,0,0,0,0,0,0,0,0,0,0,0,0,0,0,0,0,0,0,0,0,0,0,0,0,0,0,0,0,0,0,0,0,0,0,1,0,0,0,0,0,0,0,0,0,25,0,362,0,0,0,3,10,0,0,0,60,0.5,6.03
0,0,0,0,0.103710512,0,0,0,0,0,99.89628949,0,0,0,0,0,0,0,0,0,0,0,0,0,0,0,0,0,0,0,0,0,0,0,0,0,0,0,0,0,0,0,0,0,0,0,0,0,0,0,0,0,0,0,0,0,0,0,0,0,0,0,0,0,0,0,0,0,0,0,0,0,0,0,0,0,0,0,1,0,0,0,0,0,0,0,0,0,25,0,423,0,0,0,3,10,0,0,0,60,0.5,17.8
0,0,0,0,0.103710512,0,0,0,0,0,99.89628949,0,0,0,0,0,0,0,0,0,0,0,0,0,0,0,0,0,0,0,0,0,0,0,0,0,0,0,0,0,0,0,0,0,0,0,0,0,0,0,0,0,0,0,0,0,0,0,0,0,0,0,0,0,0,0,0,0,0,0,0,0,0,0,0,0,0,0,1,0,0,0,0,0,0,0,0,0,25,0,465,0,0,0,3,10,0,0,0,60,0.5,25.5
0,0,0,0,0.103710512,0,0,0,0,0,99.89628949,0,0,0,0,0,0,0,0,0,0,0,0,0,0,0,0,0,0,0,0,0,0,0,0,0,0,0,0,0,0,0,0,0,0,0,0,0,0,0,0,0,0,0,0,0,0,0,0,0,0,0,0,0,0,0,0,0,0,0,0,0,0,0,0,0,0,0,1,0,0,0,0,0,0,0,0,0,25,0,491,0,0,0,3,10,0,0,0,60,0.5,30.1
0,0,0,0,0.409649186,0,0,0,0,0,0,0,0,0,0,0,0,0,0,0,0,0,0,0,0,99.59035081,0,0,0,0,0,0,0,0,0,0,0,0,0,0,0,0,0,0,0,0,0,0,0,0,0,0,0,0,0,0,0,0,0,0,0,0,0,0,0,0,0,0,0,0,0,0,0,0,0,0,0,0,1,0,0,0,0,0,0,0,0,0,25,0,317,0,0,0,3,10,0,0,0,60,0.5,1.4
0,0,0,0,0.409649186,0,0,0,0,0,0,0,0,0,0,0,0,0,0,0,0,0,0,0,0,99.59035081,0,0,0,0,0,0,0,0,0,0,0,0,0,0,0,0,0,0,0,0,0,0,0,0,0,0,0,0,0,0,0,0,0,0,0,0,0,0,0,0,0,0,0,0,0,0,0,0,0,0,0,0,1,0,0,0,0,0,0,0,0,0,25,0,358,0,0,0,3,10,0,0,0,60,0.5,3.73
0,0,0,0,0.409649186,0,0,0,0,0,0,0,0,0,0,0,0,0,0,0,0,0,0,0,0,99.59035081,0,0,0,0,0,0,0,0,0,0,0,0,0,0,0,0,0,0,0,0,0,0,0,0,0,0,0,0,0,0,0,0,0,0,0,0,0,0,0,0,0,0,0,0,0,0,0,0,0,0,0,0,1,0,0,0,0,0,0,0,0,0,25,0,386,0,0,0,3,10,0,0,0,60,0.5,5.53
0,0,0,0,0.409649186,0,0,0,0,0,0,0,0,0,0,0,0,0,0,0,0,0,0,0,0,99.59035081,0,0,0,0,0,0,0,0,0,0,0,0,0,0,0,0,0,0,0,0,0,0,0,0,0,0,0,0,0,0,0,0,0,0,0,0,0,0,0,0,0,0,0,0,0,0,0,0,0,0,0,0,1,0,0,0,0,0,0,0,0,0,25,0,412,0,0,0,3,10,0,0,0,60,0.5,9.12
0,0,0,0,0.409649186,0,0,0,0,0,0,0,0,0,0,0,0,0,0,0,0,0,0,0,0,99.59035081,0,0,0,0,0,0,0,0,0,0,0,0,0,0,0,0,0,0,0,0,0,0,0,0,0,0,0,0,0,0,0,0,0,0,0,0,0,0,0,0,0,0,0,0,0,0,0,0,0,0,0,0,1,0,0,0,0,0,0,0,0,0,25,0,427,0,0,0,3,10,0,0,0,60,0.5,8.88
0,0,0,0,0.409649186,0,0,0,0,0,0,0,0,0,0,0,0,0,0,0,0,0,0,0,0,99.59035081,0,0,0,0,0,0,0,0,0,0,0,0,0,0,0,0,0,0,0,0,0,0,0,0,0,0,0,0,0,0,0,0,0,0,0,0,0,0,0,0,0,0,0,0,0,0,0,0,0,0,0,0,1,0,0,0,0,0,0,0,0,0,25,0,439,0,0,0,3,10,0,0,0,60,0.5,11.4
0,0,0,0,0.409649186,0,0,0,0,0,0,0,0,0,0,0,0,0,0,0,0,0,0,0,0,99.59035081,0,0,0,0,0,0,0,0,0,0,0,0,0,0,0,0,0,0,0,0,0,0,0,0,0,0,0,0,0,0,0,0,0,0,0,0,0,0,0,0,0,0,0,0,0,0,0,0,0,0,0,0,1,0,0,0,0,0,0,0,0,0,25,0,461,0,0,0,3,10,0,0,0,60,0.5,12.2
0,0,0,0,0.409649186,0,0,0,0,0,0,0,0,0,0,0,0,0,0,0,0,0,0,0,0,99.59035081,0,0,0,0,0,0,0,0,0,0,0,0,0,0,0,0,0,0,0,0,0,0,0,0,0,0,0,0,0,0,0,0,0,0,0,0,0,0,0,0,0,0,0,0,0,0,0,0,0,0,0,0,1,0,0,0,0,0,0,0,0,0,25,0,471,0,0,0,3,10,0,0,0,60,0.5,13.8
0,0,0,0,0.409649186,0,0,0,0,0,0,0,0,0,0,0,0,0,0,0,0,0,0,0,0,99.59035081,0,0,0,0,0,0,0,0,0,0,0,0,0,0,0,0,0,0,0,0,0,0,0,0,0,0,0,0,0,0,0,0,0,0,0,0,0,0,0,0,0,0,0,0,0,0,0,0,0,0,0,0,1,0,0,0,0,0,0,0,0,0,25,0,503,0,0,0,3,10,0,0,0,60,0.5,22.7
0,0,0,0,0.27793116,0,0,95.2412644,0,0,0,0,0,0,0,0,0,0,0,0,0,0,4.480804439,0,0,0,0,0,0,0,0,0,0,0,0,0,0,0,0,0,0,0,0,0,0,0,0,0,0,0,0,0,0,0,0,0,0,0,0,0,0,0,0,0,0,0,0,0,0,0,0,0,0,0,0,0,0,0,1,0,0,0,0,0,0,0,0,0,25,0,211,0,0,0,3,10,0,0,0,60,0.5,1.59
0,0,0,0,0.27793116,0,0,95.2412644,0,0,0,0,0,0,0,0,0,0,0,0,0,0,4.480804439,0,0,0,0,0,0,0,0,0,0,0,0,0,0,0,0,0,0,0,0,0,0,0,0,0,0,0,0,0,0,0,0,0,0,0,0,0,0,0,0,0,0,0,0,0,0,0,0,0,0,0,0,0,0,0,1,0,0,0,0,0,0,0,0,0,25,0,221,0,0,0,3,10,0,0,0,60,0.5,2.5
0,0,0,0,0.27793116,0,0,95.2412644,0,0,0,0,0,0,0,0,0,0,0,0,0,0,4.480804439,0,0,0,0,0,0,0,0,0,0,0,0,0,0,0,0,0,0,0,0,0,0,0,0,0,0,0,0,0,0,0,0,0,0,0,0,0,0,0,0,0,0,0,0,0,0,0,0,0,0,0,0,0,0,0,1,0,0,0,0,0,0,0,0,0,25,0,262,0,0,0,3,10,0,0,0,60,0.5,13.1
0,0,0,0,0.27793116,0,0,95.2412644,0,0,0,0,0,0,0,0,0,0,0,0,0,0,4.480804439,0,0,0,0,0,0,0,0,0,0,0,0,0,0,0,0,0,0,0,0,0,0,0,0,0,0,0,0,0,0,0,0,0,0,0,0,0,0,0,0,0,0,0,0,0,0,0,0,0,0,0,0,0,0,0,1,0,0,0,0,0,0,0,0,0,25,0,272,0,0,0,3,10,0,0,0,60,0.5,19.2
0,0,0,0,0.27793116,0,0,95.2412644,0,0,0,0,0,0,0,0,0,0,0,0,0,0,4.480804439,0,0,0,0,0,0,0,0,0,0,0,0,0,0,0,0,0,0,0,0,0,0,0,0,0,0,0,0,0,0,0,0,0,0,0,0,0,0,0,0,0,0,0,0,0,0,0,0,0,0,0,0,0,0,0,1,0,0,0,0,0,0,0,0,0,25,0,282,0,0,0,3,10,0,0,0,60,0.5,27.6
0,0,0,0,0.27793116,0,0,95.2412644,0,0,0,0,0,0,0,0,0,0,0,0,0,0,4.480804439,0,0,0,0,0,0,0,0,0,0,0,0,0,0,0,0,0,0,0,0,0,0,0,0,0,0,0,0,0,0,0,0,0,0,0,0,0,0,0,0,0,0,0,0,0,0,0,0,0,0,0,0,0,0,0,1,0,0,0,0,0,0,0,0,0,25,0,294,0,0,0,3,10,0,0,0,60,0.5,44.6
0,0,0,0,0.27793116,0,0,95.2412644,0,0,0,0,0,0,0,0,0,0,0,0,0,0,4.480804439,0,0,0,0,0,0,0,0,0,0,0,0,0,0,0,0,0,0,0,0,0,0,0,0,0,0,0,0,0,0,0,0,0,0,0,0,0,0,0,0,0,0,0,0,0,0,0,0,0,0,0,0,0,0,0,1,0,0,0,0,0,0,0,0,0,25,0,304,0,0,0,3,10,0,0,0,60,0.5,63.5
0,0,0,0,0.27793116,0,0,95.2412644,0,0,0,0,0,0,0,0,0,0,0,0,0,0,4.480804439,0,0,0,0,0,0,0,0,0,0,0,0,0,0,0,0,0,0,0,0,0,0,0,0,0,0,0,0,0,0,0,0,0,0,0,0,0,0,0,0,0,0,0,0,0,0,0,0,0,0,0,0,0,0,0,1,0,0,0,0,0,0,0,0,0,25,0,317,0,0,0,3,10,0,0,0,60,0.5,84.4
0,0,0,0,0.27793116,0,0,95.2412644,0,0,0,0,0,0,0,0,0,0,0,0,0,0,4.480804439,0,0,0,0,0,0,0,0,0,0,0,0,0,0,0,0,0,0,0,0,0,0,0,0,0,0,0,0,0,0,0,0,0,0,0,0,0,0,0,0,0,0,0,0,0,0,0,0,0,0,0,0,0,0,0,1,0,0,0,0,0,0,0,0,0,25,0,326,0,0,0,3,10,0,0,0,60,0.5,93.6
0,0,0,0,0.27793116,0,0,95.2412644,0,0,0,0,0,0,0,0,0,0,0,0,0,0,4.480804439,0,0,0,0,0,0,0,0,0,0,0,0,0,0,0,0,0,0,0,0,0,0,0,0,0,0,0,0,0,0,0,0,0,0,0,0,0,0,0,0,0,0,0,0,0,0,0,0,0,0,0,0,0,0,0,1,0,0,0,0,0,0,0,0,0,25,0,349,0,0,0,3,10,0,0,0,60,0.5,98
0,0,0,0,0.27793116,0,0,95.2412644,0,0,0,0,0,0,0,0,0,0,0,0,0,0,4.480804439,0,0,0,0,0,0,0,0,0,0,0,0,0,0,0,0,0,0,0,0,0,0,0,0,0,0,0,0,0,0,0,0,0,0,0,0,0,0,0,0,0,0,0,0,0,0,0,0,0,0,0,0,0,0,0,1,0,0,0,0,0,0,0,0,0,25,0,385,0,0,0,3,10,0,0,0,60,0.5,96.8
0,0,0,0,0.27793116,0,0,95.2412644,0,0,0,0,0,0,0,0,0,0,0,0,0,0,4.480804439,0,0,0,0,0,0,0,0,0,0,0,0,0,0,0,0,0,0,0,0,0,0,0,0,0,0,0,0,0,0,0,0,0,0,0,0,0,0,0,0,0,0,0,0,0,0,0,0,0,0,0,0,0,0,0,1,0,0,0,0,0,0,0,0,0,25,0,425,0,0,0,3,10,0,0,0,60,0.5,96.3
0,0,0,0,0.252746049,0,0,86.61073491,0,0,0,0,0,0,0,0,0,0,0,0,0,0,0,0,0,0,0,0,0,0,0,0,13.13651904,0,0,0,0,0,0,0,0,0,0,0,0,0,0,0,0,0,0,0,0,0,0,0,0,0,0,0,0,0,0,0,0,0,0,0,0,0,0,0,0,0,0,0,0,0,1,0,0,0,0,0,0,0,0,0,25,0,246,0,0,0,3,10,0,0,0,60,0.5,2.93
0,0,0,0,0.252746049,0,0,86.61073491,0,0,0,0,0,0,0,0,0,0,0,0,0,0,0,0,0,0,0,0,0,0,0,0,13.13651904,0,0,0,0,0,0,0,0,0,0,0,0,0,0,0,0,0,0,0,0,0,0,0,0,0,0,0,0,0,0,0,0,0,0,0,0,0,0,0,0,0,0,0,0,0,1,0,0,0,0,0,0,0,0,0,25,0,255,0,0,0,3,10,0,0,0,60,0.5,4.25
0,0,0,0,0.252746049,0,0,86.61073491,0,0,0,0,0,0,0,0,0,0,0,0,0,0,0,0,0,0,0,0,0,0,0,0,13.13651904,0,0,0,0,0,0,0,0,0,0,0,0,0,0,0,0,0,0,0,0,0,0,0,0,0,0,0,0,0,0,0,0,0,0,0,0,0,0,0,0,0,0,0,0,0,1,0,0,0,0,0,0,0,0,0,25,0,277,0,0,0,3,10,0,0,0,60,0.5,8.98
0,0,0,0,0.252746049,0,0,86.61073491,0,0,0,0,0,0,0,0,0,0,0,0,0,0,0,0,0,0,0,0,0,0,0,0,13.13651904,0,0,0,0,0,0,0,0,0,0,0,0,0,0,0,0,0,0,0,0,0,0,0,0,0,0,0,0,0,0,0,0,0,0,0,0,0,0,0,0,0,0,0,0,0,1,0,0,0,0,0,0,0,0,0,25,0,286,0,0,0,3,10,0,0,0,60,0.5,13.4
0,0,0,0,0.252746049,0,0,86.61073491,0,0,0,0,0,0,0,0,0,0,0,0,0,0,0,0,0,0,0,0,0,0,0,0,13.13651904,0,0,0,0,0,0,0,0,0,0,0,0,0,0,0,0,0,0,0,0,0,0,0,0,0,0,0,0,0,0,0,0,0,0,0,0,0,0,0,0,0,0,0,0,0,1,0,0,0,0,0,0,0,0,0,25,0,294,0,0,0,3,10,0,0,0,60,0.5,16.6
0,0,0,0,0.252746049,0,0,86.61073491,0,0,0,0,0,0,0,0,0,0,0,0,0,0,0,0,0,0,0,0,0,0,0,0,13.13651904,0,0,0,0,0,0,0,0,0,0,0,0,0,0,0,0,0,0,0,0,0,0,0,0,0,0,0,0,0,0,0,0,0,0,0,0,0,0,0,0,0,0,0,0,0,1,0,0,0,0,0,0,0,0,0,25,0,307,0,0,0,3,10,0,0,0,60,0.5,26.5
0,0,0,0,0.252746049,0,0,86.61073491,0,0,0,0,0,0,0,0,0,0,0,0,0,0,0,0,0,0,0,0,0,0,0,0,13.13651904,0,0,0,0,0,0,0,0,0,0,0,0,0,0,0,0,0,0,0,0,0,0,0,0,0,0,0,0,0,0,0,0,0,0,0,0,0,0,0,0,0,0,0,0,0,1,0,0,0,0,0,0,0,0,0,25,0,313,0,0,0,3,10,0,0,0,60,0.5,32.3
0,0,0,0,0.252746049,0,0,86.61073491,0,0,0,0,0,0,0,0,0,0,0,0,0,0,0,0,0,0,0,0,0,0,0,0,13.13651904,0,0,0,0,0,0,0,0,0,0,0,0,0,0,0,0,0,0,0,0,0,0,0,0,0,0,0,0,0,0,0,0,0,0,0,0,0,0,0,0,0,0,0,0,0,1,0,0,0,0,0,0,0,0,0,25,0,326,0,0,0,3,10,0,0,0,60,0.5,49.1
0,0,0,0,0.252746049,0,0,86.61073491,0,0,0,0,0,0,0,0,0,0,0,0,0,0,0,0,0,0,0,0,0,0,0,0,13.13651904,0,0,0,0,0,0,0,0,0,0,0,0,0,0,0,0,0,0,0,0,0,0,0,0,0,0,0,0,0,0,0,0,0,0,0,0,0,0,0,0,0,0,0,0,0,1,0,0,0,0,0,0,0,0,0,25,0,334,0,0,0,3,10,0,0,0,60,0.5,61.9
0,0,0,0,0.252746049,0,0,86.61073491,0,0,0,0,0,0,0,0,0,0,0,0,0,0,0,0,0,0,0,0,0,0,0,0,13.13651904,0,0,0,0,0,0,0,0,0,0,0,0,0,0,0,0,0,0,0,0,0,0,0,0,0,0,0,0,0,0,0,0,0,0,0,0,0,0,0,0,0,0,0,0,0,1,0,0,0,0,0,0,0,0,0,25,0,345,0,0,0,3,10,0,0,0,60,0.5,81
0,0,0,0,0.252746049,0,0,86.61073491,0,0,0,0,0,0,0,0,0,0,0,0,0,0,0,0,0,0,0,0,0,0,0,0,13.13651904,0,0,0,0,0,0,0,0,0,0,0,0,0,0,0,0,0,0,0,0,0,0,0,0,0,0,0,0,0,0,0,0,0,0,0,0,0,0,0,0,0,0,0,0,0,1,0,0,0,0,0,0,0,0,0,25,0,350,0,0,0,3,10,0,0,0,60,0.5,93.9
0,0,0,0,0.252746049,0,0,86.61073491,0,0,0,0,0,0,0,0,0,0,0,0,0,0,0,0,0,0,0,0,0,0,0,0,13.13651904,0,0,0,0,0,0,0,0,0,0,0,0,0,0,0,0,0,0,0,0,0,0,0,0,0,0,0,0,0,0,0,0,0,0,0,0,0,0,0,0,0,0,0,0,0,1,0,0,0,0,0,0,0,0,0,25,0,358,0,0,0,3,10,0,0,0,60,0.5,97.3
0,0,0,0,0.252746049,0,0,86.61073491,0,0,0,0,0,0,0,0,0,0,0,0,0,0,0,0,0,0,0,0,0,0,0,0,13.13651904,0,0,0,0,0,0,0,0,0,0,0,0,0,0,0,0,0,0,0,0,0,0,0,0,0,0,0,0,0,0,0,0,0,0,0,0,0,0,0,0,0,0,0,0,0,1,0,0,0,0,0,0,0,0,0,25,0,379,0,0,0,3,10,0,0,0,60,0.5,97
0,0,0,0,0.252746049,0,0,86.61073491,0,0,0,0,0,0,0,0,0,0,0,0,0,0,0,0,0,0,0,0,0,0,0,0,13.13651904,0,0,0,0,0,0,0,0,0,0,0,0,0,0,0,0,0,0,0,0,0,0,0,0,0,0,0,0,0,0,0,0,0,0,0,0,0,0,0,0,0,0,0,0,0,1,0,0,0,0,0,0,0,0,0,25,0,404,0,0,0,3,10,0,0,0,60,0.5,97
0,0,0,0,0.252746049,0,0,86.61073491,0,0,0,0,0,0,0,0,0,0,0,0,0,0,0,0,0,0,0,0,0,0,0,0,13.13651904,0,0,0,0,0,0,0,0,0,0,0,0,0,0,0,0,0,0,0,0,0,0,0,0,0,0,0,0,0,0,0,0,0,0,0,0,0,0,0,0,0,0,0,0,0,1,0,0,0,0,0,0,0,0,0,25,0,434,0,0,0,3,10,0,0,0,60,0.5,95.8
0,0,0,0,0.252746049,0,0,86.61073491,0,0,0,0,0,0,0,0,0,0,0,0,0,0,0,0,0,0,0,0,0,0,0,0,13.13651904,0,0,0,0,0,0,0,0,0,0,0,0,0,0,0,0,0,0,0,0,0,0,0,0,0,0,0,0,0,0,0,0,0,0,0,0,0,0,0,0,0,0,0,0,0,1,0,0,0,0,0,0,0,0,0,25,0,463,0,0,0,3,10,0,0,0,60,0.5,94.5
0,0,0,0,0.254914935,0,0,87.35402894,0,0,0,12.39105612,0,0,0,0,0,0,0,0,0,0,0,0,0,0,0,0,0,0,0,0,0,0,0,0,0,0,0,0,0,0,0,0,0,0,0,0,0,0,0,0,0,0,0,0,0,0,0,0,0,0,0,0,0,0,0,0,0,0,0,0,0,0,0,0,0,0,1,0,0,0,0,0,0,0,0,0,25,0,211,0,0,0,3,10,0,0,0,60,0.5,1.59
0,0,0,0,0.254914935,0,0,87.35402894,0,0,0,12.39105612,0,0,0,0,0,0,0,0,0,0,0,0,0,0,0,0,0,0,0,0,0,0,0,0,0,0,0,0,0,0,0,0,0,0,0,0,0,0,0,0,0,0,0,0,0,0,0,0,0,0,0,0,0,0,0,0,0,0,0,0,0,0,0,0,0,0,1,0,0,0,0,0,0,0,0,0,25,0,232,0,0,0,3,10,0,0,0,60,0.5,3.7
0,0,0,0,0.254914935,0,0,87.35402894,0,0,0,12.39105612,0,0,0,0,0,0,0,0,0,0,0,0,0,0,0,0,0,0,0,0,0,0,0,0,0,0,0,0,0,0,0,0,0,0,0,0,0,0,0,0,0,0,0,0,0,0,0,0,0,0,0,0,0,0,0,0,0,0,0,0,0,0,0,0,0,0,1,0,0,0,0,0,0,0,0,0,25,0,251,0,0,0,3,10,0,0,0,60,0.5,7.38
0,0,0,0,0.254914935,0,0,87.35402894,0,0,0,12.39105612,0,0,0,0,0,0,0,0,0,0,0,0,0,0,0,0,0,0,0,0,0,0,0,0,0,0,0,0,0,0,0,0,0,0,0,0,0,0,0,0,0,0,0,0,0,0,0,0,0,0,0,0,0,0,0,0,0,0,0,0,0,0,0,0,0,0,1,0,0,0,0,0,0,0,0,0,25,0,270,0,0,0,3,10,0,0,0,60,0.5,12.1
0,0,0,0,0.254914935,0,0,87.35402894,0,0,0,12.39105612,0,0,0,0,0,0,0,0,0,0,0,0,0,0,0,0,0,0,0,0,0,0,0,0,0,0,0,0,0,0,0,0,0,0,0,0,0,0,0,0,0,0,0,0,0,0,0,0,0,0,0,0,0,0,0,0,0,0,0,0,0,0,0,0,0,0,1,0,0,0,0,0,0,0,0,0,25,0,291,0,0,0,3,10,0,0,0,60,0.5,20.2
0,0,0,0,0.254914935,0,0,87.35402894,0,0,0,12.39105612,0,0,0,0,0,0,0,0,0,0,0,0,0,0,0,0,0,0,0,0,0,0,0,0,0,0,0,0,0,0,0,0,0,0,0,0,0,0,0,0,0,0,0,0,0,0,0,0,0,0,0,0,0,0,0,0,0,0,0,0,0,0,0,0,0,0,1,0,0,0,0,0,0,0,0,0,25,0,311,0,0,0,3,10,0,0,0,60,0.5,31.3
0,0,0,0,0.254914935,0,0,87.35402894,0,0,0,12.39105612,0,0,0,0,0,0,0,0,0,0,0,0,0,0,0,0,0,0,0,0,0,0,0,0,0,0,0,0,0,0,0,0,0,0,0,0,0,0,0,0,0,0,0,0,0,0,0,0,0,0,0,0,0,0,0,0,0,0,0,0,0,0,0,0,0,0,1,0,0,0,0,0,0,0,0,0,25,0,336,0,0,0,3,10,0,0,0,60,0.5,48.8
0,0,0,0,0.254914935,0,0,87.35402894,0,0,0,12.39105612,0,0,0,0,0,0,0,0,0,0,0,0,0,0,0,0,0,0,0,0,0,0,0,0,0,0,0,0,0,0,0,0,0,0,0,0,0,0,0,0,0,0,0,0,0,0,0,0,0,0,0,0,0,0,0,0,0,0,0,0,0,0,0,0,0,0,1,0,0,0,0,0,0,0,0,0,25,0,348,0,0,0,3,10,0,0,0,60,0.5,56.7
0,0,0,0,0.254914935,0,0,87.35402894,0,0,0,12.39105612,0,0,0,0,0,0,0,0,0,0,0,0,0,0,0,0,0,0,0,0,0,0,0,0,0,0,0,0,0,0,0,0,0,0,0,0,0,0,0,0,0,0,0,0,0,0,0,0,0,0,0,0,0,0,0,0,0,0,0,0,0,0,0,0,0,0,1,0,0,0,0,0,0,0,0,0,25,0,363,0,0,0,3,10,0,0,0,60,0.5,64.3
0,0,0,0,0.254914935,0,0,87.35402894,0,0,0,12.39105612,0,0,0,0,0,0,0,0,0,0,0,0,0,0,0,0,0,0,0,0,0,0,0,0,0,0,0,0,0,0,0,0,0,0,0,0,0,0,0,0,0,0,0,0,0,0,0,0,0,0,0,0,0,0,0,0,0,0,0,0,0,0,0,0,0,0,1,0,0,0,0,0,0,0,0,0,25,0,389,0,0,0,3,10,0,0,0,60,0.5,81.1
0,0,0,0,0.254914935,0,0,87.35402894,0,0,0,12.39105612,0,0,0,0,0,0,0,0,0,0,0,0,0,0,0,0,0,0,0,0,0,0,0,0,0,0,0,0,0,0,0,0,0,0,0,0,0,0,0,0,0,0,0,0,0,0,0,0,0,0,0,0,0,0,0,0,0,0,0,0,0,0,0,0,0,0,1,0,0,0,0,0,0,0,0,0,25,0,413,0,0,0,3,10,0,0,0,60,0.5,86.8
0,0,0,0,0.254914935,0,0,87.35402894,0,0,0,12.39105612,0,0,0,0,0,0,0,0,0,0,0,0,0,0,0,0,0,0,0,0,0,0,0,0,0,0,0,0,0,0,0,0,0,0,0,0,0,0,0,0,0,0,0,0,0,0,0,0,0,0,0,0,0,0,0,0,0,0,0,0,0,0,0,0,0,0,1,0,0,0,0,0,0,0,0,0,25,0,437,0,0,0,3,10,0,0,0,60,0.5,92.9
0,0,0,0,0.254914935,0,0,87.35402894,0,0,0,12.39105612,0,0,0,0,0,0,0,0,0,0,0,0,0,0,0,0,0,0,0,0,0,0,0,0,0,0,0,0,0,0,0,0,0,0,0,0,0,0,0,0,0,0,0,0,0,0,0,0,0,0,0,0,0,0,0,0,0,0,0,0,0,0,0,0,0,0,1,0,0,0,0,0,0,0,0,0,25,0,488,0,0,0,3,10,0,0,0,60,0.5,93.5
0,0,0,0,0.271746477,0,0,93.12190546,0,0,0,0,0,0,0,0,0,0,0,0,0,0,0,0,0,6.606348064,0,0,0,0,0,0,0,0,0,0,0,0,0,0,0,0,0,0,0,0,0,0,0,0,0,0,0,0,0,0,0,0,0,0,0,0,0,0,0,0,0,0,0,0,0,0,0,0,0,0,0,0,1,0,0,0,0,0,0,0,0,0,25,0,252,0,0,0,3,10,0,0,0,60,0.5,1.36
0,0,0,0,0.271746477,0,0,93.12190546,0,0,0,0,0,0,0,0,0,0,0,0,0,0,0,0,0,6.606348064,0,0,0,0,0,0,0,0,0,0,0,0,0,0,0,0,0,0,0,0,0,0,0,0,0,0,0,0,0,0,0,0,0,0,0,0,0,0,0,0,0,0,0,0,0,0,0,0,0,0,0,0,1,0,0,0,0,0,0,0,0,0,25,0,291,0,0,0,3,10,0,0,0,60,0.5,6.11
0,0,0,0,0.271746477,0,0,93.12190546,0,0,0,0,0,0,0,0,0,0,0,0,0,0,0,0,0,6.606348064,0,0,0,0,0,0,0,0,0,0,0,0,0,0,0,0,0,0,0,0,0,0,0,0,0,0,0,0,0,0,0,0,0,0,0,0,0,0,0,0,0,0,0,0,0,0,0,0,0,0,0,0,1,0,0,0,0,0,0,0,0,0,25,0,310,0,0,0,3,10,0,0,0,60,0.5,12.7
0,0,0,0,0.271746477,0,0,93.12190546,0,0,0,0,0,0,0,0,0,0,0,0,0,0,0,0,0,6.606348064,0,0,0,0,0,0,0,0,0,0,0,0,0,0,0,0,0,0,0,0,0,0,0,0,0,0,0,0,0,0,0,0,0,0,0,0,0,0,0,0,0,0,0,0,0,0,0,0,0,0,0,0,1,0,0,0,0,0,0,0,0,0,25,0,332,0,0,0,3,10,0,0,0,60,0.5,22.1
0,0,0,0,0.271746477,0,0,93.12190546,0,0,0,0,0,0,0,0,0,0,0,0,0,0,0,0,0,6.606348064,0,0,0,0,0,0,0,0,0,0,0,0,0,0,0,0,0,0,0,0,0,0,0,0,0,0,0,0,0,0,0,0,0,0,0,0,0,0,0,0,0,0,0,0,0,0,0,0,0,0,0,0,1,0,0,0,0,0,0,0,0,0,25,0,357,0,0,0,3,10,0,0,0,60,0.5,42
0,0,0,0,0.271746477,0,0,93.12190546,0,0,0,0,0,0,0,0,0,0,0,0,0,0,0,0,0,6.606348064,0,0,0,0,0,0,0,0,0,0,0,0,0,0,0,0,0,0,0,0,0,0,0,0,0,0,0,0,0,0,0,0,0,0,0,0,0,0,0,0,0,0,0,0,0,0,0,0,0,0,0,0,1,0,0,0,0,0,0,0,0,0,25,0,372,0,0,0,3,10,0,0,0,60,0.5,54.6
0,0,0,0,0.271746477,0,0,93.12190546,0,0,0,0,0,0,0,0,0,0,0,0,0,0,0,0,0,6.606348064,0,0,0,0,0,0,0,0,0,0,0,0,0,0,0,0,0,0,0,0,0,0,0,0,0,0,0,0,0,0,0,0,0,0,0,0,0,0,0,0,0,0,0,0,0,0,0,0,0,0,0,0,1,0,0,0,0,0,0,0,0,0,25,0,383,0,0,0,3,10,0,0,0,60,0.5,63.5
0,0,0,0,0.271746477,0,0,93.12190546,0,0,0,0,0,0,0,0,0,0,0,0,0,0,0,0,0,6.606348064,0,0,0,0,0,0,0,0,0,0,0,0,0,0,0,0,0,0,0,0,0,0,0,0,0,0,0,0,0,0,0,0,0,0,0,0,0,0,0,0,0,0,0,0,0,0,0,0,0,0,0,0,1,0,0,0,0,0,0,0,0,0,25,0,409,0,0,0,3,10,0,0,0,60,0.5,80
0,0,0,0,0.271746477,0,0,93.12190546,0,0,0,0,0,0,0,0,0,0,0,0,0,0,0,0,0,6.606348064,0,0,0,0,0,0,0,0,0,0,0,0,0,0,0,0,0,0,0,0,0,0,0,0,0,0,0,0,0,0,0,0,0,0,0,0,0,0,0,0,0,0,0,0,0,0,0,0,0,0,0,0,1,0,0,0,0,0,0,0,0,0,25,0,425,0,0,0,3,10,0,0,0,60,0.5,88.2
0,0,0,0,0.271746477,0,0,93.12190546,0,0,0,0,0,0,0,0,0,0,0,0,0,0,0,0,0,6.606348064,0,0,0,0,0,0,0,0,0,0,0,0,0,0,0,0,0,0,0,0,0,0,0,0,0,0,0,0,0,0,0,0,0,0,0,0,0,0,0,0,0,0,0,0,0,0,0,0,0,0,0,0,1,0,0,0,0,0,0,0,0,0,25,0,463,0,0,0,3,10,0,0,0,60,0.5,93.2
0,0,0,0,0.270840379,0,0,92.81127902,0,0,0,0,0,0,0,0,0,0,0,0,0,0,0,0,0,0,0,0,0,0,0,0,0,6.917880602,0,0,0,0,0,0,0,0,0,0,0,0,0,0,0,0,0,0,0,0,0,0,0,0,0,0,0,0,0,0,0,0,0,0,0,0,0,0,0,0,0,0,0,0,1,0,0,0,0,0,0,0,0,0,25,0,261,0,0,0,3,10,0,0,0,60,0.5,1.89
0,0,0,0,0.270840379,0,0,92.81127902,0,0,0,0,0,0,0,0,0,0,0,0,0,0,0,0,0,0,0,0,0,0,0,0,0,6.917880602,0,0,0,0,0,0,0,0,0,0,0,0,0,0,0,0,0,0,0,0,0,0,0,0,0,0,0,0,0,0,0,0,0,0,0,0,0,0,0,0,0,0,0,0,1,0,0,0,0,0,0,0,0,0,25,0,281,0,0,0,3,10,0,0,0,60,0.5,4.27
0,0,0,0,0.270840379,0,0,92.81127902,0,0,0,0,0,0,0,0,0,0,0,0,0,0,0,0,0,0,0,0,0,0,0,0,0,6.917880602,0,0,0,0,0,0,0,0,0,0,0,0,0,0,0,0,0,0,0,0,0,0,0,0,0,0,0,0,0,0,0,0,0,0,0,0,0,0,0,0,0,0,0,0,1,0,0,0,0,0,0,0,0,0,25,0,299,0,0,0,3,10,0,0,0,60,0.5,6.38
0,0,0,0,0.270840379,0,0,92.81127902,0,0,0,0,0,0,0,0,0,0,0,0,0,0,0,0,0,0,0,0,0,0,0,0,0,6.917880602,0,0,0,0,0,0,0,0,0,0,0,0,0,0,0,0,0,0,0,0,0,0,0,0,0,0,0,0,0,0,0,0,0,0,0,0,0,0,0,0,0,0,0,0,1,0,0,0,0,0,0,0,0,0,25,0,311,0,0,0,3,10,0,0,0,60,0.5,9.27
0,0,0,0,0.270840379,0,0,92.81127902,0,0,0,0,0,0,0,0,0,0,0,0,0,0,0,0,0,0,0,0,0,0,0,0,0,6.917880602,0,0,0,0,0,0,0,0,0,0,0,0,0,0,0,0,0,0,0,0,0,0,0,0,0,0,0,0,0,0,0,0,0,0,0,0,0,0,0,0,0,0,0,0,1,0,0,0,0,0,0,0,0,0,25,0,328,0,0,0,3,10,0,0,0,60,0.5,15.6
0,0,0,0,0.270840379,0,0,92.81127902,0,0,0,0,0,0,0,0,0,0,0,0,0,0,0,0,0,0,0,0,0,0,0,0,0,6.917880602,0,0,0,0,0,0,0,0,0,0,0,0,0,0,0,0,0,0,0,0,0,0,0,0,0,0,0,0,0,0,0,0,0,0,0,0,0,0,0,0,0,0,0,0,1,0,0,0,0,0,0,0,0,0,25,0,350,0,0,0,3,10,0,0,0,60,0.5,26.1
0,0,0,0,0.270840379,0,0,92.81127902,0,0,0,0,0,0,0,0,0,0,0,0,0,0,0,0,0,0,0,0,0,0,0,0,0,6.917880602,0,0,0,0,0,0,0,0,0,0,0,0,0,0,0,0,0,0,0,0,0,0,0,0,0,0,0,0,0,0,0,0,0,0,0,0,0,0,0,0,0,0,0,0,1,0,0,0,0,0,0,0,0,0,25,0,375,0,0,0,3,10,0,0,0,60,0.5,40.5
0,0,0,0,0.270840379,0,0,92.81127902,0,0,0,0,0,0,0,0,0,0,0,0,0,0,0,0,0,0,0,0,0,0,0,0,0,6.917880602,0,0,0,0,0,0,0,0,0,0,0,0,0,0,0,0,0,0,0,0,0,0,0,0,0,0,0,0,0,0,0,0,0,0,0,0,0,0,0,0,0,0,0,0,1,0,0,0,0,0,0,0,0,0,25,0,400,0,0,0,3,10,0,0,0,60,0.5,62.5
0,0,0,0,0.270840379,0,0,92.81127902,0,0,0,0,0,0,0,0,0,0,0,0,0,0,0,0,0,0,0,0,0,0,0,0,0,6.917880602,0,0,0,0,0,0,0,0,0,0,0,0,0,0,0,0,0,0,0,0,0,0,0,0,0,0,0,0,0,0,0,0,0,0,0,0,0,0,0,0,0,0,0,0,1,0,0,0,0,0,0,0,0,0,25,0,427,0,0,0,3,10,0,0,0,60,0.5,78
0,0,0,0,0.270840379,0,0,92.81127902,0,0,0,0,0,0,0,0,0,0,0,0,0,0,0,0,0,0,0,0,0,0,0,0,0,6.917880602,0,0,0,0,0,0,0,0,0,0,0,0,0,0,0,0,0,0,0,0,0,0,0,0,0,0,0,0,0,0,0,0,0,0,0,0,0,0,0,0,0,0,0,0,1,0,0,0,0,0,0,0,0,0,25,0,447,0,0,0,3,10,0,0,0,60,0.5,86.1
0,0,0,0,0.270840379,0,0,92.81127902,0,0,0,0,0,0,0,0,0,0,0,0,0,0,0,0,0,0,0,0,0,0,0,0,0,6.917880602,0,0,0,0,0,0,0,0,0,0,0,0,0,0,0,0,0,0,0,0,0,0,0,0,0,0,0,0,0,0,0,0,0,0,0,0,0,0,0,0,0,0,0,0,1,0,0,0,0,0,0,0,0,0,25,0,457,0,0,0,3,10,0,0,0,60,0.5,89
0,0,0,0,0.251000493,0,0,86.01256688,0,0,0,0,0,0,13.73643263,0,0,0,0,0,0,0,0,0,0,0,0,0,0,0,0,0,0,0,0,0,0,0,0,0,0,0,0,0,0,0,0,0,0,0,0,0,0,0,0,0,0,0,0,0,0,0,0,0,0,0,0,0,0,0,0,0,0,0,0,0,0,0,1,0,0,0,0,0,0,0,0,0,25,0,283,0,0,0,3,10,0,0,0,60,0.5,2.96
0,0,0,0,0.251000493,0,0,86.01256688,0,0,0,0,0,0,13.73643263,0,0,0,0,0,0,0,0,0,0,0,0,0,0,0,0,0,0,0,0,0,0,0,0,0,0,0,0,0,0,0,0,0,0,0,0,0,0,0,0,0,0,0,0,0,0,0,0,0,0,0,0,0,0,0,0,0,0,0,0,0,0,0,1,0,0,0,0,0,0,0,0,0,25,0,301,0,0,0,3,10,0,0,0,60,0.5,4.29
0,0,0,0,0.251000493,0,0,86.01256688,0,0,0,0,0,0,13.73643263,0,0,0,0,0,0,0,0,0,0,0,0,0,0,0,0,0,0,0,0,0,0,0,0,0,0,0,0,0,0,0,0,0,0,0,0,0,0,0,0,0,0,0,0,0,0,0,0,0,0,0,0,0,0,0,0,0,0,0,0,0,0,0,1,0,0,0,0,0,0,0,0,0,25,0,322,0,0,0,3,10,0,0,0,60,0.5,8.49
0,0,0,0,0.251000493,0,0,86.01256688,0,0,0,0,0,0,13.73643263,0,0,0,0,0,0,0,0,0,0,0,0,0,0,0,0,0,0,0,0,0,0,0,0,0,0,0,0,0,0,0,0,0,0,0,0,0,0,0,0,0,0,0,0,0,0,0,0,0,0,0,0,0,0,0,0,0,0,0,0,0,0,0,1,0,0,0,0,0,0,0,0,0,25,0,353,0,0,0,3,10,0,0,0,60,0.5,17.9
0,0,0,0,0.251000493,0,0,86.01256688,0,0,0,0,0,0,13.73643263,0,0,0,0,0,0,0,0,0,0,0,0,0,0,0,0,0,0,0,0,0,0,0,0,0,0,0,0,0,0,0,0,0,0,0,0,0,0,0,0,0,0,0,0,0,0,0,0,0,0,0,0,0,0,0,0,0,0,0,0,0,0,0,1,0,0,0,0,0,0,0,0,0,25,0,371,0,0,0,3,10,0,0,0,60,0.5,24.8
0,0,0,0,0.251000493,0,0,86.01256688,0,0,0,0,0,0,13.73643263,0,0,0,0,0,0,0,0,0,0,0,0,0,0,0,0,0,0,0,0,0,0,0,0,0,0,0,0,0,0,0,0,0,0,0,0,0,0,0,0,0,0,0,0,0,0,0,0,0,0,0,0,0,0,0,0,0,0,0,0,0,0,0,1,0,0,0,0,0,0,0,0,0,25,0,385,0,0,0,3,10,0,0,0,60,0.5,33.2
0,0,0,0,0.251000493,0,0,86.01256688,0,0,0,0,0,0,13.73643263,0,0,0,0,0,0,0,0,0,0,0,0,0,0,0,0,0,0,0,0,0,0,0,0,0,0,0,0,0,0,0,0,0,0,0,0,0,0,0,0,0,0,0,0,0,0,0,0,0,0,0,0,0,0,0,0,0,0,0,0,0,0,0,1,0,0,0,0,0,0,0,0,0,25,0,412,0,0,0,3,10,0,0,0,60,0.5,52.6
0,0,0,0,0.251000493,0,0,86.01256688,0,0,0,0,0,0,13.73643263,0,0,0,0,0,0,0,0,0,0,0,0,0,0,0,0,0,0,0,0,0,0,0,0,0,0,0,0,0,0,0,0,0,0,0,0,0,0,0,0,0,0,0,0,0,0,0,0,0,0,0,0,0,0,0,0,0,0,0,0,0,0,0,1,0,0,0,0,0,0,0,0,0,25,0,439,0,0,0,3,10,0,0,0,60,0.5,75.6
0,0,0,0,0.251000493,0,0,86.01256688,0,0,0,0,0,0,13.73643263,0,0,0,0,0,0,0,0,0,0,0,0,0,0,0,0,0,0,0,0,0,0,0,0,0,0,0,0,0,0,0,0,0,0,0,0,0,0,0,0,0,0,0,0,0,0,0,0,0,0,0,0,0,0,0,0,0,0,0,0,0,0,0,1,0,0,0,0,0,0,0,0,0,25,0,469,0,0,0,3,10,0,0,0,60,0.5,87.7
0,0,0,0,0.251000493,0,0,86.01256688,0,0,0,0,0,0,13.73643263,0,0,0,0,0,0,0,0,0,0,0,0,0,0,0,0,0,0,0,0,0,0,0,0,0,0,0,0,0,0,0,0,0,0,0,0,0,0,0,0,0,0,0,0,0,0,0,0,0,0,0,0,0,0,0,0,0,0,0,0,0,0,0,1,0,0,0,0,0,0,0,0,0,25,0,494,0,0,0,3,10,0,0,0,60,0.5,92.7
0,0,0,15.16456568,0.246982708,0,0,84.58845162,0,0,0,0,0,0,0,0,0,0,0,0,0,0,0,0,0,0,0,0,0,0,0,0,0,0,0,0,0,0,0,0,0,0,0,0,0,0,0,0,0,0,0,0,0,0,0,0,0,0,0,0,0,0,0,0,0,0,0,0,0,0,0,0,0,0,0,0,0,0,1,0,0,0,0,0,0,0,0,0,25,0,212,0,0,0,3,10,0,0,0,60,0.5,1.85
0,0,0,15.16456568,0.246982708,0,0,84.58845162,0,0,0,0,0,0,0,0,0,0,0,0,0,0,0,0,0,0,0,0,0,0,0,0,0,0,0,0,0,0,0,0,0,0,0,0,0,0,0,0,0,0,0,0,0,0,0,0,0,0,0,0,0,0,0,0,0,0,0,0,0,0,0,0,0,0,0,0,0,0,1,0,0,0,0,0,0,0,0,0,25,0,226,0,0,0,3,10,0,0,0,60,0.5,2.91
0,0,0,15.16456568,0.246982708,0,0,84.58845162,0,0,0,0,0,0,0,0,0,0,0,0,0,0,0,0,0,0,0,0,0,0,0,0,0,0,0,0,0,0,0,0,0,0,0,0,0,0,0,0,0,0,0,0,0,0,0,0,0,0,0,0,0,0,0,0,0,0,0,0,0,0,0,0,0,0,0,0,0,0,1,0,0,0,0,0,0,0,0,0,25,0,241,0,0,0,3,10,0,0,0,60,0.5,4.49
0,0,0,15.16456568,0.246982708,0,0,84.58845162,0,0,0,0,0,0,0,0,0,0,0,0,0,0,0,0,0,0,0,0,0,0,0,0,0,0,0,0,0,0,0,0,0,0,0,0,0,0,0,0,0,0,0,0,0,0,0,0,0,0,0,0,0,0,0,0,0,0,0,0,0,0,0,0,0,0,0,0,0,0,1,0,0,0,0,0,0,0,0,0,25,0,260,0,0,0,3,10,0,0,0,60,0.5,6.87
0,0,0,15.16456568,0.246982708,0,0,84.58845162,0,0,0,0,0,0,0,0,0,0,0,0,0,0,0,0,0,0,0,0,0,0,0,0,0,0,0,0,0,0,0,0,0,0,0,0,0,0,0,0,0,0,0,0,0,0,0,0,0,0,0,0,0,0,0,0,0,0,0,0,0,0,0,0,0,0,0,0,0,0,1,0,0,0,0,0,0,0,0,0,25,0,280,0,0,0,3,10,0,0,0,60,0.5,9.76
0,0,0,15.16456568,0.246982708,0,0,84.58845162,0,0,0,0,0,0,0,0,0,0,0,0,0,0,0,0,0,0,0,0,0,0,0,0,0,0,0,0,0,0,0,0,0,0,0,0,0,0,0,0,0,0,0,0,0,0,0,0,0,0,0,0,0,0,0,0,0,0,0,0,0,0,0,0,0,0,0,0,0,0,1,0,0,0,0,0,0,0,0,0,25,0,301,0,0,0,3,10,0,0,0,60,0.5,14.2
0,0,0,15.16456568,0.246982708,0,0,84.58845162,0,0,0,0,0,0,0,0,0,0,0,0,0,0,0,0,0,0,0,0,0,0,0,0,0,0,0,0,0,0,0,0,0,0,0,0,0,0,0,0,0,0,0,0,0,0,0,0,0,0,0,0,0,0,0,0,0,0,0,0,0,0,0,0,0,0,0,0,0,0,1,0,0,0,0,0,0,0,0,0,25,0,313,0,0,0,3,10,0,0,0,60,0.5,17.4
0,0,0,15.16456568,0.246982708,0,0,84.58845162,0,0,0,0,0,0,0,0,0,0,0,0,0,0,0,0,0,0,0,0,0,0,0,0,0,0,0,0,0,0,0,0,0,0,0,0,0,0,0,0,0,0,0,0,0,0,0,0,0,0,0,0,0,0,0,0,0,0,0,0,0,0,0,0,0,0,0,0,0,0,1,0,0,0,0,0,0,0,0,0,25,0,334,0,0,0,3,10,0,0,0,60,0.5,23.9
0,0,0,15.16456568,0.246982708,0,0,84.58845162,0,0,0,0,0,0,0,0,0,0,0,0,0,0,0,0,0,0,0,0,0,0,0,0,0,0,0,0,0,0,0,0,0,0,0,0,0,0,0,0,0,0,0,0,0,0,0,0,0,0,0,0,0,0,0,0,0,0,0,0,0,0,0,0,0,0,0,0,0,0,1,0,0,0,0,0,0,0,0,0,25,0,353,0,0,0,3,10,0,0,0,60,0.5,28.9
0,0,0,15.16456568,0.246982708,0,0,84.58845162,0,0,0,0,0,0,0,0,0,0,0,0,0,0,0,0,0,0,0,0,0,0,0,0,0,0,0,0,0,0,0,0,0,0,0,0,0,0,0,0,0,0,0,0,0,0,0,0,0,0,0,0,0,0,0,0,0,0,0,0,0,0,0,0,0,0,0,0,0,0,1,0,0,0,0,0,0,0,0,0,25,0,378,0,0,0,3,10,0,0,0,60,0.5,35.2
0,0,0,15.16456568,0.246982708,0,0,84.58845162,0,0,0,0,0,0,0,0,0,0,0,0,0,0,0,0,0,0,0,0,0,0,0,0,0,0,0,0,0,0,0,0,0,0,0,0,0,0,0,0,0,0,0,0,0,0,0,0,0,0,0,0,0,0,0,0,0,0,0,0,0,0,0,0,0,0,0,0,0,0,1,0,0,0,0,0,0,0,0,0,25,0,403,0,0,0,3,10,0,0,0,60,0.5,41.3
0,0,0,15.16456568,0.246982708,0,0,84.58845162,0,0,0,0,0,0,0,0,0,0,0,0,0,0,0,0,0,0,0,0,0,0,0,0,0,0,0,0,0,0,0,0,0,0,0,0,0,0,0,0,0,0,0,0,0,0,0,0,0,0,0,0,0,0,0,0,0,0,0,0,0,0,0,0,0,0,0,0,0,0,1,0,0,0,0,0,0,0,0,0,25,0,429,0,0,0,3,10,0,0,0,60,0.5,49.4
0,0,0,15.16456568,0.246982708,0,0,84.58845162,0,0,0,0,0,0,0,0,0,0,0,0,0,0,0,0,0,0,0,0,0,0,0,0,0,0,0,0,0,0,0,0,0,0,0,0,0,0,0,0,0,0,0,0,0,0,0,0,0,0,0,0,0,0,0,0,0,0,0,0,0,0,0,0,0,0,0,0,0,0,1,0,0,0,0,0,0,0,0,0,25,0,465,0,0,0,3,10,0,0,0,60,0.5,62
0,0,0,0,0.273049035,0,0,93.56814377,0,0,0,0,0,6.158807193,0,0,0,0,0,0,0,0,0,0,0,0,0,0,0,0,0,0,0,0,0,0,0,0,0,0,0,0,0,0,0,0,0,0,0,0,0,0,0,0,0,0,0,0,0,0,0,0,0,0,0,0,0,0,0,0,0,0,0,0,0,0,0,0,1,0,0,0,0,0,0,0,0,0,25,0,193,0,0,0,3,10,0,0,0,60,0.5,0.525
0,0,0,0,0.273049035,0,0,93.56814377,0,0,0,0,0,6.158807193,0,0,0,0,0,0,0,0,0,0,0,0,0,0,0,0,0,0,0,0,0,0,0,0,0,0,0,0,0,0,0,0,0,0,0,0,0,0,0,0,0,0,0,0,0,0,0,0,0,0,0,0,0,0,0,0,0,0,0,0,0,0,0,0,1,0,0,0,0,0,0,0,0,0,25,0,211,0,0,0,3,10,0,0,0,60,0.5,2.1
0,0,0,0,0.273049035,0,0,93.56814377,0,0,0,0,0,6.158807193,0,0,0,0,0,0,0,0,0,0,0,0,0,0,0,0,0,0,0,0,0,0,0,0,0,0,0,0,0,0,0,0,0,0,0,0,0,0,0,0,0,0,0,0,0,0,0,0,0,0,0,0,0,0,0,0,0,0,0,0,0,0,0,0,1,0,0,0,0,0,0,0,0,0,25,0,231,0,0,0,3,10,0,0,0,60,0.5,5.77
0,0,0,0,0.273049035,0,0,93.56814377,0,0,0,0,0,6.158807193,0,0,0,0,0,0,0,0,0,0,0,0,0,0,0,0,0,0,0,0,0,0,0,0,0,0,0,0,0,0,0,0,0,0,0,0,0,0,0,0,0,0,0,0,0,0,0,0,0,0,0,0,0,0,0,0,0,0,0,0,0,0,0,0,1,0,0,0,0,0,0,0,0,0,25,0,251,0,0,0,3,10,0,0,0,60,0.5,11.8
0,0,0,0,0.273049035,0,0,93.56814377,0,0,0,0,0,6.158807193,0,0,0,0,0,0,0,0,0,0,0,0,0,0,0,0,0,0,0,0,0,0,0,0,0,0,0,0,0,0,0,0,0,0,0,0,0,0,0,0,0,0,0,0,0,0,0,0,0,0,0,0,0,0,0,0,0,0,0,0,0,0,0,0,1,0,0,0,0,0,0,0,0,0,25,0,272,0,0,0,3,10,0,0,0,60,0.5,22.3
0,0,0,0,0.273049035,0,0,93.56814377,0,0,0,0,0,6.158807193,0,0,0,0,0,0,0,0,0,0,0,0,0,0,0,0,0,0,0,0,0,0,0,0,0,0,0,0,0,0,0,0,0,0,0,0,0,0,0,0,0,0,0,0,0,0,0,0,0,0,0,0,0,0,0,0,0,0,0,0,0,0,0,0,1,0,0,0,0,0,0,0,0,0,25,0,287,0,0,0,3,10,0,0,0,60,0.5,31.8
0,0,0,0,0.273049035,0,0,93.56814377,0,0,0,0,0,6.158807193,0,0,0,0,0,0,0,0,0,0,0,0,0,0,0,0,0,0,0,0,0,0,0,0,0,0,0,0,0,0,0,0,0,0,0,0,0,0,0,0,0,0,0,0,0,0,0,0,0,0,0,0,0,0,0,0,0,0,0,0,0,0,0,0,1,0,0,0,0,0,0,0,0,0,25,0,312,0,0,0,3,10,0,0,0,60,0.5,50.1
0,0,0,0,0.273049035,0,0,93.56814377,0,0,0,0,0,6.158807193,0,0,0,0,0,0,0,0,0,0,0,0,0,0,0,0,0,0,0,0,0,0,0,0,0,0,0,0,0,0,0,0,0,0,0,0,0,0,0,0,0,0,0,0,0,0,0,0,0,0,0,0,0,0,0,0,0,0,0,0,0,0,0,0,1,0,0,0,0,0,0,0,0,0,25,0,336,0,0,0,3,10,0,0,0,60,0.5,67.2
0,0,0,0,0.273049035,0,0,93.56814377,0,0,0,0,0,6.158807193,0,0,0,0,0,0,0,0,0,0,0,0,0,0,0,0,0,0,0,0,0,0,0,0,0,0,0,0,0,0,0,0,0,0,0,0,0,0,0,0,0,0,0,0,0,0,0,0,0,0,0,0,0,0,0,0,0,0,0,0,0,0,0,0,1,0,0,0,0,0,0,0,0,0,25,0,361,0,0,0,3,10,0,0,0,60,0.5,78.2
0,0,0,0,0.273049035,0,0,93.56814377,0,0,0,0,0,6.158807193,0,0,0,0,0,0,0,0,0,0,0,0,0,0,0,0,0,0,0,0,0,0,0,0,0,0,0,0,0,0,0,0,0,0,0,0,0,0,0,0,0,0,0,0,0,0,0,0,0,0,0,0,0,0,0,0,0,0,0,0,0,0,0,0,1,0,0,0,0,0,0,0,0,0,25,0,374,0,0,0,3,10,0,0,0,60,0.5,85.3
0,0,0,0,0.273049035,0,0,93.56814377,0,0,0,0,0,6.158807193,0,0,0,0,0,0,0,0,0,0,0,0,0,0,0,0,0,0,0,0,0,0,0,0,0,0,0,0,0,0,0,0,0,0,0,0,0,0,0,0,0,0,0,0,0,0,0,0,0,0,0,0,0,0,0,0,0,0,0,0,0,0,0,0,1,0,0,0,0,0,0,0,0,0,25,0,399,0,0,0,3,10,0,0,0,60,0.5,91.1
0,0,0,0,0.273049035,0,0,93.56814377,0,0,0,0,0,6.158807193,0,0,0,0,0,0,0,0,0,0,0,0,0,0,0,0,0,0,0,0,0,0,0,0,0,0,0,0,0,0,0,0,0,0,0,0,0,0,0,0,0,0,0,0,0,0,0,0,0,0,0,0,0,0,0,0,0,0,0,0,0,0,0,0,1,0,0,0,0,0,0,0,0,0,25,0,424,0,0,0,3,10,0,0,0,60,0.5,92.4
0,0,0,0,0.273049035,0,0,93.56814377,0,0,0,0,0,6.158807193,0,0,0,0,0,0,0,0,0,0,0,0,0,0,0,0,0,0,0,0,0,0,0,0,0,0,0,0,0,0,0,0,0,0,0,0,0,0,0,0,0,0,0,0,0,0,0,0,0,0,0,0,0,0,0,0,0,0,0,0,0,0,0,0,1,0,0,0,0,0,0,0,0,0,25,0,479,0,0,0,3,10,0,0,0,60,0.5,93.2
0,0,0,0,0.282523426,0,0,96.81479576,0,0,0,0,0,0,0,0,0,0,0,0,0,0,0,0,0,0,0,0,0,0,0,0,0,0,2.902680812,0,0,0,0,0,0,0,0,0,0,0,0,0,0,0,0,0,0,0,0,0,0,0,0,0,0,0,0,0,0,0,0,0,0,0,0,0,0,0,0,0,0,0,1,0,0,0,0,0,0,0,0,0,25,0,212,0,0,0,3,10,0,0,0,60,0.5,0.787
0,0,0,0,0.282523426,0,0,96.81479576,0,0,0,0,0,0,0,0,0,0,0,0,0,0,0,0,0,0,0,0,0,0,0,0,0,0,2.902680812,0,0,0,0,0,0,0,0,0,0,0,0,0,0,0,0,0,0,0,0,0,0,0,0,0,0,0,0,0,0,0,0,0,0,0,0,0,0,0,0,0,0,0,1,0,0,0,0,0,0,0,0,0,25,0,239,0,0,0,3,10,0,0,0,60,0.5,4.46
0,0,0,0,0.282523426,0,0,96.81479576,0,0,0,0,0,0,0,0,0,0,0,0,0,0,0,0,0,0,0,0,0,0,0,0,0,0,2.902680812,0,0,0,0,0,0,0,0,0,0,0,0,0,0,0,0,0,0,0,0,0,0,0,0,0,0,0,0,0,0,0,0,0,0,0,0,0,0,0,0,0,0,0,1,0,0,0,0,0,0,0,0,0,25,0,251,0,0,0,3,10,0,0,0,60,0.5,6.82
0,0,0,0,0.282523426,0,0,96.81479576,0,0,0,0,0,0,0,0,0,0,0,0,0,0,0,0,0,0,0,0,0,0,0,0,0,0,2.902680812,0,0,0,0,0,0,0,0,0,0,0,0,0,0,0,0,0,0,0,0,0,0,0,0,0,0,0,0,0,0,0,0,0,0,0,0,0,0,0,0,0,0,0,1,0,0,0,0,0,0,0,0,0,25,0,270,0,0,0,3,10,0,0,0,60,0.5,11
0,0,0,0,0.282523426,0,0,96.81479576,0,0,0,0,0,0,0,0,0,0,0,0,0,0,0,0,0,0,0,0,0,0,0,0,0,0,2.902680812,0,0,0,0,0,0,0,0,0,0,0,0,0,0,0,0,0,0,0,0,0,0,0,0,0,0,0,0,0,0,0,0,0,0,0,0,0,0,0,0,0,0,0,1,0,0,0,0,0,0,0,0,0,25,0,290,0,0,0,3,10,0,0,0,60,0.5,21.8
0,0,0,0,0.282523426,0,0,96.81479576,0,0,0,0,0,0,0,0,0,0,0,0,0,0,0,0,0,0,0,0,0,0,0,0,0,0,2.902680812,0,0,0,0,0,0,0,0,0,0,0,0,0,0,0,0,0,0,0,0,0,0,0,0,0,0,0,0,0,0,0,0,0,0,0,0,0,0,0,0,0,0,0,1,0,0,0,0,0,0,0,0,0,25,0,301,0,0,0,3,10,0,0,0,60,0.5,29.9
0,0,0,0,0.282523426,0,0,96.81479576,0,0,0,0,0,0,0,0,0,0,0,0,0,0,0,0,0,0,0,0,0,0,0,0,0,0,2.902680812,0,0,0,0,0,0,0,0,0,0,0,0,0,0,0,0,0,0,0,0,0,0,0,0,0,0,0,0,0,0,0,0,0,0,0,0,0,0,0,0,0,0,0,1,0,0,0,0,0,0,0,0,0,25,0,314,0,0,0,3,10,0,0,0,60,0.5,38.8
0,0,0,0,0.282523426,0,0,96.81479576,0,0,0,0,0,0,0,0,0,0,0,0,0,0,0,0,0,0,0,0,0,0,0,0,0,0,2.902680812,0,0,0,0,0,0,0,0,0,0,0,0,0,0,0,0,0,0,0,0,0,0,0,0,0,0,0,0,0,0,0,0,0,0,0,0,0,0,0,0,0,0,0,1,0,0,0,0,0,0,0,0,0,25,0,338,0,0,0,3,10,0,0,0,60,0.5,64
0,0,0,0,0.282523426,0,0,96.81479576,0,0,0,0,0,0,0,0,0,0,0,0,0,0,0,0,0,0,0,0,0,0,0,0,0,0,2.902680812,0,0,0,0,0,0,0,0,0,0,0,0,0,0,0,0,0,0,0,0,0,0,0,0,0,0,0,0,0,0,0,0,0,0,0,0,0,0,0,0,0,0,0,1,0,0,0,0,0,0,0,0,0,25,0,364,0,0,0,3,10,0,0,0,60,0.5,84.5
0,0,0,0,0.282523426,0,0,96.81479576,0,0,0,0,0,0,0,0,0,0,0,0,0,0,0,0,0,0,0,0,0,0,0,0,0,0,2.902680812,0,0,0,0,0,0,0,0,0,0,0,0,0,0,0,0,0,0,0,0,0,0,0,0,0,0,0,0,0,0,0,0,0,0,0,0,0,0,0,0,0,0,0,1,0,0,0,0,0,0,0,0,0,25,0,381,0,0,0,3,10,0,0,0,60,0.5,91.3
0,0,0,0,0.282523426,0,0,96.81479576,0,0,0,0,0,0,0,0,0,0,0,0,0,0,0,0,0,0,0,0,0,0,0,0,0,0,2.902680812,0,0,0,0,0,0,0,0,0,0,0,0,0,0,0,0,0,0,0,0,0,0,0,0,0,0,0,0,0,0,0,0,0,0,0,0,0,0,0,0,0,0,0,1,0,0,0,0,0,0,0,0,0,25,0,393,0,0,0,3,10,0,0,0,60,0.5,95.8
0,0,0,0,0.281518699,0,0,96.47043437,0,0,0,0,0,0,0,0,0,0,0,0,0,0,0,0,0,0,0,0,0,0,0,0,0,0,0,0,0,3.248046926,0,0,0,0,0,0,0,0,0,0,0,0,0,0,0,0,0,0,0,0,0,0,0,0,0,0,0,0,0,0,0,0,0,0,0,0,0,0,0,0,1,0,0,0,0,0,0,0,0,0,25,0,222,0,0,0,3,10,0,0,0,60,0.5,1.57
0,0,0,0,0.281518699,0,0,96.47043437,0,0,0,0,0,0,0,0,0,0,0,0,0,0,0,0,0,0,0,0,0,0,0,0,0,0,0,0,0,3.248046926,0,0,0,0,0,0,0,0,0,0,0,0,0,0,0,0,0,0,0,0,0,0,0,0,0,0,0,0,0,0,0,0,0,0,0,0,0,0,0,0,1,0,0,0,0,0,0,0,0,0,25,0,241,0,0,0,3,10,0,0,0,60,0.5,3.67
0,0,0,0,0.281518699,0,0,96.47043437,0,0,0,0,0,0,0,0,0,0,0,0,0,0,0,0,0,0,0,0,0,0,0,0,0,0,0,0,0,3.248046926,0,0,0,0,0,0,0,0,0,0,0,0,0,0,0,0,0,0,0,0,0,0,0,0,0,0,0,0,0,0,0,0,0,0,0,0,0,0,0,0,1,0,0,0,0,0,0,0,0,0,25,0,260,0,0,0,3,10,0,0,0,60,0.5,7.09
0,0,0,0,0.281518699,0,0,96.47043437,0,0,0,0,0,0,0,0,0,0,0,0,0,0,0,0,0,0,0,0,0,0,0,0,0,0,0,0,0,3.248046926,0,0,0,0,0,0,0,0,0,0,0,0,0,0,0,0,0,0,0,0,0,0,0,0,0,0,0,0,0,0,0,0,0,0,0,0,0,0,0,0,1,0,0,0,0,0,0,0,0,0,25,0,281,0,0,0,3,10,0,0,0,60,0.5,13.6
0,0,0,0,0.281518699,0,0,96.47043437,0,0,0,0,0,0,0,0,0,0,0,0,0,0,0,0,0,0,0,0,0,0,0,0,0,0,0,0,0,3.248046926,0,0,0,0,0,0,0,0,0,0,0,0,0,0,0,0,0,0,0,0,0,0,0,0,0,0,0,0,0,0,0,0,0,0,0,0,0,0,0,0,1,0,0,0,0,0,0,0,0,0,25,0,303,0,0,0,3,10,0,0,0,60,0.5,24.7
0,0,0,0,0.281518699,0,0,96.47043437,0,0,0,0,0,0,0,0,0,0,0,0,0,0,0,0,0,0,0,0,0,0,0,0,0,0,0,0,0,3.248046926,0,0,0,0,0,0,0,0,0,0,0,0,0,0,0,0,0,0,0,0,0,0,0,0,0,0,0,0,0,0,0,0,0,0,0,0,0,0,0,0,1,0,0,0,0,0,0,0,0,0,25,0,327,0,0,0,3,10,0,0,0,60,0.5,44.1
0,0,0,0,0.281518699,0,0,96.47043437,0,0,0,0,0,0,0,0,0,0,0,0,0,0,0,0,0,0,0,0,0,0,0,0,0,0,0,0,0,3.248046926,0,0,0,0,0,0,0,0,0,0,0,0,0,0,0,0,0,0,0,0,0,0,0,0,0,0,0,0,0,0,0,0,0,0,0,0,0,0,0,0,1,0,0,0,0,0,0,0,0,0,25,0,354,0,0,0,3,10,0,0,0,60,0.5,73.2
0,0,0,0,0.281518699,0,0,96.47043437,0,0,0,0,0,0,0,0,0,0,0,0,0,0,0,0,0,0,0,0,0,0,0,0,0,0,0,0,0,3.248046926,0,0,0,0,0,0,0,0,0,0,0,0,0,0,0,0,0,0,0,0,0,0,0,0,0,0,0,0,0,0,0,0,0,0,0,0,0,0,0,0,1,0,0,0,0,0,0,0,0,0,25,0,380,0,0,0,3,10,0,0,0,60,0.5,88.7
0,0,0,0,0.281518699,0,0,96.47043437,0,0,0,0,0,0,0,0,0,0,0,0,0,0,0,0,0,0,0,0,0,0,0,0,0,0,0,0,0,3.248046926,0,0,0,0,0,0,0,0,0,0,0,0,0,0,0,0,0,0,0,0,0,0,0,0,0,0,0,0,0,0,0,0,0,0,0,0,0,0,0,0,1,0,0,0,0,0,0,0,0,0,25,0,409,0,0,0,3,10,0,0,0,60,0.5,95.8
0,0,0,0,0.281219303,0,0,96.36792732,0,0,0,0,0,0,0,0,0,0,0,0,0,3.350853379,0,0,0,0,0,0,0,0,0,0,0,0,0,0,0,0,0,0,0,0,0,0,0,0,0,0,0,0,0,0,0,0,0,0,0,0,0,0,0,0,0,0,0,0,0,0,0,0,0,0,0,0,0,0,0,0,1,0,0,0,0,0,0,0,0,0,25,0,219,0,0,0,3,10,0,0,0,60,0.5,0.787
0,0,0,0,0.281219303,0,0,96.36792732,0,0,0,0,0,0,0,0,0,0,0,0,0,3.350853379,0,0,0,0,0,0,0,0,0,0,0,0,0,0,0,0,0,0,0,0,0,0,0,0,0,0,0,0,0,0,0,0,0,0,0,0,0,0,0,0,0,0,0,0,0,0,0,0,0,0,0,0,0,0,0,0,1,0,0,0,0,0,0,0,0,0,25,0,240,0,0,0,3,10,0,0,0,60,0.5,3.15
