Repository: NathanSathishKumar/MLcAT_PediA

Welocme to the club Catlys!
Here, We provided the datasets of our work to invoke, rproduce and research.

File: WGSR_Conventional_Dataset.csv (part 7 of 27)
Ru,Rh,Ir,Cu,Pt,Au,Pd,Al2O3,G - Al2O3,Al2O4,MgO,TiO2,ZEO,CeO2,MnO,Y2O3,ZrO2,HAP,ACC,Tb4O7,HfO2,La2O3,Co3O4,ThO2,SiO2,Fe2O3,Fe2O4,Fe3O4,Sm2O3,Gd2O3,Yb2O3,CaO,NiO,Cr2O3,Ho2O3,BaO,Na2O,Nd2O3,Tm2O3,Er2O3,CuO,Mn2O3,Mo2C,Cs2O,YSZ,Li,Ce,Co,Mg,Fe,Mn,Zr,K,Ni,Ca,Cs,V,Rb,Y,Na,La,Gd,Yb,Zn,Re,Sr,Ba,Nd,Nb,A - MoC,Al,Si,Cr,IWI,SI,SGP,CP,HDP,WI,CI,UGC,SCT,FSP,ME,DP,SGC,LPRD,IWCI,Calc T (oC),Calc T. (hr),Temperature (C),H2 vol.%,O2 vol.%,CO2 vol.%,CO vol.%,H2O vol.%,CH4 vol.%,He vol.%,N2 vol.%,TOS (min),W/F (mg.min/ml),CO_Conversion
0,0,0,0,0.261948735,0,0,99.73805127,0,0,0,0,0,0,0,0,0,0,0,0,0,0,0,0,0,0,0,0,0,0,0,0,0,0,0,0,0,0,0,0,0,0,0,0,0,0,0,0,0,0,0,0,0,0,0,0,0,0,0,0,0,0,0,0,0,0,0,0,0,0,0,0,0,0,0,0,0,0,1,0,0,0,0,0,0,0,0,0,25,0,301,20,0,6,3,10,0,0,0,60,0.5,9.14
0,0,0,0,0.261948735,0,0,99.73805127,0,0,0,0,0,0,0,0,0,0,0,0,0,0,0,0,0,0,0,0,0,0,0,0,0,0,0,0,0,0,0,0,0,0,0,0,0,0,0,0,0,0,0,0,0,0,0,0,0,0,0,0,0,0,0,0,0,0,0,0,0,0,0,0,0,0,0,0,0,0,1,0,0,0,0,0,0,0,0,0,25,0,313,20,0,6,3,10,0,0,0,60,0.5,14
0,0,0,0,0.261948735,0,0,99.73805127,0,0,0,0,0,0,0,0,0,0,0,0,0,0,0,0,0,0,0,0,0,0,0,0,0,0,0,0,0,0,0,0,0,0,0,0,0,0,0,0,0,0,0,0,0,0,0,0,0,0,0,0,0,0,0,0,0,0,0,0,0,0,0,0,0,0,0,0,0,0,1,0,0,0,0,0,0,0,0,0,25,0,325,20,0,6,3,10,0,0,0,60,0.5,16.2
0,0,0,0,0.261948735,0,0,99.73805127,0,0,0,0,0,0,0,0,0,0,0,0,0,0,0,0,0,0,0,0,0,0,0,0,0,0,0,0,0,0,0,0,0,0,0,0,0,0,0,0,0,0,0,0,0,0,0,0,0,0,0,0,0,0,0,0,0,0,0,0,0,0,0,0,0,0,0,0,0,0,1,0,0,0,0,0,0,0,0,0,25,0,348,20,0,6,3,10,0,0,0,60,0.5,24.3
0,0,0,0,0.261948735,0,0,99.73805127,0,0,0,0,0,0,0,0,0,0,0,0,0,0,0,0,0,0,0,0,0,0,0,0,0,0,0,0,0,0,0,0,0,0,0,0,0,0,0,0,0,0,0,0,0,0,0,0,0,0,0,0,0,0,0,0,0,0,0,0,0,0,0,0,0,0,0,0,0,0,1,0,0,0,0,0,0,0,0,0,25,0,369,20,0,6,3,10,0,0,0,60,0.5,33.3
0,0,0,0,0.261948735,0,0,99.73805127,0,0,0,0,0,0,0,0,0,0,0,0,0,0,0,0,0,0,0,0,0,0,0,0,0,0,0,0,0,0,0,0,0,0,0,0,0,0,0,0,0,0,0,0,0,0,0,0,0,0,0,0,0,0,0,0,0,0,0,0,0,0,0,0,0,0,0,0,0,0,1,0,0,0,0,0,0,0,0,0,25,0,401,20,0,6,3,10,0,0,0,60,0.5,37.4
0,0,0,0,0.261948735,0,0,99.73805127,0,0,0,0,0,0,0,0,0,0,0,0,0,0,0,0,0,0,0,0,0,0,0,0,0,0,0,0,0,0,0,0,0,0,0,0,0,0,0,0,0,0,0,0,0,0,0,0,0,0,0,0,0,0,0,0,0,0,0,0,0,0,0,0,0,0,0,0,0,0,1,0,0,0,0,0,0,0,0,0,25,0,425,20,0,6,3,10,0,0,0,60,0.5,36.2
0,0,0,0,0.261948735,0,0,99.73805127,0,0,0,0,0,0,0,0,0,0,0,0,0,0,0,0,0,0,0,0,0,0,0,0,0,0,0,0,0,0,0,0,0,0,0,0,0,0,0,0,0,0,0,0,0,0,0,0,0,0,0,0,0,0,0,0,0,0,0,0,0,0,0,0,0,0,0,0,0,0,1,0,0,0,0,0,0,0,0,0,25,0,451,20,0,6,3,10,0,0,0,60,0.5,31.2
0,0,0,0,0.222212541,0,0,0,0,0,0,97.21395999,0,0,0,0,0,0,0,0,0,0,0,0,0,0,0,0,0,0,0,0,0,0,0,0,0,2.563827466,0,0,0,0,0,0,0,0,0,0,0,0,0,0,0,0,0,0,0,0,0,0,0,0,0,0,0,0,0,0,0,0,0,0,0,0,0,0,0,0,1,0,0,0,0,0,0,0,0,0,25,0,204,20,0,6,3,10,0,0,0,60,0.5,1.38
0,0,0,0,0.222212541,0,0,0,0,0,0,97.21395999,0,0,0,0,0,0,0,0,0,0,0,0,0,0,0,0,0,0,0,0,0,0,0,0,0,2.563827466,0,0,0,0,0,0,0,0,0,0,0,0,0,0,0,0,0,0,0,0,0,0,0,0,0,0,0,0,0,0,0,0,0,0,0,0,0,0,0,0,1,0,0,0,0,0,0,0,0,0,25,0,224,20,0,6,3,10,0,0,0,60,0.5,2.76
0,0,0,0,0.222212541,0,0,0,0,0,0,97.21395999,0,0,0,0,0,0,0,0,0,0,0,0,0,0,0,0,0,0,0,0,0,0,0,0,0,2.563827466,0,0,0,0,0,0,0,0,0,0,0,0,0,0,0,0,0,0,0,0,0,0,0,0,0,0,0,0,0,0,0,0,0,0,0,0,0,0,0,0,1,0,0,0,0,0,0,0,0,0,25,0,232,20,0,6,3,10,0,0,0,60,0.5,2.93
0,0,0,0,0.222212541,0,0,0,0,0,0,97.21395999,0,0,0,0,0,0,0,0,0,0,0,0,0,0,0,0,0,0,0,0,0,0,0,0,0,2.563827466,0,0,0,0,0,0,0,0,0,0,0,0,0,0,0,0,0,0,0,0,0,0,0,0,0,0,0,0,0,0,0,0,0,0,0,0,0,0,0,0,1,0,0,0,0,0,0,0,0,0,25,0,244,20,0,6,3,10,0,0,0,60,0.5,4.83
0,0,0,0,0.222212541,0,0,0,0,0,0,97.21395999,0,0,0,0,0,0,0,0,0,0,0,0,0,0,0,0,0,0,0,0,0,0,0,0,0,2.563827466,0,0,0,0,0,0,0,0,0,0,0,0,0,0,0,0,0,0,0,0,0,0,0,0,0,0,0,0,0,0,0,0,0,0,0,0,0,0,0,0,1,0,0,0,0,0,0,0,0,0,25,0,252,20,0,6,3,10,0,0,0,60,0.5,5.17
0,0,0,0,0.222212541,0,0,0,0,0,0,97.21395999,0,0,0,0,0,0,0,0,0,0,0,0,0,0,0,0,0,0,0,0,0,0,0,0,0,2.563827466,0,0,0,0,0,0,0,0,0,0,0,0,0,0,0,0,0,0,0,0,0,0,0,0,0,0,0,0,0,0,0,0,0,0,0,0,0,0,0,0,1,0,0,0,0,0,0,0,0,0,25,0,262,20,0,6,3,10,0,0,0,60,0.5,6.21
0,0,0,0,0.222212541,0,0,0,0,0,0,97.21395999,0,0,0,0,0,0,0,0,0,0,0,0,0,0,0,0,0,0,0,0,0,0,0,0,0,2.563827466,0,0,0,0,0,0,0,0,0,0,0,0,0,0,0,0,0,0,0,0,0,0,0,0,0,0,0,0,0,0,0,0,0,0,0,0,0,0,0,0,1,0,0,0,0,0,0,0,0,0,25,0,282,20,0,6,3,10,0,0,0,60,0.5,8.1
0,0,0,0,0.222212541,0,0,0,0,0,0,97.21395999,0,0,0,0,0,0,0,0,0,0,0,0,0,0,0,0,0,0,0,0,0,0,0,0,0,2.563827466,0,0,0,0,0,0,0,0,0,0,0,0,0,0,0,0,0,0,0,0,0,0,0,0,0,0,0,0,0,0,0,0,0,0,0,0,0,0,0,0,1,0,0,0,0,0,0,0,0,0,25,0,302,20,0,6,3,10,0,0,0,60,0.5,15.7
0,0,0,0,0.222212541,0,0,0,0,0,0,97.21395999,0,0,0,0,0,0,0,0,0,0,0,0,0,0,0,0,0,0,0,0,0,0,0,0,0,2.563827466,0,0,0,0,0,0,0,0,0,0,0,0,0,0,0,0,0,0,0,0,0,0,0,0,0,0,0,0,0,0,0,0,0,0,0,0,0,0,0,0,1,0,0,0,0,0,0,0,0,0,25,0,322,20,0,6,3,10,0,0,0,60,0.5,20.5
0,0,0,0,0.222212541,0,0,0,0,0,0,97.21395999,0,0,0,0,0,0,0,0,0,0,0,0,0,0,0,0,0,0,0,0,0,0,0,0,0,2.563827466,0,0,0,0,0,0,0,0,0,0,0,0,0,0,0,0,0,0,0,0,0,0,0,0,0,0,0,0,0,0,0,0,0,0,0,0,0,0,0,0,1,0,0,0,0,0,0,0,0,0,25,0,338,20,0,6,3,10,0,0,0,60,0.5,28.3
0,0,0,0,0.222212541,0,0,0,0,0,0,97.21395999,0,0,0,0,0,0,0,0,0,0,0,0,0,0,0,0,0,0,0,0,0,0,0,0,0,2.563827466,0,0,0,0,0,0,0,0,0,0,0,0,0,0,0,0,0,0,0,0,0,0,0,0,0,0,0,0,0,0,0,0,0,0,0,0,0,0,0,0,1,0,0,0,0,0,0,0,0,0,25,0,352,20,0,6,3,10,0,0,0,60,0.5,38.1
0,0,0,0,0.222212541,0,0,0,0,0,0,97.21395999,0,0,0,0,0,0,0,0,0,0,0,0,0,0,0,0,0,0,0,0,0,0,0,0,0,2.563827466,0,0,0,0,0,0,0,0,0,0,0,0,0,0,0,0,0,0,0,0,0,0,0,0,0,0,0,0,0,0,0,0,0,0,0,0,0,0,0,0,1,0,0,0,0,0,0,0,0,0,25,0,367,20,0,6,3,10,0,0,0,60,0.5,40.5
0,0,0,0,0.222212541,0,0,0,0,0,0,97.21395999,0,0,0,0,0,0,0,0,0,0,0,0,0,0,0,0,0,0,0,0,0,0,0,0,0,2.563827466,0,0,0,0,0,0,0,0,0,0,0,0,0,0,0,0,0,0,0,0,0,0,0,0,0,0,0,0,0,0,0,0,0,0,0,0,0,0,0,0,1,0,0,0,0,0,0,0,0,0,25,0,393,20,0,6,3,10,0,0,0,60,0.5,42.6
0,0,0,0,0.222212541,0,0,0,0,0,0,97.21395999,0,0,0,0,0,0,0,0,0,0,0,0,0,0,0,0,0,0,0,0,0,0,0,0,0,2.563827466,0,0,0,0,0,0,0,0,0,0,0,0,0,0,0,0,0,0,0,0,0,0,0,0,0,0,0,0,0,0,0,0,0,0,0,0,0,0,0,0,1,0,0,0,0,0,0,0,0,0,25,0,417,20,0,6,3,10,0,0,0,60,0.5,40
0,0,0,0,0.222212541,0,0,0,0,0,0,97.21395999,0,0,0,0,0,0,0,0,0,0,0,0,0,0,0,0,0,0,0,0,0,0,0,0,0,2.563827466,0,0,0,0,0,0,0,0,0,0,0,0,0,0,0,0,0,0,0,0,0,0,0,0,0,0,0,0,0,0,0,0,0,0,0,0,0,0,0,0,1,0,0,0,0,0,0,0,0,0,25,0,437,20,0,6,3,10,0,0,0,60,0.5,35.7
0,0,0,0,0.222212541,0,0,0,0,0,0,97.21395999,0,0,0,0,0,0,0,0,0,0,0,0,0,0,0,0,0,0,0,0,0,0,0,0,0,2.563827466,0,0,0,0,0,0,0,0,0,0,0,0,0,0,0,0,0,0,0,0,0,0,0,0,0,0,0,0,0,0,0,0,0,0,0,0,0,0,0,0,1,0,0,0,0,0,0,0,0,0,25,0,455,20,0,6,3,10,0,0,0,60,0.5,28.3
0,0,0,0,0.21690176,0,0,0,0,0,0,94.89067266,0,4.892425576,0,0,0,0,0,0,0,0,0,0,0,0,0,0,0,0,0,0,0,0,0,0,0,0,0,0,0,0,0,0,0,0,0,0,0,0,0,0,0,0,0,0,0,0,0,0,0,0,0,0,0,0,0,0,0,0,0,0,0,0,0,0,0,0,1,0,0,0,0,0,0,0,0,0,25,0,245,20,0,6,3,10,0,0,0,60,0.5,3.97
0,0,0,0,0.21690176,0,0,0,0,0,0,94.89067266,0,4.892425576,0,0,0,0,0,0,0,0,0,0,0,0,0,0,0,0,0,0,0,0,0,0,0,0,0,0,0,0,0,0,0,0,0,0,0,0,0,0,0,0,0,0,0,0,0,0,0,0,0,0,0,0,0,0,0,0,0,0,0,0,0,0,0,0,1,0,0,0,0,0,0,0,0,0,25,0,254,20,0,6,3,10,0,0,0,60,0.5,4.83
0,0,0,0,0.21690176,0,0,0,0,0,0,94.89067266,0,4.892425576,0,0,0,0,0,0,0,0,0,0,0,0,0,0,0,0,0,0,0,0,0,0,0,0,0,0,0,0,0,0,0,0,0,0,0,0,0,0,0,0,0,0,0,0,0,0,0,0,0,0,0,0,0,0,0,0,0,0,0,0,0,0,0,0,1,0,0,0,0,0,0,0,0,0,25,0,264,20,0,6,3,10,0,0,0,60,0.5,7.24
0,0,0,0,0.21690176,0,0,0,0,0,0,94.89067266,0,4.892425576,0,0,0,0,0,0,0,0,0,0,0,0,0,0,0,0,0,0,0,0,0,0,0,0,0,0,0,0,0,0,0,0,0,0,0,0,0,0,0,0,0,0,0,0,0,0,0,0,0,0,0,0,0,0,0,0,0,0,0,0,0,0,0,0,1,0,0,0,0,0,0,0,0,0,25,0,273,20,0,6,3,10,0,0,0,60,0.5,8.97
0,0,0,0,0.21690176,0,0,0,0,0,0,94.89067266,0,4.892425576,0,0,0,0,0,0,0,0,0,0,0,0,0,0,0,0,0,0,0,0,0,0,0,0,0,0,0,0,0,0,0,0,0,0,0,0,0,0,0,0,0,0,0,0,0,0,0,0,0,0,0,0,0,0,0,0,0,0,0,0,0,0,0,0,1,0,0,0,0,0,0,0,0,0,25,0,285,20,0,6,3,10,0,0,0,60,0.5,13.6
0,0,0,0,0.21690176,0,0,0,0,0,0,94.89067266,0,4.892425576,0,0,0,0,0,0,0,0,0,0,0,0,0,0,0,0,0,0,0,0,0,0,0,0,0,0,0,0,0,0,0,0,0,0,0,0,0,0,0,0,0,0,0,0,0,0,0,0,0,0,0,0,0,0,0,0,0,0,0,0,0,0,0,0,1,0,0,0,0,0,0,0,0,0,25,0,294,20,0,6,3,10,0,0,0,60,0.5,15
0,0,0,0,0.21690176,0,0,0,0,0,0,94.89067266,0,4.892425576,0,0,0,0,0,0,0,0,0,0,0,0,0,0,0,0,0,0,0,0,0,0,0,0,0,0,0,0,0,0,0,0,0,0,0,0,0,0,0,0,0,0,0,0,0,0,0,0,0,0,0,0,0,0,0,0,0,0,0,0,0,0,0,0,1,0,0,0,0,0,0,0,0,0,25,0,309,20,0,6,3,10,0,0,0,60,0.5,20.2
0,0,0,0,0.21690176,0,0,0,0,0,0,94.89067266,0,4.892425576,0,0,0,0,0,0,0,0,0,0,0,0,0,0,0,0,0,0,0,0,0,0,0,0,0,0,0,0,0,0,0,0,0,0,0,0,0,0,0,0,0,0,0,0,0,0,0,0,0,0,0,0,0,0,0,0,0,0,0,0,0,0,0,0,1,0,0,0,0,0,0,0,0,0,25,0,319,20,0,6,3,10,0,0,0,60,0.5,25.9
0,0,0,0,0.21690176,0,0,0,0,0,0,94.89067266,0,4.892425576,0,0,0,0,0,0,0,0,0,0,0,0,0,0,0,0,0,0,0,0,0,0,0,0,0,0,0,0,0,0,0,0,0,0,0,0,0,0,0,0,0,0,0,0,0,0,0,0,0,0,0,0,0,0,0,0,0,0,0,0,0,0,0,0,1,0,0,0,0,0,0,0,0,0,25,0,331,20,0,6,3,10,0,0,0,60,0.5,30.2
0,0,0,0,0.21690176,0,0,0,0,0,0,94.89067266,0,4.892425576,0,0,0,0,0,0,0,0,0,0,0,0,0,0,0,0,0,0,0,0,0,0,0,0,0,0,0,0,0,0,0,0,0,0,0,0,0,0,0,0,0,0,0,0,0,0,0,0,0,0,0,0,0,0,0,0,0,0,0,0,0,0,0,0,1,0,0,0,0,0,0,0,0,0,25,0,348,20,0,6,3,10,0,0,0,60,0.5,36.7
0,0,0,0,0.21690176,0,0,0,0,0,0,94.89067266,0,4.892425576,0,0,0,0,0,0,0,0,0,0,0,0,0,0,0,0,0,0,0,0,0,0,0,0,0,0,0,0,0,0,0,0,0,0,0,0,0,0,0,0,0,0,0,0,0,0,0,0,0,0,0,0,0,0,0,0,0,0,0,0,0,0,0,0,1,0,0,0,0,0,0,0,0,0,25,0,360,20,0,6,3,10,0,0,0,60,0.5,40.7
0,0,0,0,0.21690176,0,0,0,0,0,0,94.89067266,0,4.892425576,0,0,0,0,0,0,0,0,0,0,0,0,0,0,0,0,0,0,0,0,0,0,0,0,0,0,0,0,0,0,0,0,0,0,0,0,0,0,0,0,0,0,0,0,0,0,0,0,0,0,0,0,0,0,0,0,0,0,0,0,0,0,0,0,1,0,0,0,0,0,0,0,0,0,25,0,375,20,0,6,3,10,0,0,0,60,0.5,43.4
0,0,0,0,0.21690176,0,0,0,0,0,0,94.89067266,0,4.892425576,0,0,0,0,0,0,0,0,0,0,0,0,0,0,0,0,0,0,0,0,0,0,0,0,0,0,0,0,0,0,0,0,0,0,0,0,0,0,0,0,0,0,0,0,0,0,0,0,0,0,0,0,0,0,0,0,0,0,0,0,0,0,0,0,1,0,0,0,0,0,0,0,0,0,25,0,399,20,0,6,3,10,0,0,0,60,0.5,41.6
0,0,0,0,0.21690176,0,0,0,0,0,0,94.89067266,0,4.892425576,0,0,0,0,0,0,0,0,0,0,0,0,0,0,0,0,0,0,0,0,0,0,0,0,0,0,0,0,0,0,0,0,0,0,0,0,0,0,0,0,0,0,0,0,0,0,0,0,0,0,0,0,0,0,0,0,0,0,0,0,0,0,0,0,1,0,0,0,0,0,0,0,0,0,25,0,424,20,0,6,3,10,0,0,0,60,0.5,37.9
0,0,0,0,0.21690176,0,0,0,0,0,0,94.89067266,0,4.892425576,0,0,0,0,0,0,0,0,0,0,0,0,0,0,0,0,0,0,0,0,0,0,0,0,0,0,0,0,0,0,0,0,0,0,0,0,0,0,0,0,0,0,0,0,0,0,0,0,0,0,0,0,0,0,0,0,0,0,0,0,0,0,0,0,1,0,0,0,0,0,0,0,0,0,25,0,451,20,0,6,3,10,0,0,0,60,0.5,29.5
0,0,0,0,0.441625518,0,0,0,0,0,0,0,0,89.60095618,0,0,0,0,0,0,0,0,0,0,0,0,0,0,0,0,0,0,0,0,0,0,0,0,0,0,0,0,0,0,0,0,0,0,0,0,0,0,0,0,0,0,0,0,0,0,0,0,9.957418298,0,0,0,0,0,0,0,0,0,0,0,0,0,0,0,1,0,0,0,0,0,0,0,0,0,25,0,185,0,0,0,3,10,0,0,0,60,0.5,2.52
0,0,0,0,0.441625518,0,0,0,0,0,0,0,0,89.60095618,0,0,0,0,0,0,0,0,0,0,0,0,0,0,0,0,0,0,0,0,0,0,0,0,0,0,0,0,0,0,0,0,0,0,0,0,0,0,0,0,0,0,0,0,0,0,0,0,9.957418298,0,0,0,0,0,0,0,0,0,0,0,0,0,0,0,1,0,0,0,0,0,0,0,0,0,25,0,205,0,0,0,3,10,0,0,0,60,0.5,6.44
0,0,0,0,0.441625518,0,0,0,0,0,0,0,0,89.60095618,0,0,0,0,0,0,0,0,0,0,0,0,0,0,0,0,0,0,0,0,0,0,0,0,0,0,0,0,0,0,0,0,0,0,0,0,0,0,0,0,0,0,0,0,0,0,0,0,9.957418298,0,0,0,0,0,0,0,0,0,0,0,0,0,0,0,1,0,0,0,0,0,0,0,0,0,25,0,225,0,0,0,3,10,0,0,0,60,0.5,11.8
0,0,0,0,0.441625518,0,0,0,0,0,0,0,0,89.60095618,0,0,0,0,0,0,0,0,0,0,0,0,0,0,0,0,0,0,0,0,0,0,0,0,0,0,0,0,0,0,0,0,0,0,0,0,0,0,0,0,0,0,0,0,0,0,0,0,9.957418298,0,0,0,0,0,0,0,0,0,0,0,0,0,0,0,1,0,0,0,0,0,0,0,0,0,25,0,245,0,0,0,3,10,0,0,0,60,0.5,24.6
0,0,0,0,0.441625518,0,0,0,0,0,0,0,0,89.60095618,0,0,0,0,0,0,0,0,0,0,0,0,0,0,0,0,0,0,0,0,0,0,0,0,0,0,0,0,0,0,0,0,0,0,0,0,0,0,0,0,0,0,0,0,0,0,0,0,9.957418298,0,0,0,0,0,0,0,0,0,0,0,0,0,0,0,1,0,0,0,0,0,0,0,0,0,25,0,267,0,0,0,3,10,0,0,0,60,0.5,43.7
0,0,0,0,0.441625518,0,0,0,0,0,0,0,0,89.60095618,0,0,0,0,0,0,0,0,0,0,0,0,0,0,0,0,0,0,0,0,0,0,0,0,0,0,0,0,0,0,0,0,0,0,0,0,0,0,0,0,0,0,0,0,0,0,0,0,9.957418298,0,0,0,0,0,0,0,0,0,0,0,0,0,0,0,1,0,0,0,0,0,0,0,0,0,25,0,287,0,0,0,3,10,0,0,0,60,0.5,64.1
0,0,0,0,0.441625518,0,0,0,0,0,0,0,0,89.60095618,0,0,0,0,0,0,0,0,0,0,0,0,0,0,0,0,0,0,0,0,0,0,0,0,0,0,0,0,0,0,0,0,0,0,0,0,0,0,0,0,0,0,0,0,0,0,0,0,9.957418298,0,0,0,0,0,0,0,0,0,0,0,0,0,0,0,1,0,0,0,0,0,0,0,0,0,25,0,307,0,0,0,3,10,0,0,0,60,0.5,89.6
0,0,0,0,0.441625518,0,0,0,0,0,0,0,0,89.60095618,0,0,0,0,0,0,0,0,0,0,0,0,0,0,0,0,0,0,0,0,0,0,0,0,0,0,0,0,0,0,0,0,0,0,0,0,0,0,0,0,0,0,0,0,0,0,0,0,9.957418298,0,0,0,0,0,0,0,0,0,0,0,0,0,0,0,1,0,0,0,0,0,0,0,0,0,25,0,327,0,0,0,3,10,0,0,0,60,0.5,98.3
0,0,0,0,0.441625518,0,0,0,0,0,0,0,0,89.60095618,0,0,0,0,0,0,0,0,0,0,0,0,0,0,0,0,0,0,0,0,0,0,0,0,0,0,0,0,0,0,0,0,0,0,0,0,0,0,0,0,0,0,0,0,0,0,0,0,9.957418298,0,0,0,0,0,0,0,0,0,0,0,0,0,0,0,1,0,0,0,0,0,0,0,0,0,25,0,347,0,0,0,3,10,0,0,0,60,0.5,98.3
0,0,0,0,0.441625518,0,0,0,0,0,0,0,0,89.60095618,0,0,0,0,0,0,0,0,0,0,0,0,0,0,0,0,0,0,0,0,0,0,0,0,0,0,0,0,0,0,0,0,0,0,0,0,0,0,0,0,0,0,0,0,0,0,0,0,9.957418298,0,0,0,0,0,0,0,0,0,0,0,0,0,0,0,1,0,0,0,0,0,0,0,0,0,25,0,366,0,0,0,3,10,0,0,0,60,0.5,98
0,0,0,0,0.441625518,0,0,0,0,0,0,0,0,89.60095618,0,0,0,0,0,0,0,0,0,0,0,0,0,0,0,0,0,0,0,0,0,0,0,0,0,0,0,0,0,0,0,0,0,0,0,0,0,0,0,0,0,0,0,0,0,0,0,0,9.957418298,0,0,0,0,0,0,0,0,0,0,0,0,0,0,0,1,0,0,0,0,0,0,0,0,0,25,0,404,0,0,0,3,10,0,0,0,60,0.5,96.9
0,0,0,0,0.437252233,0,0,0,0,0,0,0,0,88.71366483,0,0,0,0,0,0,0,0,0,0,0,0,0,0,0,0,0,0,0,0,0,0,0,0,0,0,0,0,0,0,0,0,0,0,0,0,0,0,0,0,0,0,0,0,0,0,0,10.84908293,0,0,0,0,0,0,0,0,0,0,0,0,0,0,0,0,1,0,0,0,0,0,0,0,0,0,25,0,191,0,0,0,3,10,0,0,0,60,0.5,2.52
0,0,0,0,0.437252233,0,0,0,0,0,0,0,0,88.71366483,0,0,0,0,0,0,0,0,0,0,0,0,0,0,0,0,0,0,0,0,0,0,0,0,0,0,0,0,0,0,0,0,0,0,0,0,0,0,0,0,0,0,0,0,0,0,0,10.84908293,0,0,0,0,0,0,0,0,0,0,0,0,0,0,0,0,1,0,0,0,0,0,0,0,0,0,25,0,208,0,0,0,3,10,0,0,0,60,0.5,5.32
0,0,0,0,0.437252233,0,0,0,0,0,0,0,0,88.71366483,0,0,0,0,0,0,0,0,0,0,0,0,0,0,0,0,0,0,0,0,0,0,0,0,0,0,0,0,0,0,0,0,0,0,0,0,0,0,0,0,0,0,0,0,0,0,0,10.84908293,0,0,0,0,0,0,0,0,0,0,0,0,0,0,0,0,1,0,0,0,0,0,0,0,0,0,25,0,227,0,0,0,3,10,0,0,0,60,0.5,11.5
0,0,0,0,0.437252233,0,0,0,0,0,0,0,0,88.71366483,0,0,0,0,0,0,0,0,0,0,0,0,0,0,0,0,0,0,0,0,0,0,0,0,0,0,0,0,0,0,0,0,0,0,0,0,0,0,0,0,0,0,0,0,0,0,0,10.84908293,0,0,0,0,0,0,0,0,0,0,0,0,0,0,0,0,1,0,0,0,0,0,0,0,0,0,25,0,250,0,0,0,3,10,0,0,0,60,0.5,23.2
0,0,0,0,0.437252233,0,0,0,0,0,0,0,0,88.71366483,0,0,0,0,0,0,0,0,0,0,0,0,0,0,0,0,0,0,0,0,0,0,0,0,0,0,0,0,0,0,0,0,0,0,0,0,0,0,0,0,0,0,0,0,0,0,0,10.84908293,0,0,0,0,0,0,0,0,0,0,0,0,0,0,0,0,1,0,0,0,0,0,0,0,0,0,25,0,269,0,0,0,3,10,0,0,0,60,0.5,37.5
0,0,0,0,0.437252233,0,0,0,0,0,0,0,0,88.71366483,0,0,0,0,0,0,0,0,0,0,0,0,0,0,0,0,0,0,0,0,0,0,0,0,0,0,0,0,0,0,0,0,0,0,0,0,0,0,0,0,0,0,0,0,0,0,0,10.84908293,0,0,0,0,0,0,0,0,0,0,0,0,0,0,0,0,1,0,0,0,0,0,0,0,0,0,25,0,282,0,0,0,3,10,0,0,0,60,0.5,45.7
0,0,0,0,0.437252233,0,0,0,0,0,0,0,0,88.71366483,0,0,0,0,0,0,0,0,0,0,0,0,0,0,0,0,0,0,0,0,0,0,0,0,0,0,0,0,0,0,0,0,0,0,0,0,0,0,0,0,0,0,0,0,0,0,0,10.84908293,0,0,0,0,0,0,0,0,0,0,0,0,0,0,0,0,1,0,0,0,0,0,0,0,0,0,25,0,290,0,0,0,3,10,0,0,0,60,0.5,56.3
0,0,0,0,0.437252233,0,0,0,0,0,0,0,0,88.71366483,0,0,0,0,0,0,0,0,0,0,0,0,0,0,0,0,0,0,0,0,0,0,0,0,0,0,0,0,0,0,0,0,0,0,0,0,0,0,0,0,0,0,0,0,0,0,0,10.84908293,0,0,0,0,0,0,0,0,0,0,0,0,0,0,0,0,1,0,0,0,0,0,0,0,0,0,25,0,311,0,0,0,3,10,0,0,0,60,0.5,80.1
0,0,0,0,0.437252233,0,0,0,0,0,0,0,0,88.71366483,0,0,0,0,0,0,0,0,0,0,0,0,0,0,0,0,0,0,0,0,0,0,0,0,0,0,0,0,0,0,0,0,0,0,0,0,0,0,0,0,0,0,0,0,0,0,0,10.84908293,0,0,0,0,0,0,0,0,0,0,0,0,0,0,0,0,1,0,0,0,0,0,0,0,0,0,25,0,331,0,0,0,3,10,0,0,0,60,0.5,93
0,0,0,0,0.437252233,0,0,0,0,0,0,0,0,88.71366483,0,0,0,0,0,0,0,0,0,0,0,0,0,0,0,0,0,0,0,0,0,0,0,0,0,0,0,0,0,0,0,0,0,0,0,0,0,0,0,0,0,0,0,0,0,0,0,10.84908293,0,0,0,0,0,0,0,0,0,0,0,0,0,0,0,0,1,0,0,0,0,0,0,0,0,0,25,0,341,0,0,0,3,10,0,0,0,60,0.5,96.6
0,0,0,0,0.437252233,0,0,0,0,0,0,0,0,88.71366483,0,0,0,0,0,0,0,0,0,0,0,0,0,0,0,0,0,0,0,0,0,0,0,0,0,0,0,0,0,0,0,0,0,0,0,0,0,0,0,0,0,0,0,0,0,0,0,10.84908293,0,0,0,0,0,0,0,0,0,0,0,0,0,0,0,0,1,0,0,0,0,0,0,0,0,0,25,0,350,0,0,0,3,10,0,0,0,60,0.5,97.8
0,0,0,0,0.437252233,0,0,0,0,0,0,0,0,88.71366483,0,0,0,0,0,0,0,0,0,0,0,0,0,0,0,0,0,0,0,0,0,0,0,0,0,0,0,0,0,0,0,0,0,0,0,0,0,0,0,0,0,0,0,0,0,0,0,10.84908293,0,0,0,0,0,0,0,0,0,0,0,0,0,0,0,0,1,0,0,0,0,0,0,0,0,0,25,0,363,0,0,0,3,10,0,0,0,60,0.5,98.3
0,0,0,0,0.437252233,0,0,0,0,0,0,0,0,88.71366483,0,0,0,0,0,0,0,0,0,0,0,0,0,0,0,0,0,0,0,0,0,0,0,0,0,0,0,0,0,0,0,0,0,0,0,0,0,0,0,0,0,0,0,0,0,0,0,10.84908293,0,0,0,0,0,0,0,0,0,0,0,0,0,0,0,0,1,0,0,0,0,0,0,0,0,0,25,0,393,0,0,0,3,10,0,0,0,60,0.5,97.8
0,0,0,0,0.437252233,0,0,0,0,0,0,0,0,88.71366483,0,0,0,0,0,0,0,0,0,0,0,0,0,0,0,0,0,0,0,0,0,0,0,0,0,0,0,0,0,0,0,0,0,0,0,0,0,0,0,0,0,0,0,0,0,0,0,10.84908293,0,0,0,0,0,0,0,0,0,0,0,0,0,0,0,0,1,0,0,0,0,0,0,0,0,0,25,0,423,0,0,0,3,10,0,0,0,60,0.5,96.6
0,0,0,0,0.274409459,0,0,0,0,0,0,0,0,55.67465866,0,0,0,0,0,0,0,0,0,0,0,0,0,0,0,0,0,0,0,0,0,0,0,0,0,0,0,0,0,0,0,0,0,0,44.05093188,0,0,0,0,0,0,0,0,0,0,0,0,0,0,0,0,0,0,0,0,0,0,0,0,0,0,0,0,0,1,0,0,0,0,0,0,0,0,0,25,0,192,0,0,0,3,10,0,0,0,60,0.5,2.24
0,0,0,0,0.274409459,0,0,0,0,0,0,0,0,55.67465866,0,0,0,0,0,0,0,0,0,0,0,0,0,0,0,0,0,0,0,0,0,0,0,0,0,0,0,0,0,0,0,0,0,0,44.05093188,0,0,0,0,0,0,0,0,0,0,0,0,0,0,0,0,0,0,0,0,0,0,0,0,0,0,0,0,0,1,0,0,0,0,0,0,0,0,0,25,0,202,0,0,0,3,10,0,0,0,60,0.5,2.52
0,0,0,0,0.274409459,0,0,0,0,0,0,0,0,55.67465866,0,0,0,0,0,0,0,0,0,0,0,0,0,0,0,0,0,0,0,0,0,0,0,0,0,0,0,0,0,0,0,0,0,0,44.05093188,0,0,0,0,0,0,0,0,0,0,0,0,0,0,0,0,0,0,0,0,0,0,0,0,0,0,0,0,0,1,0,0,0,0,0,0,0,0,0,25,0,234,0,0,0,3,10,0,0,0,60,0.5,13.2
0,0,0,0,0.274409459,0,0,0,0,0,0,0,0,55.67465866,0,0,0,0,0,0,0,0,0,0,0,0,0,0,0,0,0,0,0,0,0,0,0,0,0,0,0,0,0,0,0,0,0,0,44.05093188,0,0,0,0,0,0,0,0,0,0,0,0,0,0,0,0,0,0,0,0,0,0,0,0,0,0,0,0,0,1,0,0,0,0,0,0,0,0,0,25,0,244,0,0,0,3,10,0,0,0,60,0.5,17.4
0,0,0,0,0.274409459,0,0,0,0,0,0,0,0,55.67465866,0,0,0,0,0,0,0,0,0,0,0,0,0,0,0,0,0,0,0,0,0,0,0,0,0,0,0,0,0,0,0,0,0,0,44.05093188,0,0,0,0,0,0,0,0,0,0,0,0,0,0,0,0,0,0,0,0,0,0,0,0,0,0,0,0,0,1,0,0,0,0,0,0,0,0,0,25,0,254,0,0,0,3,10,0,0,0,60,0.5,24.1
0,0,0,0,0.274409459,0,0,0,0,0,0,0,0,55.67465866,0,0,0,0,0,0,0,0,0,0,0,0,0,0,0,0,0,0,0,0,0,0,0,0,0,0,0,0,0,0,0,0,0,0,44.05093188,0,0,0,0,0,0,0,0,0,0,0,0,0,0,0,0,0,0,0,0,0,0,0,0,0,0,0,0,0,1,0,0,0,0,0,0,0,0,0,25,0,282,0,0,0,3,10,0,0,0,60,0.5,45.7
0,0,0,0,0.274409459,0,0,0,0,0,0,0,0,55.67465866,0,0,0,0,0,0,0,0,0,0,0,0,0,0,0,0,0,0,0,0,0,0,0,0,0,0,0,0,0,0,0,0,0,0,44.05093188,0,0,0,0,0,0,0,0,0,0,0,0,0,0,0,0,0,0,0,0,0,0,0,0,0,0,0,0,0,1,0,0,0,0,0,0,0,0,0,25,0,295,0,0,0,3,10,0,0,0,60,0.5,57.1
0,0,0,0,0.274409459,0,0,0,0,0,0,0,0,55.67465866,0,0,0,0,0,0,0,0,0,0,0,0,0,0,0,0,0,0,0,0,0,0,0,0,0,0,0,0,0,0,0,0,0,0,44.05093188,0,0,0,0,0,0,0,0,0,0,0,0,0,0,0,0,0,0,0,0,0,0,0,0,0,0,0,0,0,1,0,0,0,0,0,0,0,0,0,25,0,308,0,0,0,3,10,0,0,0,60,0.5,76.5
0,0,0,0,0.274409459,0,0,0,0,0,0,0,0,55.67465866,0,0,0,0,0,0,0,0,0,0,0,0,0,0,0,0,0,0,0,0,0,0,0,0,0,0,0,0,0,0,0,0,0,0,44.05093188,0,0,0,0,0,0,0,0,0,0,0,0,0,0,0,0,0,0,0,0,0,0,0,0,0,0,0,0,0,1,0,0,0,0,0,0,0,0,0,25,0,333,0,0,0,3,10,0,0,0,60,0.5,97.2
0,0,0,0,0.274409459,0,0,0,0,0,0,0,0,55.67465866,0,0,0,0,0,0,0,0,0,0,0,0,0,0,0,0,0,0,0,0,0,0,0,0,0,0,0,0,0,0,0,0,0,0,44.05093188,0,0,0,0,0,0,0,0,0,0,0,0,0,0,0,0,0,0,0,0,0,0,0,0,0,0,0,0,0,1,0,0,0,0,0,0,0,0,0,25,0,363,0,0,0,3,10,0,0,0,60,0.5,98
0,0,0,0,0.274409459,0,0,0,0,0,0,0,0,55.67465866,0,0,0,0,0,0,0,0,0,0,0,0,0,0,0,0,0,0,0,0,0,0,0,0,0,0,0,0,0,0,0,0,0,0,44.05093188,0,0,0,0,0,0,0,0,0,0,0,0,0,0,0,0,0,0,0,0,0,0,0,0,0,0,0,0,0,1,0,0,0,0,0,0,0,0,0,25,0,393,0,0,0,3,10,0,0,0,60,0.5,97.5
0,0,0,0,0.274409459,0,0,0,0,0,0,0,0,55.67465866,0,0,0,0,0,0,0,0,0,0,0,0,0,0,0,0,0,0,0,0,0,0,0,0,0,0,0,0,0,0,0,0,0,0,44.05093188,0,0,0,0,0,0,0,0,0,0,0,0,0,0,0,0,0,0,0,0,0,0,0,0,0,0,0,0,0,1,0,0,0,0,0,0,0,0,0,25,0,423,0,0,0,3,10,0,0,0,60,0.5,96.6
0,0,0,0,0.431075853,0,0,0,0,0,0,0,0,87.46054544,0,0,0,0,0,0,0,0,0,0,0,0,0,0,0,0,0,0,0,0,0,0,0,0,0,0,0,0,0,0,0,0,0,0,0,0,0,0,0,0,0,0,0,0,0,0,12.10837871,0,0,0,0,0,0,0,0,0,0,0,0,0,0,0,0,0,1,0,0,0,0,0,0,0,0,0,25,0,184,0,0,0,3,10,0,0,0,60,0.5,1.12
0,0,0,0,0.431075853,0,0,0,0,0,0,0,0,87.46054544,0,0,0,0,0,0,0,0,0,0,0,0,0,0,0,0,0,0,0,0,0,0,0,0,0,0,0,0,0,0,0,0,0,0,0,0,0,0,0,0,0,0,0,0,0,0,12.10837871,0,0,0,0,0,0,0,0,0,0,0,0,0,0,0,0,0,1,0,0,0,0,0,0,0,0,0,25,0,195,0,0,0,3,10,0,0,0,60,0.5,2.52
0,0,0,0,0.431075853,0,0,0,0,0,0,0,0,87.46054544,0,0,0,0,0,0,0,0,0,0,0,0,0,0,0,0,0,0,0,0,0,0,0,0,0,0,0,0,0,0,0,0,0,0,0,0,0,0,0,0,0,0,0,0,0,0,12.10837871,0,0,0,0,0,0,0,0,0,0,0,0,0,0,0,0,0,1,0,0,0,0,0,0,0,0,0,25,0,205,0,0,0,3,10,0,0,0,60,0.5,4.2
0,0,0,0,0.431075853,0,0,0,0,0,0,0,0,87.46054544,0,0,0,0,0,0,0,0,0,0,0,0,0,0,0,0,0,0,0,0,0,0,0,0,0,0,0,0,0,0,0,0,0,0,0,0,0,0,0,0,0,0,0,0,0,0,12.10837871,0,0,0,0,0,0,0,0,0,0,0,0,0,0,0,0,0,1,0,0,0,0,0,0,0,0,0,25,0,214,0,0,0,3,10,0,0,0,60,0.5,6.16
0,0,0,0,0.431075853,0,0,0,0,0,0,0,0,87.46054544,0,0,0,0,0,0,0,0,0,0,0,0,0,0,0,0,0,0,0,0,0,0,0,0,0,0,0,0,0,0,0,0,0,0,0,0,0,0,0,0,0,0,0,0,0,0,12.10837871,0,0,0,0,0,0,0,0,0,0,0,0,0,0,0,0,0,1,0,0,0,0,0,0,0,0,0,25,0,223,0,0,0,3,10,0,0,0,60,0.5,8.12
0,0,0,0,0.431075853,0,0,0,0,0,0,0,0,87.46054544,0,0,0,0,0,0,0,0,0,0,0,0,0,0,0,0,0,0,0,0,0,0,0,0,0,0,0,0,0,0,0,0,0,0,0,0,0,0,0,0,0,0,0,0,0,0,12.10837871,0,0,0,0,0,0,0,0,0,0,0,0,0,0,0,0,0,1,0,0,0,0,0,0,0,0,0,25,0,244,0,0,0,3,10,0,0,0,60,0.5,15.7
0,0,0,0,0.431075853,0,0,0,0,0,0,0,0,87.46054544,0,0,0,0,0,0,0,0,0,0,0,0,0,0,0,0,0,0,0,0,0,0,0,0,0,0,0,0,0,0,0,0,0,0,0,0,0,0,0,0,0,0,0,0,0,0,12.10837871,0,0,0,0,0,0,0,0,0,0,0,0,0,0,0,0,0,1,0,0,0,0,0,0,0,0,0,25,0,264,0,0,0,3,10,0,0,0,60,0.5,30.3
0,0,0,0,0.431075853,0,0,0,0,0,0,0,0,87.46054544,0,0,0,0,0,0,0,0,0,0,0,0,0,0,0,0,0,0,0,0,0,0,0,0,0,0,0,0,0,0,0,0,0,0,0,0,0,0,0,0,0,0,0,0,0,0,12.10837871,0,0,0,0,0,0,0,0,0,0,0,0,0,0,0,0,0,1,0,0,0,0,0,0,0,0,0,25,0,284,0,0,0,3,10,0,0,0,60,0.5,45.4
0,0,0,0,0.431075853,0,0,0,0,0,0,0,0,87.46054544,0,0,0,0,0,0,0,0,0,0,0,0,0,0,0,0,0,0,0,0,0,0,0,0,0,0,0,0,0,0,0,0,0,0,0,0,0,0,0,0,0,0,0,0,0,0,12.10837871,0,0,0,0,0,0,0,0,0,0,0,0,0,0,0,0,0,1,0,0,0,0,0,0,0,0,0,25,0,295,0,0,0,3,10,0,0,0,60,0.5,60.5
0,0,0,0,0.431075853,0,0,0,0,0,0,0,0,87.46054544,0,0,0,0,0,0,0,0,0,0,0,0,0,0,0,0,0,0,0,0,0,0,0,0,0,0,0,0,0,0,0,0,0,0,0,0,0,0,0,0,0,0,0,0,0,0,12.10837871,0,0,0,0,0,0,0,0,0,0,0,0,0,0,0,0,0,1,0,0,0,0,0,0,0,0,0,25,0,305,0,0,0,3,10,0,0,0,60,0.5,69.5
0,0,0,0,0.431075853,0,0,0,0,0,0,0,0,87.46054544,0,0,0,0,0,0,0,0,0,0,0,0,0,0,0,0,0,0,0,0,0,0,0,0,0,0,0,0,0,0,0,0,0,0,0,0,0,0,0,0,0,0,0,0,0,0,12.10837871,0,0,0,0,0,0,0,0,0,0,0,0,0,0,0,0,0,1,0,0,0,0,0,0,0,0,0,25,0,315,0,0,0,3,10,0,0,0,60,0.5,83.2
0,0,0,0,0.431075853,0,0,0,0,0,0,0,0,87.46054544,0,0,0,0,0,0,0,0,0,0,0,0,0,0,0,0,0,0,0,0,0,0,0,0,0,0,0,0,0,0,0,0,0,0,0,0,0,0,0,0,0,0,0,0,0,0,12.10837871,0,0,0,0,0,0,0,0,0,0,0,0,0,0,0,0,0,1,0,0,0,0,0,0,0,0,0,25,0,325,0,0,0,3,10,0,0,0,60,0.5,91.3
0,0,0,0,0.431075853,0,0,0,0,0,0,0,0,87.46054544,0,0,0,0,0,0,0,0,0,0,0,0,0,0,0,0,0,0,0,0,0,0,0,0,0,0,0,0,0,0,0,0,0,0,0,0,0,0,0,0,0,0,0,0,0,0,12.10837871,0,0,0,0,0,0,0,0,0,0,0,0,0,0,0,0,0,1,0,0,0,0,0,0,0,0,0,25,0,354,0,0,0,3,10,0,0,0,60,0.5,98.3
0,0,0,0,0.431075853,0,0,0,0,0,0,0,0,87.46054544,0,0,0,0,0,0,0,0,0,0,0,0,0,0,0,0,0,0,0,0,0,0,0,0,0,0,0,0,0,0,0,0,0,0,0,0,0,0,0,0,0,0,0,0,0,0,12.10837871,0,0,0,0,0,0,0,0,0,0,0,0,0,0,0,0,0,1,0,0,0,0,0,0,0,0,0,25,0,385,0,0,0,3,10,0,0,0,60,0.5,97.5
0,0,0,0,0.431075853,0,0,0,0,0,0,0,0,87.46054544,0,0,0,0,0,0,0,0,0,0,0,0,0,0,0,0,0,0,0,0,0,0,0,0,0,0,0,0,0,0,0,0,0,0,0,0,0,0,0,0,0,0,0,0,0,0,12.10837871,0,0,0,0,0,0,0,0,0,0,0,0,0,0,0,0,0,1,0,0,0,0,0,0,0,0,0,25,0,413,0,0,0,3,10,0,0,0,60,0.5,97.2
0,0,0,0,0.331959954,0,0,0,0,0,0,0,0,67.35102044,0,0,0,0,0,0,0,0,0,0,0,0,0,0,0,0,0,0,0,0,0,0,0,0,0,0,0,0,0,0,0,0,0,0,0,0,0,0,0,0,32.31701961,0,0,0,0,0,0,0,0,0,0,0,0,0,0,0,0,0,0,0,0,0,0,0,1,0,0,0,0,0,0,0,0,0,25,0,190,0,0,0,3,10,0,0,0,60,0.5,0.56
0,0,0,0,0.331959954,0,0,0,0,0,0,0,0,67.35102044,0,0,0,0,0,0,0,0,0,0,0,0,0,0,0,0,0,0,0,0,0,0,0,0,0,0,0,0,0,0,0,0,0,0,0,0,0,0,0,0,32.31701961,0,0,0,0,0,0,0,0,0,0,0,0,0,0,0,0,0,0,0,0,0,0,0,1,0,0,0,0,0,0,0,0,0,25,0,204,0,0,0,3,10,0,0,0,60,0.5,1.96
0,0,0,0,0.331959954,0,0,0,0,0,0,0,0,67.35102044,0,0,0,0,0,0,0,0,0,0,0,0,0,0,0,0,0,0,0,0,0,0,0,0,0,0,0,0,0,0,0,0,0,0,0,0,0,0,0,0,32.31701961,0,0,0,0,0,0,0,0,0,0,0,0,0,0,0,0,0,0,0,0,0,0,0,1,0,0,0,0,0,0,0,0,0,25,0,212,0,0,0,3,10,0,0,0,60,0.5,2.8
0,0,0,0,0.331959954,0,0,0,0,0,0,0,0,67.35102044,0,0,0,0,0,0,0,0,0,0,0,0,0,0,0,0,0,0,0,0,0,0,0,0,0,0,0,0,0,0,0,0,0,0,0,0,0,0,0,0,32.31701961,0,0,0,0,0,0,0,0,0,0,0,0,0,0,0,0,0,0,0,0,0,0,0,1,0,0,0,0,0,0,0,0,0,25,0,224,0,0,0,3,10,0,0,0,60,0.5,5.32
0,0,0,0,0.331959954,0,0,0,0,0,0,0,0,67.35102044,0,0,0,0,0,0,0,0,0,0,0,0,0,0,0,0,0,0,0,0,0,0,0,0,0,0,0,0,0,0,0,0,0,0,0,0,0,0,0,0,32.31701961,0,0,0,0,0,0,0,0,0,0,0,0,0,0,0,0,0,0,0,0,0,0,0,1,0,0,0,0,0,0,0,0,0,25,0,245,0,0,0,3,10,0,0,0,60,0.5,12
0,0,0,0,0.331959954,0,0,0,0,0,0,0,0,67.35102044,0,0,0,0,0,0,0,0,0,0,0,0,0,0,0,0,0,0,0,0,0,0,0,0,0,0,0,0,0,0,0,0,0,0,0,0,0,0,0,0,32.31701961,0,0,0,0,0,0,0,0,0,0,0,0,0,0,0,0,0,0,0,0,0,0,0,1,0,0,0,0,0,0,0,0,0,25,0,256,0,0,0,3,10,0,0,0,60,0.5,16
0,0,0,0,0.331959954,0,0,0,0,0,0,0,0,67.35102044,0,0,0,0,0,0,0,0,0,0,0,0,0,0,0,0,0,0,0,0,0,0,0,0,0,0,0,0,0,0,0,0,0,0,0,0,0,0,0,0,32.31701961,0,0,0,0,0,0,0,0,0,0,0,0,0,0,0,0,0,0,0,0,0,0,0,1,0,0,0,0,0,0,0,0,0,25,0,265,0,0,0,3,10,0,0,0,60,0.5,24.6
0,0,0,0,0.331959954,0,0,0,0,0,0,0,0,67.35102044,0,0,0,0,0,0,0,0,0,0,0,0,0,0,0,0,0,0,0,0,0,0,0,0,0,0,0,0,0,0,0,0,0,0,0,0,0,0,0,0,32.31701961,0,0,0,0,0,0,0,0,0,0,0,0,0,0,0,0,0,0,0,0,0,0,0,1,0,0,0,0,0,0,0,0,0,25,0,285,0,0,0,3,10,0,0,0,60,0.5,39.2
0,0,0,0,0.331959954,0,0,0,0,0,0,0,0,67.35102044,0,0,0,0,0,0,0,0,0,0,0,0,0,0,0,0,0,0,0,0,0,0,0,0,0,0,0,0,0,0,0,0,0,0,0,0,0,0,0,0,32.31701961,0,0,0,0,0,0,0,0,0,0,0,0,0,0,0,0,0,0,0,0,0,0,0,1,0,0,0,0,0,0,0,0,0,25,0,307,0,0,0,3,10,0,0,0,60,0.5,63.6
0,0,0,0,0.331959954,0,0,0,0,0,0,0,0,67.35102044,0,0,0,0,0,0,0,0,0,0,0,0,0,0,0,0,0,0,0,0,0,0,0,0,0,0,0,0,0,0,0,0,0,0,0,0,0,0,0,0,32.31701961,0,0,0,0,0,0,0,0,0,0,0,0,0,0,0,0,0,0,0,0,0,0,0,1,0,0,0,0,0,0,0,0,0,25,0,319,0,0,0,3,10,0,0,0,60,0.5,74.2
0,0,0,0,0.331959954,0,0,0,0,0,0,0,0,67.35102044,0,0,0,0,0,0,0,0,0,0,0,0,0,0,0,0,0,0,0,0,0,0,0,0,0,0,0,0,0,0,0,0,0,0,0,0,0,0,0,0,32.31701961,0,0,0,0,0,0,0,0,0,0,0,0,0,0,0,0,0,0,0,0,0,0,0,1,0,0,0,0,0,0,0,0,0,25,0,330,0,0,0,3,10,0,0,0,60,0.5,91.3
0,0,0,0,0.331959954,0,0,0,0,0,0,0,0,67.35102044,0,0,0,0,0,0,0,0,0,0,0,0,0,0,0,0,0,0,0,0,0,0,0,0,0,0,0,0,0,0,0,0,0,0,0,0,0,0,0,0,32.31701961,0,0,0,0,0,0,0,0,0,0,0,0,0,0,0,0,0,0,0,0,0,0,0,1,0,0,0,0,0,0,0,0,0,25,0,349,0,0,0,3,10,0,0,0,60,0.5,97.8
0,0,0,0,0.331959954,0,0,0,0,0,0,0,0,67.35102044,0,0,0,0,0,0,0,0,0,0,0,0,0,0,0,0,0,0,0,0,0,0,0,0,0,0,0,0,0,0,0,0,0,0,0,0,0,0,0,0,32.31701961,0,0,0,0,0,0,0,0,0,0,0,0,0,0,0,0,0,0,0,0,0,0,0,1,0,0,0,0,0,0,0,0,0,25,0,381,0,0,0,3,10,0,0,0,60,0.5,96.1
0,0,0,0,0.331959954,0,0,0,0,0,0,0,0,67.35102044,0,0,0,0,0,0,0,0,0,0,0,0,0,0,0,0,0,0,0,0,0,0,0,0,0,0,0,0,0,0,0,0,0,0,0,0,0,0,0,0,32.31701961,0,0,0,0,0,0,0,0,0,0,0,0,0,0,0,0,0,0,0,0,0,0,0,1,0,0,0,0,0,0,0,0,0,25,0,421,0,0,0,3,10,0,0,0,60,0.5,95.8
0,0,0,0,0.441387779,0,0,0,0,0,0,0,0,99.55861222,0,0,0,0,0,0,0,0,0,0,0,0,0,0,0,0,0,0,0,0,0,0,0,0,0,0,0,0,0,0,0,0,0,0,0,0,0,0,0,0,0,0,0,0,0,0,0,0,0,0,0,0,0,0,0,0,0,0,0,0,0,0,0,0,1,0,0,0,0,0,0,0,0,0,25,0,195,0,0,0,3,10,0,0,0,60,0.5,1.96
0,0,0,0,0.441387779,0,0,0,0,0,0,0,0,99.55861222,0,0,0,0,0,0,0,0,0,0,0,0,0,0,0,0,0,0,0,0,0,0,0,0,0,0,0,0,0,0,0,0,0,0,0,0,0,0,0,0,0,0,0,0,0,0,0,0,0,0,0,0,0,0,0,0,0,0,0,0,0,0,0,0,1,0,0,0,0,0,0,0,0,0,25,0,206,0,0,0,3,10,0,0,0,60,0.5,3.64
0,0,0,0,0.441387779,0,0,0,0,0,0,0,0,99.55861222,0,0,0,0,0,0,0,0,0,0,0,0,0,0,0,0,0,0,0,0,0,0,0,0,0,0,0,0,0,0,0,0,0,0,0,0,0,0,0,0,0,0,0,0,0,0,0,0,0,0,0,0,0,0,0,0,0,0,0,0,0,0,0,0,1,0,0,0,0,0,0,0,0,0,25,0,214,0,0,0,3,10,0,0,0,60,0.5,5.04
0,0,0,0,0.441387779,0,0,0,0,0,0,0,0,99.55861222,0,0,0,0,0,0,0,0,0,0,0,0,0,0,0,0,0,0,0,0,0,0,0,0,0,0,0,0,0,0,0,0,0,0,0,0,0,0,0,0,0,0,0,0,0,0,0,0,0,0,0,0,0,0,0,0,0,0,0,0,0,0,0,0,1,0,0,0,0,0,0,0,0,0,25,0,223,0,0,0,3,10,0,0,0,60,0.5,8.12
0,0,0,0,0.441387779,0,0,0,0,0,0,0,0,99.55861222,0,0,0,0,0,0,0,0,0,0,0,0,0,0,0,0,0,0,0,0,0,0,0,0,0,0,0,0,0,0,0,0,0,0,0,0,0,0,0,0,0,0,0,0,0,0,0,0,0,0,0,0,0,0,0,0,0,0,0,0,0,0,0,0,1,0,0,0,0,0,0,0,0,0,25,0,245,0,0,0,3,10,0,0,0,60,0.5,12.9
0,0,0,0,0.441387779,0,0,0,0,0,0,0,0,99.55861222,0,0,0,0,0,0,0,0,0,0,0,0,0,0,0,0,0,0,0,0,0,0,0,0,0,0,0,0,0,0,0,0,0,0,0,0,0,0,0,0,0,0,0,0,0,0,0,0,0,0,0,0,0,0,0,0,0,0,0,0,0,0,0,0,1,0,0,0,0,0,0,0,0,0,25,0,256,0,0,0,3,10,0,0,0,60,0.5,17.6
0,0,0,0,0.441387779,0,0,0,0,0,0,0,0,99.55861222,0,0,0,0,0,0,0,0,0,0,0,0,0,0,0,0,0,0,0,0,0,0,0,0,0,0,0,0,0,0,0,0,0,0,0,0,0,0,0,0,0,0,0,0,0,0,0,0,0,0,0,0,0,0,0,0,0,0,0,0,0,0,0,0,1,0,0,0,0,0,0,0,0,0,25,0,268,0,0,0,3,10,0,0,0,60,0.5,22.7
0,0,0,0,0.441387779,0,0,0,0,0,0,0,0,99.55861222,0,0,0,0,0,0,0,0,0,0,0,0,0,0,0,0,0,0,0,0,0,0,0,0,0,0,0,0,0,0,0,0,0,0,0,0,0,0,0,0,0,0,0,0,0,0,0,0,0,0,0,0,0,0,0,0,0,0,0,0,0,0,0,0,1,0,0,0,0,0,0,0,0,0,25,0,280,0,0,0,3,10,0,0,0,60,0.5,32.8
0,0,0,0,0.441387779,0,0,0,0,0,0,0,0,99.55861222,0,0,0,0,0,0,0,0,0,0,0,0,0,0,0,0,0,0,0,0,0,0,0,0,0,0,0,0,0,0,0,0,0,0,0,0,0,0,0,0,0,0,0,0,0,0,0,0,0,0,0,0,0,0,0,0,0,0,0,0,0,0,0,0,1,0,0,0,0,0,0,0,0,0,25,0,292,0,0,0,3,10,0,0,0,60,0.5,42.6
0,0,0,0,0.441387779,0,0,0,0,0,0,0,0,99.55861222,0,0,0,0,0,0,0,0,0,0,0,0,0,0,0,0,0,0,0,0,0,0,0,0,0,0,0,0,0,0,0,0,0,0,0,0,0,0,0,0,0,0,0,0,0,0,0,0,0,0,0,0,0,0,0,0,0,0,0,0,0,0,0,0,1,0,0,0,0,0,0,0,0,0,25,0,306,0,0,0,3,10,0,0,0,60,0.5,53.8
0,0,0,0,0.441387779,0,0,0,0,0,0,0,0,99.55861222,0,0,0,0,0,0,0,0,0,0,0,0,0,0,0,0,0,0,0,0,0,0,0,0,0,0,0,0,0,0,0,0,0,0,0,0,0,0,0,0,0,0,0,0,0,0,0,0,0,0,0,0,0,0,0,0,0,0,0,0,0,0,0,0,1,0,0,0,0,0,0,0,0,0,25,0,322,0,0,0,3,10,0,0,0,60,0.5,68.3
0,0,0,0,0.441387779,0,0,0,0,0,0,0,0,99.55861222,0,0,0,0,0,0,0,0,0,0,0,0,0,0,0,0,0,0,0,0,0,0,0,0,0,0,0,0,0,0,0,0,0,0,0,0,0,0,0,0,0,0,0,0,0,0,0,0,0,0,0,0,0,0,0,0,0,0,0,0,0,0,0,0,1,0,0,0,0,0,0,0,0,0,25,0,338,0,0,0,3,10,0,0,0,60,0.5,88.5
0,0,0,0,0.441387779,0,0,0,0,0,0,0,0,99.55861222,0,0,0,0,0,0,0,0,0,0,0,0,0,0,0,0,0,0,0,0,0,0,0,0,0,0,0,0,0,0,0,0,0,0,0,0,0,0,0,0,0,0,0,0,0,0,0,0,0,0,0,0,0,0,0,0,0,0,0,0,0,0,0,0,1,0,0,0,0,0,0,0,0,0,25,0,354,0,0,0,3,10,0,0,0,60,0.5,92.7
0,0,0,0,0.441387779,0,0,0,0,0,0,0,0,99.55861222,0,0,0,0,0,0,0,0,0,0,0,0,0,0,0,0,0,0,0,0,0,0,0,0,0,0,0,0,0,0,0,0,0,0,0,0,0,0,0,0,0,0,0,0,0,0,0,0,0,0,0,0,0,0,0,0,0,0,0,0,0,0,0,0,1,0,0,0,0,0,0,0,0,0,25,0,366,0,0,0,3,10,0,0,0,60,0.5,96.9
0,0,0,0,0.441387779,0,0,0,0,0,0,0,0,99.55861222,0,0,0,0,0,0,0,0,0,0,0,0,0,0,0,0,0,0,0,0,0,0,0,0,0,0,0,0,0,0,0,0,0,0,0,0,0,0,0,0,0,0,0,0,0,0,0,0,0,0,0,0,0,0,0,0,0,0,0,0,0,0,0,0,1,0,0,0,0,0,0,0,0,0,25,0,405,0,0,0,3,10,0,0,0,60,0.5,96.4
0,0,0,0,0.403592745,0,0,0,0,0,0,0,0,81.88452531,0,0,0,0,0,0,0,0,0,0,0,0,0,0,0,0,0,0,0,0,0,0,0,0,0,0,0,0,0,0,0,0,0,0,0,0,0,0,0,0,0,0,0,0,17.71188194,0,0,0,0,0,0,0,0,0,0,0,0,0,0,0,0,0,0,0,1,0,0,0,0,0,0,0,0,0,25,0,200,0,0,0,3,10,0,0,0,60,0.5,1.12
0,0,0,0,0.403592745,0,0,0,0,0,0,0,0,81.88452531,0,0,0,0,0,0,0,0,0,0,0,0,0,0,0,0,0,0,0,0,0,0,0,0,0,0,0,0,0,0,0,0,0,0,0,0,0,0,0,0,0,0,0,0,17.71188194,0,0,0,0,0,0,0,0,0,0,0,0,0,0,0,0,0,0,0,1,0,0,0,0,0,0,0,0,0,25,0,220,0,0,0,3,10,0,0,0,60,0.5,3.92
0,0,0,0,0.403592745,0,0,0,0,0,0,0,0,81.88452531,0,0,0,0,0,0,0,0,0,0,0,0,0,0,0,0,0,0,0,0,0,0,0,0,0,0,0,0,0,0,0,0,0,0,0,0,0,0,0,0,0,0,0,0,17.71188194,0,0,0,0,0,0,0,0,0,0,0,0,0,0,0,0,0,0,0,1,0,0,0,0,0,0,0,0,0,25,0,240,0,0,0,3,10,0,0,0,60,0.5,8.68
0,0,0,0,0.403592745,0,0,0,0,0,0,0,0,81.88452531,0,0,0,0,0,0,0,0,0,0,0,0,0,0,0,0,0,0,0,0,0,0,0,0,0,0,0,0,0,0,0,0,0,0,0,0,0,0,0,0,0,0,0,0,17.71188194,0,0,0,0,0,0,0,0,0,0,0,0,0,0,0,0,0,0,0,1,0,0,0,0,0,0,0,0,0,25,0,260,0,0,0,3,10,0,0,0,60,0.5,15.7
0,0,0,0,0.403592745,0,0,0,0,0,0,0,0,81.88452531,0,0,0,0,0,0,0,0,0,0,0,0,0,0,0,0,0,0,0,0,0,0,0,0,0,0,0,0,0,0,0,0,0,0,0,0,0,0,0,0,0,0,0,0,17.71188194,0,0,0,0,0,0,0,0,0,0,0,0,0,0,0,0,0,0,0,1,0,0,0,0,0,0,0,0,0,25,0,287,0,0,0,3,10,0,0,0,60,0.5,30.3
0,0,0,0,0.403592745,0,0,0,0,0,0,0,0,81.88452531,0,0,0,0,0,0,0,0,0,0,0,0,0,0,0,0,0,0,0,0,0,0,0,0,0,0,0,0,0,0,0,0,0,0,0,0,0,0,0,0,0,0,0,0,17.71188194,0,0,0,0,0,0,0,0,0,0,0,0,0,0,0,0,0,0,0,1,0,0,0,0,0,0,0,0,0,25,0,300,0,0,0,3,10,0,0,0,60,0.5,39.8
0,0,0,0,0.403592745,0,0,0,0,0,0,0,0,81.88452531,0,0,0,0,0,0,0,0,0,0,0,0,0,0,0,0,0,0,0,0,0,0,0,0,0,0,0,0,0,0,0,0,0,0,0,0,0,0,0,0,0,0,0,0,17.71188194,0,0,0,0,0,0,0,0,0,0,0,0,0,0,0,0,0,0,0,1,0,0,0,0,0,0,0,0,0,25,0,312,0,0,0,3,10,0,0,0,60,0.5,50.7
0,0,0,0,0.403592745,0,0,0,0,0,0,0,0,81.88452531,0,0,0,0,0,0,0,0,0,0,0,0,0,0,0,0,0,0,0,0,0,0,0,0,0,0,0,0,0,0,0,0,0,0,0,0,0,0,0,0,0,0,0,0,17.71188194,0,0,0,0,0,0,0,0,0,0,0,0,0,0,0,0,0,0,0,1,0,0,0,0,0,0,0,0,0,25,0,327,0,0,0,3,10,0,0,0,60,0.5,64.1
0,0,0,0,0.403592745,0,0,0,0,0,0,0,0,81.88452531,0,0,0,0,0,0,0,0,0,0,0,0,0,0,0,0,0,0,0,0,0,0,0,0,0,0,0,0,0,0,0,0,0,0,0,0,0,0,0,0,0,0,0,0,17.71188194,0,0,0,0,0,0,0,0,0,0,0,0,0,0,0,0,0,0,0,1,0,0,0,0,0,0,0,0,0,25,0,338,0,0,0,3,10,0,0,0,60,0.5,81
0,0,0,0,0.403592745,0,0,0,0,0,0,0,0,81.88452531,0,0,0,0,0,0,0,0,0,0,0,0,0,0,0,0,0,0,0,0,0,0,0,0,0,0,0,0,0,0,0,0,0,0,0,0,0,0,0,0,0,0,0,0,17.71188194,0,0,0,0,0,0,0,0,0,0,0,0,0,0,0,0,0,0,0,1,0,0,0,0,0,0,0,0,0,25,0,348,0,0,0,3,10,0,0,0,60,0.5,87.4
0,0,0,0,0.403592745,0,0,0,0,0,0,0,0,81.88452531,0,0,0,0,0,0,0,0,0,0,0,0,0,0,0,0,0,0,0,0,0,0,0,0,0,0,0,0,0,0,0,0,0,0,0,0,0,0,0,0,0,0,0,0,17.71188194,0,0,0,0,0,0,0,0,0,0,0,0,0,0,0,0,0,0,0,1,0,0,0,0,0,0,0,0,0,25,0,371,0,0,0,3,10,0,0,0,60,0.5,97.2
0,0,0,0,0.379411669,0,0,0,0,0,0,0,0,76.97845125,0,0,0,0,0,0,0,0,0,0,0,0,0,0,0,0,0,0,0,0,0,0,0,0,0,0,0,0,0,0,0,0,0,0,0,0,0,0,0,0,0,0,0,0,0,0,0,0,0,22.64213709,0,0,0,0,0,0,0,0,0,0,0,0,0,0,1,0,0,0,0,0,0,0,0,0,25,0,243,0,0,0,3,10,0,0,0,60,0.5,2.24
0,0,0,0,0.379411669,0,0,0,0,0,0,0,0,76.97845125,0,0,0,0,0,0,0,0,0,0,0,0,0,0,0,0,0,0,0,0,0,0,0,0,0,0,0,0,0,0,0,0,0,0,0,0,0,0,0,0,0,0,0,0,0,0,0,0,0,22.64213709,0,0,0,0,0,0,0,0,0,0,0,0,0,0,1,0,0,0,0,0,0,0,0,0,25,0,254,0,0,0,3,10,0,0,0,60,0.5,3.64
0,0,0,0,0.379411669,0,0,0,0,0,0,0,0,76.97845125,0,0,0,0,0,0,0,0,0,0,0,0,0,0,0,0,0,0,0,0,0,0,0,0,0,0,0,0,0,0,0,0,0,0,0,0,0,0,0,0,0,0,0,0,0,0,0,0,0,22.64213709,0,0,0,0,0,0,0,0,0,0,0,0,0,0,1,0,0,0,0,0,0,0,0,0,25,0,263,0,0,0,3,10,0,0,0,60,0.5,4.76
0,0,0,0,0.379411669,0,0,0,0,0,0,0,0,76.97845125,0,0,0,0,0,0,0,0,0,0,0,0,0,0,0,0,0,0,0,0,0,0,0,0,0,0,0,0,0,0,0,0,0,0,0,0,0,0,0,0,0,0,0,0,0,0,0,0,0,22.64213709,0,0,0,0,0,0,0,0,0,0,0,0,0,0,1,0,0,0,0,0,0,0,0,0,25,0,272,0,0,0,3,10,0,0,0,60,0.5,6.44
0,0,0,0,0.379411669,0,0,0,0,0,0,0,0,76.97845125,0,0,0,0,0,0,0,0,0,0,0,0,0,0,0,0,0,0,0,0,0,0,0,0,0,0,0,0,0,0,0,0,0,0,0,0,0,0,0,0,0,0,0,0,0,0,0,0,0,22.64213709,0,0,0,0,0,0,0,0,0,0,0,0,0,0,1,0,0,0,0,0,0,0,0,0,25,0,283,0,0,0,3,10,0,0,0,60,0.5,9.52
0,0,0,0,0.379411669,0,0,0,0,0,0,0,0,76.97845125,0,0,0,0,0,0,0,0,0,0,0,0,0,0,0,0,0,0,0,0,0,0,0,0,0,0,0,0,0,0,0,0,0,0,0,0,0,0,0,0,0,0,0,0,0,0,0,0,0,22.64213709,0,0,0,0,0,0,0,0,0,0,0,0,0,0,1,0,0,0,0,0,0,0,0,0,25,0,294,0,0,0,3,10,0,0,0,60,0.5,13.2
0,0,0,0,0.379411669,0,0,0,0,0,0,0,0,76.97845125,0,0,0,0,0,0,0,0,0,0,0,0,0,0,0,0,0,0,0,0,0,0,0,0,0,0,0,0,0,0,0,0,0,0,0,0,0,0,0,0,0,0,0,0,0,0,0,0,0,22.64213709,0,0,0,0,0,0,0,0,0,0,0,0,0,0,1,0,0,0,0,0,0,0,0,0,25,0,304,0,0,0,3,10,0,0,0,60,0.5,17.1
0,0,0,0,0.379411669,0,0,0,0,0,0,0,0,76.97845125,0,0,0,0,0,0,0,0,0,0,0,0,0,0,0,0,0,0,0,0,0,0,0,0,0,0,0,0,0,0,0,0,0,0,0,0,0,0,0,0,0,0,0,0,0,0,0,0,0,22.64213709,0,0,0,0,0,0,0,0,0,0,0,0,0,0,1,0,0,0,0,0,0,0,0,0,25,0,319,0,0,0,3,10,0,0,0,60,0.5,24.4
0,0,0,0,0.379411669,0,0,0,0,0,0,0,0,76.97845125,0,0,0,0,0,0,0,0,0,0,0,0,0,0,0,0,0,0,0,0,0,0,0,0,0,0,0,0,0,0,0,0,0,0,0,0,0,0,0,0,0,0,0,0,0,0,0,0,0,22.64213709,0,0,0,0,0,0,0,0,0,0,0,0,0,0,1,0,0,0,0,0,0,0,0,0,25,0,340,0,0,0,3,10,0,0,0,60,0.5,35.9
0,0,0,0,0.379411669,0,0,0,0,0,0,0,0,76.97845125,0,0,0,0,0,0,0,0,0,0,0,0,0,0,0,0,0,0,0,0,0,0,0,0,0,0,0,0,0,0,0,0,0,0,0,0,0,0,0,0,0,0,0,0,0,0,0,0,0,22.64213709,0,0,0,0,0,0,0,0,0,0,0,0,0,0,1,0,0,0,0,0,0,0,0,0,25,0,352,0,0,0,3,10,0,0,0,60,0.5,48.2
0,0,0,0,0.379411669,0,0,0,0,0,0,0,0,76.97845125,0,0,0,0,0,0,0,0,0,0,0,0,0,0,0,0,0,0,0,0,0,0,0,0,0,0,0,0,0,0,0,0,0,0,0,0,0,0,0,0,0,0,0,0,0,0,0,0,0,22.64213709,0,0,0,0,0,0,0,0,0,0,0,0,0,0,1,0,0,0,0,0,0,0,0,0,25,0,364,0,0,0,3,10,0,0,0,60,0.5,61.1
0,0,0,0,0.379411669,0,0,0,0,0,0,0,0,76.97845125,0,0,0,0,0,0,0,0,0,0,0,0,0,0,0,0,0,0,0,0,0,0,0,0,0,0,0,0,0,0,0,0,0,0,0,0,0,0,0,0,0,0,0,0,0,0,0,0,0,22.64213709,0,0,0,0,0,0,0,0,0,0,0,0,0,0,1,0,0,0,0,0,0,0,0,0,25,0,389,0,0,0,3,10,0,0,0,60,0.5,80.7
0,0,0,0,0.379411669,0,0,0,0,0,0,0,0,76.97845125,0,0,0,0,0,0,0,0,0,0,0,0,0,0,0,0,0,0,0,0,0,0,0,0,0,0,0,0,0,0,0,0,0,0,0,0,0,0,0,0,0,0,0,0,0,0,0,0,0,22.64213709,0,0,0,0,0,0,0,0,0,0,0,0,0,0,1,0,0,0,0,0,0,0,0,0,25,0,403,0,0,0,3,10,0,0,0,60,0.5,86
0,0,0,0,0.379411669,0,0,0,0,0,0,0,0,76.97845125,0,0,0,0,0,0,0,0,0,0,0,0,0,0,0,0,0,0,0,0,0,0,0,0,0,0,0,0,0,0,0,0,0,0,0,0,0,0,0,0,0,0,0,0,0,0,0,0,0,22.64213709,0,0,0,0,0,0,0,0,0,0,0,0,0,0,1,0,0,0,0,0,0,0,0,0,25,0,419,0,0,0,3,10,0,0,0,60,0.5,93.6
0,0,0,0,0.883295878,0,0,0,0,0,0,0,0,99.11670412,0,0,0,0,0,0,0,0,0,0,0,0,0,0,0,0,0,0,0,0,0,0,0,0,0,0,0,0,0,0,0,0,0,0,0,0,0,0,0,0,0,0,0,0,0,0,0,0,0,0,0,0,0,0,0,0,0,0,0,1,0,0,0,0,0,0,0,0,0,0,1,0,0,0,500,4,300,16,0,1.6,6,60,0.4,0,0,134,13.3,43.4
0,0,0,0,0.883295878,0,0,0,0,0,0,0,0,99.11670412,0,0,0,0,0,0,0,0,0,0,0,0,0,0,0,0,0,0,0,0,0,0,0,0,0,0,0,0,0,0,0,0,0,0,0,0,0,0,0,0,0,0,0,0,0,0,0,0,0,0,0,0,0,0,0,0,0,0,0,1,0,0,0,0,0,0,0,0,0,0,1,0,0,0,500,4,300,16,0,1.6,6,60,1.4,0,0,322,13.3,44.9
0,0,0,0,0.883295878,0,0,0,0,0,0,0,0,99.11670412,0,0,0,0,0,0,0,0,0,0,0,0,0,0,0,0,0,0,0,0,0,0,0,0,0,0,0,0,0,0,0,0,0,0,0,0,0,0,0,0,0,0,0,0,0,0,0,0,0,0,0,0,0,0,0,0,0,0,0,1,0,0,0,0,0,0,0,0,0,0,1,0,0,0,500,4,300,16,0,1.6,6,60,2.4,0,0,462,13.3,41
0,0,0,0,0.883295878,0,0,0,0,0,0,0,0,99.11670412,0,0,0,0,0,0,0,0,0,0,0,0,0,0,0,0,0,0,0,0,0,0,0,0,0,0,0,0,0,0,0,0,0,0,0,0,0,0,0,0,0,0,0,0,0,0,0,0,0,0,0,0,0,0,0,0,0,0,0,1,0,0,0,0,0,0,0,0,0,0,1,0,0,0,500,4,300,16,0,1.6,6,60,3.4,0,0,650,13.3,40.4
0,0,0,0,0.883295878,0,0,0,0,0,0,0,0,99.11670412,0,0,0,0,0,0,0,0,0,0,0,0,0,0,0,0,0,0,0,0,0,0,0,0,0,0,0,0,0,0,0,0,0,0,0,0,0,0,0,0,0,0,0,0,0,0,0,0,0,0,0,0,0,0,0,0,0,0,0,1,0,0,0,0,0,0,0,0,0,0,1,0,0,0,500,4,300,16,0,1.6,6,60,4.4,0,0,917,13.3,42.4
0,0,0,0,0.883295878,0,0,0,0,0,0,0,0,99.11670412,0,0,0,0,0,0,0,0,0,0,0,0,0,0,0,0,0,0,0,0,0,0,0,0,0,0,0,0,0,0,0,0,0,0,0,0,0,0,0,0,0,0,0,0,0,0,0,0,0,0,0,0,0,0,0,0,0,0,0,1,0,0,0,0,0,0,0,0,0,0,1,0,0,0,500,4,300,16,0,1.6,6,60,5.4,0,0,1030,13.3,40.3
0,0,0,0,0.883295878,0,0,0,0,0,0,0,0,99.11670412,0,0,0,0,0,0,0,0,0,0,0,0,0,0,0,0,0,0,0,0,0,0,0,0,0,0,0,0,0,0,0,0,0,0,0,0,0,0,0,0,0,0,0,0,0,0,0,0,0,0,0,0,0,0,0,0,0,0,0,1,0,0,0,0,0,0,0,0,0,0,1,0,0,0,500,4,300,16,0,1.6,6,60,6.4,0,0,1250,13.3,40.9
0,0,0,0,0.883295878,0,0,0,0,0,0,0,0,99.11670412,0,0,0,0,0,0,0,0,0,0,0,0,0,0,0,0,0,0,0,0,0,0,0,0,0,0,0,0,0,0,0,0,0,0,0,0,0,0,0,0,0,0,0,0,0,0,0,0,0,0,0,0,0,0,0,0,0,0,0,1,0,0,0,0,0,0,0,0,0,0,1,0,0,0,500,4,300,16,0,1.6,6,60,7.4,0,0,1520,13.3,39.4
0,0,0,0,0.883295878,0,0,0,0,0,0,0,0,99.11670412,0,0,0,0,0,0,0,0,0,0,0,0,0,0,0,0,0,0,0,0,0,0,0,0,0,0,0,0,0,0,0,0,0,0,0,0,0,0,0,0,0,0,0,0,0,0,0,0,0,0,0,0,0,0,0,0,0,0,0,1,0,0,0,0,0,0,0,0,0,0,1,0,0,0,500,4,300,16,0,1.6,6,60,8.4,0,0,1930,13.3,39.7
0,0,0,0,0.883295878,0,0,0,0,0,0,0,0,99.11670412,0,0,0,0,0,0,0,0,0,0,0,0,0,0,0,0,0,0,0,0,0,0,0,0,0,0,0,0,0,0,0,0,0,0,0,0,0,0,0,0,0,0,0,0,0,0,0,0,0,0,0,0,0,0,0,0,0,0,0,1,0,0,0,0,0,0,0,0,0,0,1,0,0,0,500,4,300,16,0,1.6,6,60,9.4,0,0,2200,13.3,39.7
0,0,0,0,0.883295878,0,0,0,0,0,0,0,0,99.11670412,0,0,0,0,0,0,0,0,0,0,0,0,0,0,0,0,0,0,0,0,0,0,0,0,0,0,0,0,0,0,0,0,0,0,0,0,0,0,0,0,0,0,0,0,0,0,0,0,0,0,0,0,0,0,0,0,0,0,0,1,0,0,0,0,0,0,0,0,0,0,1,0,0,0,500,4,300,16,0,1.6,6,60,10.4,0,0,2590,13.3,37.5
0,0,0,0,0.883295878,0,0,0,0,0,0,0,0,99.11670412,0,0,0,0,0,0,0,0,0,0,0,0,0,0,0,0,0,0,0,0,0,0,0,0,0,0,0,0,0,0,0,0,0,0,0,0,0,0,0,0,0,0,0,0,0,0,0,0,0,0,0,0,0,0,0,0,0,0,0,1,0,0,0,0,0,0,0,0,0,0,1,0,0,0,500,4,300,16,0,1.6,6,60,11.4,0,0,2800,13.3,37.8
0,0,0,0,0.883295878,0,0,0,0,0,0,0,0,99.11670412,0,0,0,0,0,0,0,0,0,0,0,0,0,0,0,0,0,0,0,0,0,0,0,0,0,0,0,0,0,0,0,0,0,0,0,0,0,0,0,0,0,0,0,0,0,0,0,0,0,0,0,0,0,0,0,0,0,0,0,1,0,0,0,0,0,0,0,0,0,0,1,0,0,0,500,4,300,16,0,1.6,6,60,12.4,0,0,3020,13.3,38.7
0,0,0,0,0.883295878,0,0,0,0,0,0,0,0,99.11670412,0,0,0,0,0,0,0,0,0,0,0,0,0,0,0,0,0,0,0,0,0,0,0,0,0,0,0,0,0,0,0,0,0,0,0,0,0,0,0,0,0,0,0,0,0,0,0,0,0,0,0,0,0,0,0,0,0,0,0,1,0,0,0,0,0,0,0,0,0,0,1,0,0,0,500,4,300,16,0,1.6,6,60,13.4,0,0,3370,13.3,36.9
0,0,0,0,0.883295878,0,0,0,0,0,0,0,0,99.11670412,0,0,0,0,0,0,0,0,0,0,0,0,0,0,0,0,0,0,0,0,0,0,0,0,0,0,0,0,0,0,0,0,0,0,0,0,0,0,0,0,0,0,0,0,0,0,0,0,0,0,0,0,0,0,0,0,0,0,0,1,0,0,0,0,0,0,0,0,0,0,1,0,0,0,500,4,300,16,0,1.6,6,60,14.4,0,0,3820,13.3,36.9
0,0,0,0,0.883295878,0,0,0,0,0,0,0,0,99.11670412,0,0,0,0,0,0,0,0,0,0,0,0,0,0,0,0,0,0,0,0,0,0,0,0,0,0,0,0,0,0,0,0,0,0,0,0,0,0,0,0,0,0,0,0,0,0,0,0,0,0,0,0,0,0,0,0,0,0,0,1,0,0,0,0,0,0,0,0,0,0,1,0,0,0,500,4,300,16,0,1.6,6,60,15.4,0,0,4240,13.3,35.6
0,0,0,0,0.813917325,0,0,0,0,0,0,0,0,90.04001617,0,0,0,0,0,0,0,0,0,0,0,0,0,0,0,0,0,0,0,0,0,0,0,0,0,0,0,0,0,0,0,0,0,0,9.146066502,0,0,0,0,0,0,0,0,0,0,0,0,0,0,0,0,0,0,0,0,0,0,0,0,1,0,0,0,0,0,0,0,0,0,0,1,0,0,0,500,4,300,16,0,1.6,6,60,16.4,0,0,84.2,13.3,50
0,0,0,0,0.813917325,0,0,0,0,0,0,0,0,90.04001617,0,0,0,0,0,0,0,0,0,0,0,0,0,0,0,0,0,0,0,0,0,0,0,0,0,0,0,0,0,0,0,0,0,0,9.146066502,0,0,0,0,0,0,0,0,0,0,0,0,0,0,0,0,0,0,0,0,0,0,0,0,1,0,0,0,0,0,0,0,0,0,0,1,0,0,0,500,4,300,16,0,1.6,6,60,17.4,0,0,243,13.3,50.9
0,0,0,0,0.813917325,0,0,0,0,0,0,0,0,90.04001617,0,0,0,0,0,0,0,0,0,0,0,0,0,0,0,0,0,0,0,0,0,0,0,0,0,0,0,0,0,0,0,0,0,0,9.146066502,0,0,0,0,0,0,0,0,0,0,0,0,0,0,0,0,0,0,0,0,0,0,0,0,1,0,0,0,0,0,0,0,0,0,0,1,0,0,0,500,4,300,16,0,1.6,6,60,18.4,0,0,421,13.3,48.5
