Repository: NathanSathishKumar/MLcAT_PediA

Welocme to the club Catlys!
Here, We provided the datasets of our work to invoke, rproduce and research.

File: WGSR_Conventional_Dataset.csv (part 8 of 27)
Ru,Rh,Ir,Cu,Pt,Au,Pd,Al2O3,G - Al2O3,Al2O4,MgO,TiO2,ZEO,CeO2,MnO,Y2O3,ZrO2,HAP,ACC,Tb4O7,HfO2,La2O3,Co3O4,ThO2,SiO2,Fe2O3,Fe2O4,Fe3O4,Sm2O3,Gd2O3,Yb2O3,CaO,NiO,Cr2O3,Ho2O3,BaO,Na2O,Nd2O3,Tm2O3,Er2O3,CuO,Mn2O3,Mo2C,Cs2O,YSZ,Li,Ce,Co,Mg,Fe,Mn,Zr,K,Ni,Ca,Cs,V,Rb,Y,Na,La,Gd,Yb,Zn,Re,Sr,Ba,Nd,Nb,A - MoC,Al,Si,Cr,IWI,SI,SGP,CP,HDP,WI,CI,UGC,SCT,FSP,ME,DP,SGC,LPRD,IWCI,Calc T (oC),Calc T. (hr),Temperature (C),H2 vol.%,O2 vol.%,CO2 vol.%,CO vol.%,H2O vol.%,CH4 vol.%,He vol.%,N2 vol.%,TOS (min),W/F (mg.min/ml),CO_Conversion
0,0,0,0,0.813917325,0,0,0,0,0,0,0,0,90.04001617,0,0,0,0,0,0,0,0,0,0,0,0,0,0,0,0,0,0,0,0,0,0,0,0,0,0,0,0,0,0,0,0,0,0,9.146066502,0,0,0,0,0,0,0,0,0,0,0,0,0,0,0,0,0,0,0,0,0,0,0,0,1,0,0,0,0,0,0,0,0,0,0,1,0,0,0,500,4,300,16,0,1.6,6,60,19.4,0,0,530,13.3,46.7
0,0,0,0,0.813917325,0,0,0,0,0,0,0,0,90.04001617,0,0,0,0,0,0,0,0,0,0,0,0,0,0,0,0,0,0,0,0,0,0,0,0,0,0,0,0,0,0,0,0,0,0,9.146066502,0,0,0,0,0,0,0,0,0,0,0,0,0,0,0,0,0,0,0,0,0,0,0,0,1,0,0,0,0,0,0,0,0,0,0,1,0,0,0,500,4,300,16,0,1.6,6,60,20.4,0,0,729,13.3,45.5
0,0,0,0,0.813917325,0,0,0,0,0,0,0,0,90.04001617,0,0,0,0,0,0,0,0,0,0,0,0,0,0,0,0,0,0,0,0,0,0,0,0,0,0,0,0,0,0,0,0,0,0,9.146066502,0,0,0,0,0,0,0,0,0,0,0,0,0,0,0,0,0,0,0,0,0,0,0,0,1,0,0,0,0,0,0,0,0,0,0,1,0,0,0,500,4,300,16,0,1.6,6,60,21.4,0,0,1020,13.3,46.9
0,0,0,0,0.813917325,0,0,0,0,0,0,0,0,90.04001617,0,0,0,0,0,0,0,0,0,0,0,0,0,0,0,0,0,0,0,0,0,0,0,0,0,0,0,0,0,0,0,0,0,0,9.146066502,0,0,0,0,0,0,0,0,0,0,0,0,0,0,0,0,0,0,0,0,0,0,0,0,1,0,0,0,0,0,0,0,0,0,0,1,0,0,0,500,4,300,16,0,1.6,6,60,22.4,0,0,1280,13.3,49.9
0,0,0,0,0.813917325,0,0,0,0,0,0,0,0,90.04001617,0,0,0,0,0,0,0,0,0,0,0,0,0,0,0,0,0,0,0,0,0,0,0,0,0,0,0,0,0,0,0,0,0,0,9.146066502,0,0,0,0,0,0,0,0,0,0,0,0,0,0,0,0,0,0,0,0,0,0,0,0,1,0,0,0,0,0,0,0,0,0,0,1,0,0,0,500,4,300,16,0,1.6,6,60,23.4,0,0,1590,13.3,49
0,0,0,0,0.813917325,0,0,0,0,0,0,0,0,90.04001617,0,0,0,0,0,0,0,0,0,0,0,0,0,0,0,0,0,0,0,0,0,0,0,0,0,0,0,0,0,0,0,0,0,0,9.146066502,0,0,0,0,0,0,0,0,0,0,0,0,0,0,0,0,0,0,0,0,0,0,0,0,1,0,0,0,0,0,0,0,0,0,0,1,0,0,0,500,4,300,16,0,1.6,6,60,24.4,0,0,1920,13.3,45.4
0,0,0,0,0.813917325,0,0,0,0,0,0,0,0,90.04001617,0,0,0,0,0,0,0,0,0,0,0,0,0,0,0,0,0,0,0,0,0,0,0,0,0,0,0,0,0,0,0,0,0,0,9.146066502,0,0,0,0,0,0,0,0,0,0,0,0,0,0,0,0,0,0,0,0,0,0,0,0,1,0,0,0,0,0,0,0,0,0,0,1,0,0,0,500,4,300,16,0,1.6,6,60,25.4,0,0,2420,13.3,51.3
0,0,0,0,0.813917325,0,0,0,0,0,0,0,0,90.04001617,0,0,0,0,0,0,0,0,0,0,0,0,0,0,0,0,0,0,0,0,0,0,0,0,0,0,0,0,0,0,0,0,0,0,9.146066502,0,0,0,0,0,0,0,0,0,0,0,0,0,0,0,0,0,0,0,0,0,0,0,0,1,0,0,0,0,0,0,0,0,0,0,1,0,0,0,500,4,300,16,0,1.6,6,60,26.4,0,0,2730,13.3,49.8
0,0,0,0,0.813917325,0,0,0,0,0,0,0,0,90.04001617,0,0,0,0,0,0,0,0,0,0,0,0,0,0,0,0,0,0,0,0,0,0,0,0,0,0,0,0,0,0,0,0,0,0,9.146066502,0,0,0,0,0,0,0,0,0,0,0,0,0,0,0,0,0,0,0,0,0,0,0,0,1,0,0,0,0,0,0,0,0,0,0,1,0,0,0,500,4,300,16,0,1.6,6,60,27.4,0,0,3170,13.3,48.3
0,0,0,0,0.813917325,0,0,0,0,0,0,0,0,90.04001617,0,0,0,0,0,0,0,0,0,0,0,0,0,0,0,0,0,0,0,0,0,0,0,0,0,0,0,0,0,0,0,0,0,0,9.146066502,0,0,0,0,0,0,0,0,0,0,0,0,0,0,0,0,0,0,0,0,0,0,0,0,1,0,0,0,0,0,0,0,0,0,0,1,0,0,0,500,4,300,16,0,1.6,6,60,28.4,0,0,3730,13.3,45.8
0,0,0,0,0,1.426658672,0,0,0,0,0,85.83994339,0,0,0,0,0,0,0,0,0,0,0,0,0,0,0,0,0,0,0,0,0,0,0,0,0,0,0,0,0,0,0,0,0,0,12.73339794,0,0,0,0,0,0,0,0,0,0,0,0,0,0,0,0,0,0,0,0,0,0,0,0,0,0,0,0,0,0,0,0,0,0,0,0,0,1,0,0,0,400,2,140,0,0,0,4.494,30.7,0,0,0,60,11.55,40.3
0,0,0,0,0,1.426658672,0,0,0,0,0,85.83994339,0,0,0,0,0,0,0,0,0,0,0,0,0,0,0,0,0,0,0,0,0,0,0,0,0,0,0,0,0,0,0,0,0,0,12.73339794,0,0,0,0,0,0,0,0,0,0,0,0,0,0,0,0,0,0,0,0,0,0,0,0,0,0,0,0,0,0,0,0,0,0,0,0,0,1,0,0,0,400,2,170,0,0,0,4.494,30.7,0,0,0,60,11.55,59.4
0,0,0,0,0,1.426658672,0,0,0,0,0,85.83994339,0,0,0,0,0,0,0,0,0,0,0,0,0,0,0,0,0,0,0,0,0,0,0,0,0,0,0,0,0,0,0,0,0,0,12.73339794,0,0,0,0,0,0,0,0,0,0,0,0,0,0,0,0,0,0,0,0,0,0,0,0,0,0,0,0,0,0,0,0,0,0,0,0,0,1,0,0,0,400,2,200,0,0,0,4.494,30.7,0,0,0,60,11.55,71.6
0,0,0,0,0,1.426658672,0,0,0,0,0,85.83994339,0,0,0,0,0,0,0,0,0,0,0,0,0,0,0,0,0,0,0,0,0,0,0,0,0,0,0,0,0,0,0,0,0,0,12.73339794,0,0,0,0,0,0,0,0,0,0,0,0,0,0,0,0,0,0,0,0,0,0,0,0,0,0,0,0,0,0,0,0,0,0,0,0,0,1,0,0,0,400,2,230,0,0,0,4.494,30.7,0,0,0,60,11.55,78.7
0,0,0,0,0,1.426658672,0,0,0,0,0,85.83994339,0,0,0,0,0,0,0,0,0,0,0,0,0,0,0,0,0,0,0,0,0,0,0,0,0,0,0,0,0,0,0,0,0,0,12.73339794,0,0,0,0,0,0,0,0,0,0,0,0,0,0,0,0,0,0,0,0,0,0,0,0,0,0,0,0,0,0,0,0,0,0,0,0,0,1,0,0,0,400,2,260,0,0,0,4.494,30.7,0,0,0,60,11.55,84.7
0,0,0,0,0,1.426658672,0,0,0,0,0,85.83994339,0,0,0,0,0,0,0,0,0,0,0,0,0,0,0,0,0,0,0,0,0,0,0,0,0,0,0,0,0,0,0,0,0,0,12.73339794,0,0,0,0,0,0,0,0,0,0,0,0,0,0,0,0,0,0,0,0,0,0,0,0,0,0,0,0,0,0,0,0,0,0,0,0,0,1,0,0,0,400,2,300,0,0,0,4.494,30.7,0,0,0,60,11.55,88.5
0,0,0,0,0,2.621992558,0,0,0,0,0,0,0,95.51902781,0,0,0,0,0,0,0,0,0,0,0,0,0,0,0,0,0,0,0,0,0,0,0,0,0,0,0,0,0,0,0,0,0,0,0,0,0,0,0,0,0,0,0,0,0,0,1.858979629,0,0,0,0,0,0,0,0,0,0,0,0,0,0,0,0,0,0,0,0,0,0,0,1,0,0,0,300,4,200,31.6,0,6,5,46.5,0,0,0,1080,6,33.8
0,0,0,0,0,2.621992558,0,0,0,0,0,0,0,95.51902781,0,0,0,0,0,0,0,0,0,0,0,0,0,0,0,0,0,0,0,0,0,0,0,0,0,0,0,0,0,0,0,0,0,0,0,0,0,0,0,0,0,0,0,0,0,0,1.858979629,0,0,0,0,0,0,0,0,0,0,0,0,0,0,0,0,0,0,0,0,0,0,0,1,0,0,0,300,4,250,31.6,0,6,5,46.5,0,0,0,1080,6,58.5
0,0,0,0,0,2.621992558,0,0,0,0,0,0,0,95.51902781,0,0,0,0,0,0,0,0,0,0,0,0,0,0,0,0,0,0,0,0,0,0,0,0,0,0,0,0,0,0,0,0,0,0,0,0,0,0,0,0,0,0,0,0,0,0,1.858979629,0,0,0,0,0,0,0,0,0,0,0,0,0,0,0,0,0,0,0,0,0,0,0,1,0,0,0,300,4,299,31.6,0,6,5,46.5,0,0,0,1080,6,74.1
0,0,0,0,0,2.621992558,0,0,0,0,0,0,0,95.51902781,0,0,0,0,0,0,0,0,0,0,0,0,0,0,0,0,0,0,0,0,0,0,0,0,0,0,0,0,0,0,0,0,0,0,0,0,0,0,0,0,0,0,0,0,0,0,1.858979629,0,0,0,0,0,0,0,0,0,0,0,0,0,0,0,0,0,0,0,0,0,0,0,1,0,0,0,300,4,349,31.6,0,6,5,46.5,0,0,0,1080,6,78.1
0,0,0,0,0,2.621992558,0,0,0,0,0,0,0,95.51902781,0,0,0,0,0,0,0,0,0,0,0,0,0,0,0,0,0,0,0,0,0,0,0,0,0,0,0,0,0,0,0,0,0,0,0,0,0,0,0,0,0,0,0,0,0,0,1.858979629,0,0,0,0,0,0,0,0,0,0,0,0,0,0,0,0,0,0,0,0,0,0,0,1,0,0,0,300,4,399,31.6,0,6,5,46.5,0,0,0,1080,6,85.9
0,0,0,0,0,2.621992558,0,0,0,0,0,0,0,95.51902781,0,0,0,0,0,0,0,0,0,0,0,0,0,0,0,0,0,0,0,0,0,0,0,0,0,0,0,0,0,0,0,0,0,0,0,0,0,0,0,0,0,0,0,0,0,0,1.858979629,0,0,0,0,0,0,0,0,0,0,0,0,0,0,0,0,0,0,0,0,0,0,0,1,0,0,0,300,4,449,31.6,0,6,5,46.5,0,0,0,1080,6,88.2
0,0,0,0,0,2.612621587,0,0,0,0,0,0,0,93.6827071,0,0,0,0,0,0,0,0,0,0,0,0,0,0,0,0,0,0,0,0,0,0,0,0,0,0,0,0,0,0,0,0,0,0,0,0,0,0,0,0,0,0,0,0,0,0,3.704671314,0,0,0,0,0,0,0,0,0,0,0,0,0,0,0,0,0,0,0,0,0,0,0,1,0,0,0,300,4,200,31.6,0,6,5,46.5,0,0,0,1080,6,54.1
0,0,0,0,0,2.612621587,0,0,0,0,0,0,0,93.6827071,0,0,0,0,0,0,0,0,0,0,0,0,0,0,0,0,0,0,0,0,0,0,0,0,0,0,0,0,0,0,0,0,0,0,0,0,0,0,0,0,0,0,0,0,0,0,3.704671314,0,0,0,0,0,0,0,0,0,0,0,0,0,0,0,0,0,0,0,0,0,0,0,1,0,0,0,300,4,249,31.6,0,6,5,46.5,0,0,0,1080,6,80.1
0,0,0,0,0,2.612621587,0,0,0,0,0,0,0,93.6827071,0,0,0,0,0,0,0,0,0,0,0,0,0,0,0,0,0,0,0,0,0,0,0,0,0,0,0,0,0,0,0,0,0,0,0,0,0,0,0,0,0,0,0,0,0,0,3.704671314,0,0,0,0,0,0,0,0,0,0,0,0,0,0,0,0,0,0,0,0,0,0,0,1,0,0,0,300,4,299,31.6,0,6,5,46.5,0,0,0,1080,6,89.9
0,0,0,0,0,2.612621587,0,0,0,0,0,0,0,93.6827071,0,0,0,0,0,0,0,0,0,0,0,0,0,0,0,0,0,0,0,0,0,0,0,0,0,0,0,0,0,0,0,0,0,0,0,0,0,0,0,0,0,0,0,0,0,0,3.704671314,0,0,0,0,0,0,0,0,0,0,0,0,0,0,0,0,0,0,0,0,0,0,0,1,0,0,0,300,4,399,31.6,0,6,5,46.5,0,0,0,1080,6,91.9
0,0,0,0,0,2.612621587,0,0,0,0,0,0,0,93.6827071,0,0,0,0,0,0,0,0,0,0,0,0,0,0,0,0,0,0,0,0,0,0,0,0,0,0,0,0,0,0,0,0,0,0,0,0,0,0,0,0,0,0,0,0,0,0,3.704671314,0,0,0,0,0,0,0,0,0,0,0,0,0,0,0,0,0,0,0,0,0,0,0,1,0,0,0,300,4,449,31.6,0,6,5,46.5,0,0,0,1080,6,92.3
0,0,0,0,0,2.600230661,0,0,0,0,0,0,0,91.25460083,0,0,0,0,0,0,0,0,0,0,0,0,0,0,0,0,0,0,0,0,0,0,0,0,0,0,0,0,0,0,0,0,0,0,0,0,0,0,0,0,0,0,0,0,0,0,6.145168509,0,0,0,0,0,0,0,0,0,0,0,0,0,0,0,0,0,0,0,0,0,0,0,1,0,0,0,300,4,199,31.6,0,6,5,46.5,0,0,0,1080,6,58.7
0,0,0,0,0,2.600230661,0,0,0,0,0,0,0,91.25460083,0,0,0,0,0,0,0,0,0,0,0,0,0,0,0,0,0,0,0,0,0,0,0,0,0,0,0,0,0,0,0,0,0,0,0,0,0,0,0,0,0,0,0,0,0,0,6.145168509,0,0,0,0,0,0,0,0,0,0,0,0,0,0,0,0,0,0,0,0,0,0,0,1,0,0,0,300,4,249,31.6,0,6,5,46.5,0,0,0,1080,6,87.8
0,0,0,0,0,2.600230661,0,0,0,0,0,0,0,91.25460083,0,0,0,0,0,0,0,0,0,0,0,0,0,0,0,0,0,0,0,0,0,0,0,0,0,0,0,0,0,0,0,0,0,0,0,0,0,0,0,0,0,0,0,0,0,0,6.145168509,0,0,0,0,0,0,0,0,0,0,0,0,0,0,0,0,0,0,0,0,0,0,0,1,0,0,0,300,4,299,31.6,0,6,5,46.5,0,0,0,1080,6,94.5
0,0,0,0,0,2.600230661,0,0,0,0,0,0,0,91.25460083,0,0,0,0,0,0,0,0,0,0,0,0,0,0,0,0,0,0,0,0,0,0,0,0,0,0,0,0,0,0,0,0,0,0,0,0,0,0,0,0,0,0,0,0,0,0,6.145168509,0,0,0,0,0,0,0,0,0,0,0,0,0,0,0,0,0,0,0,0,0,0,0,1,0,0,0,300,4,350,31.6,0,6,5,46.5,0,0,0,1080,6,94.7
0,0,0,0,0,2.600230661,0,0,0,0,0,0,0,91.25460083,0,0,0,0,0,0,0,0,0,0,0,0,0,0,0,0,0,0,0,0,0,0,0,0,0,0,0,0,0,0,0,0,0,0,0,0,0,0,0,0,0,0,0,0,0,0,6.145168509,0,0,0,0,0,0,0,0,0,0,0,0,0,0,0,0,0,0,0,0,0,0,0,1,0,0,0,300,4,399,31.6,0,6,5,46.5,0,0,0,1080,6,95.4
0,0,0,0,0,2.600230661,0,0,0,0,0,0,0,91.25460083,0,0,0,0,0,0,0,0,0,0,0,0,0,0,0,0,0,0,0,0,0,0,0,0,0,0,0,0,0,0,0,0,0,0,0,0,0,0,0,0,0,0,0,0,0,0,6.145168509,0,0,0,0,0,0,0,0,0,0,0,0,0,0,0,0,0,0,0,0,0,0,0,1,0,0,0,300,4,449,31.6,0,6,5,46.5,0,0,0,1080,6,92.7
0,0,0,0,0,2.587956714,0,0,0,0,0,0,0,88.84941749,0,0,0,0,0,0,0,0,0,0,0,0,0,0,0,0,0,0,0,0,0,0,0,0,0,0,0,0,0,0,0,0,0,0,0,0,0,0,0,0,0,0,0,0,0,0,8.562625799,0,0,0,0,0,0,0,0,0,0,0,0,0,0,0,0,0,0,0,0,0,0,0,1,0,0,0,300,4,200,31.6,0,6,5,46.5,0,0,0,1080,6,60.1
0,0,0,0,0,2.587956714,0,0,0,0,0,0,0,88.84941749,0,0,0,0,0,0,0,0,0,0,0,0,0,0,0,0,0,0,0,0,0,0,0,0,0,0,0,0,0,0,0,0,0,0,0,0,0,0,0,0,0,0,0,0,0,0,8.562625799,0,0,0,0,0,0,0,0,0,0,0,0,0,0,0,0,0,0,0,0,0,0,0,1,0,0,0,300,4,249,31.6,0,6,5,46.5,0,0,0,1080,6,74.7
0,0,0,0,0,2.587956714,0,0,0,0,0,0,0,88.84941749,0,0,0,0,0,0,0,0,0,0,0,0,0,0,0,0,0,0,0,0,0,0,0,0,0,0,0,0,0,0,0,0,0,0,0,0,0,0,0,0,0,0,0,0,0,0,8.562625799,0,0,0,0,0,0,0,0,0,0,0,0,0,0,0,0,0,0,0,0,0,0,0,1,0,0,0,300,4,299,31.6,0,6,5,46.5,0,0,0,1080,6,86.4
0,0,0,0,0,2.587956714,0,0,0,0,0,0,0,88.84941749,0,0,0,0,0,0,0,0,0,0,0,0,0,0,0,0,0,0,0,0,0,0,0,0,0,0,0,0,0,0,0,0,0,0,0,0,0,0,0,0,0,0,0,0,0,0,8.562625799,0,0,0,0,0,0,0,0,0,0,0,0,0,0,0,0,0,0,0,0,0,0,0,1,0,0,0,300,4,349,31.6,0,6,5,46.5,0,0,0,1080,6,90.4
0,0,0,0,0,2.587956714,0,0,0,0,0,0,0,88.84941749,0,0,0,0,0,0,0,0,0,0,0,0,0,0,0,0,0,0,0,0,0,0,0,0,0,0,0,0,0,0,0,0,0,0,0,0,0,0,0,0,0,0,0,0,0,0,8.562625799,0,0,0,0,0,0,0,0,0,0,0,0,0,0,0,0,0,0,0,0,0,0,0,1,0,0,0,300,4,399,31.6,0,6,5,46.5,0,0,0,1080,6,92.3
0,0,0,0,0,2.587956714,0,0,0,0,0,0,0,88.84941749,0,0,0,0,0,0,0,0,0,0,0,0,0,0,0,0,0,0,0,0,0,0,0,0,0,0,0,0,0,0,0,0,0,0,0,0,0,0,0,0,0,0,0,0,0,0,8.562625799,0,0,0,0,0,0,0,0,0,0,0,0,0,0,0,0,0,0,0,0,0,0,0,1,0,0,0,300,4,449,31.6,0,6,5,46.5,0,0,0,1080,6,93.2
0,0,0,0,0,2.557772883,0,0,0,0,0,0,0,82.93464152,0,0,0,0,0,0,0,0,0,0,0,0,0,0,0,0,0,0,0,0,0,0,0,0,0,0,0,0,0,0,0,0,0,0,0,0,0,0,0,0,0,0,0,0,0,0,14.5075856,0,0,0,0,0,0,0,0,0,0,0,0,0,0,0,0,0,0,0,0,0,0,0,1,0,0,0,300,4,200,31.6,0,6,5,46.5,0,0,0,1080,6,33.8
0,0,0,0,0,2.557772883,0,0,0,0,0,0,0,82.93464152,0,0,0,0,0,0,0,0,0,0,0,0,0,0,0,0,0,0,0,0,0,0,0,0,0,0,0,0,0,0,0,0,0,0,0,0,0,0,0,0,0,0,0,0,0,0,14.5075856,0,0,0,0,0,0,0,0,0,0,0,0,0,0,0,0,0,0,0,0,0,0,0,1,0,0,0,300,4,250,31.6,0,6,5,46.5,0,0,0,1080,6,69.7
0,0,0,0,0,2.557772883,0,0,0,0,0,0,0,82.93464152,0,0,0,0,0,0,0,0,0,0,0,0,0,0,0,0,0,0,0,0,0,0,0,0,0,0,0,0,0,0,0,0,0,0,0,0,0,0,0,0,0,0,0,0,0,0,14.5075856,0,0,0,0,0,0,0,0,0,0,0,0,0,0,0,0,0,0,0,0,0,0,0,1,0,0,0,300,4,299,31.6,0,6,5,46.5,0,0,0,1080,6,88.1
0,0,0,0,0,2.557772883,0,0,0,0,0,0,0,82.93464152,0,0,0,0,0,0,0,0,0,0,0,0,0,0,0,0,0,0,0,0,0,0,0,0,0,0,0,0,0,0,0,0,0,0,0,0,0,0,0,0,0,0,0,0,0,0,14.5075856,0,0,0,0,0,0,0,0,0,0,0,0,0,0,0,0,0,0,0,0,0,0,0,1,0,0,0,300,4,350,31.6,0,6,5,46.5,0,0,0,1080,6,92.5
0,0,0,0,0,2.557772883,0,0,0,0,0,0,0,82.93464152,0,0,0,0,0,0,0,0,0,0,0,0,0,0,0,0,0,0,0,0,0,0,0,0,0,0,0,0,0,0,0,0,0,0,0,0,0,0,0,0,0,0,0,0,0,0,14.5075856,0,0,0,0,0,0,0,0,0,0,0,0,0,0,0,0,0,0,0,0,0,0,0,1,0,0,0,300,4,400,31.6,0,6,5,46.5,0,0,0,1080,6,94.2
0,0,0,0,0,2.557772883,0,0,0,0,0,0,0,82.93464152,0,0,0,0,0,0,0,0,0,0,0,0,0,0,0,0,0,0,0,0,0,0,0,0,0,0,0,0,0,0,0,0,0,0,0,0,0,0,0,0,0,0,0,0,0,0,14.5075856,0,0,0,0,0,0,0,0,0,0,0,0,0,0,0,0,0,0,0,0,0,0,0,1,0,0,0,300,4,449,31.6,0,6,5,46.5,0,0,0,1080,6,94
0,0,0,0,0,2.631430995,0,0,0,0,0,0,0,97.36856901,0,0,0,0,0,0,0,0,0,0,0,0,0,0,0,0,0,0,0,0,0,0,0,0,0,0,0,0,0,0,0,0,0,0,0,0,0,0,0,0,0,0,0,0,0,0,0,0,0,0,0,0,0,0,0,0,0,0,0,0,0,0,0,0,0,0,0,0,0,0,1,0,0,0,300,4,199,31.6,0,6,5,46.5,0,0,0,1080,6,40.6
0,0,0,0,0,2.631430995,0,0,0,0,0,0,0,97.36856901,0,0,0,0,0,0,0,0,0,0,0,0,0,0,0,0,0,0,0,0,0,0,0,0,0,0,0,0,0,0,0,0,0,0,0,0,0,0,0,0,0,0,0,0,0,0,0,0,0,0,0,0,0,0,0,0,0,0,0,0,0,0,0,0,0,0,0,0,0,0,1,0,0,0,300,4,250,31.6,0,6,5,46.5,0,0,0,1080,6,59.8
0,0,0,0,0,2.631430995,0,0,0,0,0,0,0,97.36856901,0,0,0,0,0,0,0,0,0,0,0,0,0,0,0,0,0,0,0,0,0,0,0,0,0,0,0,0,0,0,0,0,0,0,0,0,0,0,0,0,0,0,0,0,0,0,0,0,0,0,0,0,0,0,0,0,0,0,0,0,0,0,0,0,0,0,0,0,0,0,1,0,0,0,300,4,299,31.6,0,6,5,46.5,0,0,0,1080,6,75.4
0,0,0,0,0,2.631430995,0,0,0,0,0,0,0,97.36856901,0,0,0,0,0,0,0,0,0,0,0,0,0,0,0,0,0,0,0,0,0,0,0,0,0,0,0,0,0,0,0,0,0,0,0,0,0,0,0,0,0,0,0,0,0,0,0,0,0,0,0,0,0,0,0,0,0,0,0,0,0,0,0,0,0,0,0,0,0,0,1,0,0,0,300,4,349,31.6,0,6,5,46.5,0,0,0,1080,6,78.7
0,0,0,0,0,2.631430995,0,0,0,0,0,0,0,97.36856901,0,0,0,0,0,0,0,0,0,0,0,0,0,0,0,0,0,0,0,0,0,0,0,0,0,0,0,0,0,0,0,0,0,0,0,0,0,0,0,0,0,0,0,0,0,0,0,0,0,0,0,0,0,0,0,0,0,0,0,0,0,0,0,0,0,0,0,0,0,0,1,0,0,0,300,4,399,31.6,0,6,5,46.5,0,0,0,1080,6,82.3
0,0,0,0,0,2.631430995,0,0,0,0,0,0,0,97.36856901,0,0,0,0,0,0,0,0,0,0,0,0,0,0,0,0,0,0,0,0,0,0,0,0,0,0,0,0,0,0,0,0,0,0,0,0,0,0,0,0,0,0,0,0,0,0,0,0,0,0,0,0,0,0,0,0,0,0,0,0,0,0,0,0,0,0,0,0,0,0,1,0,0,0,300,4,448,31.6,0,6,5,46.5,0,0,0,1080,6,87.3
0,0,0,0,0,4.39685609,0,0,0,0,0,0,0,95.60314391,0,0,0,0,0,0,0,0,0,0,0,0,0,0,0,0,0,0,0,0,0,0,0,0,0,0,0,0,0,0,0,0,0,0,0,0,0,0,0,0,0,0,0,0,0,0,0,0,0,0,0,0,0,0,0,0,0,0,0,0,0,0,0,0,0,0,0,0,0,0,1,0,0,0,300,4,300,31.6,0,6,5,46.5,0,0,0,6.84,3,87.4
0,0,0,0,0,4.39685609,0,0,0,0,0,0,0,95.60314391,0,0,0,0,0,0,0,0,0,0,0,0,0,0,0,0,0,0,0,0,0,0,0,0,0,0,0,0,0,0,0,0,0,0,0,0,0,0,0,0,0,0,0,0,0,0,0,0,0,0,0,0,0,0,0,0,0,0,0,0,0,0,0,0,0,0,0,0,0,0,1,0,0,0,300,4,300,31.6,0,6,5,46.5,0,0,0,29.1,3,78.3
0,0,0,0,0,4.39685609,0,0,0,0,0,0,0,95.60314391,0,0,0,0,0,0,0,0,0,0,0,0,0,0,0,0,0,0,0,0,0,0,0,0,0,0,0,0,0,0,0,0,0,0,0,0,0,0,0,0,0,0,0,0,0,0,0,0,0,0,0,0,0,0,0,0,0,0,0,0,0,0,0,0,0,0,0,0,0,0,1,0,0,0,300,4,300,31.6,0,6,5,46.5,0,0,0,56.3,3,72.9
0,0,0,0,0,4.39685609,0,0,0,0,0,0,0,95.60314391,0,0,0,0,0,0,0,0,0,0,0,0,0,0,0,0,0,0,0,0,0,0,0,0,0,0,0,0,0,0,0,0,0,0,0,0,0,0,0,0,0,0,0,0,0,0,0,0,0,0,0,0,0,0,0,0,0,0,0,0,0,0,0,0,0,0,0,0,0,0,1,0,0,0,300,4,300,31.6,0,6,5,46.5,0,0,0,86.8,3,74.8
0,0,0,0,0,4.39685609,0,0,0,0,0,0,0,95.60314391,0,0,0,0,0,0,0,0,0,0,0,0,0,0,0,0,0,0,0,0,0,0,0,0,0,0,0,0,0,0,0,0,0,0,0,0,0,0,0,0,0,0,0,0,0,0,0,0,0,0,0,0,0,0,0,0,0,0,0,0,0,0,0,0,0,0,0,0,0,0,1,0,0,0,300,4,300,31.6,0,6,5,46.5,0,0,0,129,3,71.9
0,0,0,0,0,4.39685609,0,0,0,0,0,0,0,95.60314391,0,0,0,0,0,0,0,0,0,0,0,0,0,0,0,0,0,0,0,0,0,0,0,0,0,0,0,0,0,0,0,0,0,0,0,0,0,0,0,0,0,0,0,0,0,0,0,0,0,0,0,0,0,0,0,0,0,0,0,0,0,0,0,0,0,0,0,0,0,0,1,0,0,0,300,4,300,31.6,0,6,5,46.5,0,0,0,78.5,3,64
0,0,0,0,0,4.39685609,0,0,0,0,0,0,0,95.60314391,0,0,0,0,0,0,0,0,0,0,0,0,0,0,0,0,0,0,0,0,0,0,0,0,0,0,0,0,0,0,0,0,0,0,0,0,0,0,0,0,0,0,0,0,0,0,0,0,0,0,0,0,0,0,0,0,0,0,0,0,0,0,0,0,0,0,0,0,0,0,1,0,0,0,300,4,300,31.6,0,6,5,46.5,0,0,0,168,3,69.5
0,0,0,0,0,4.39685609,0,0,0,0,0,0,0,95.60314391,0,0,0,0,0,0,0,0,0,0,0,0,0,0,0,0,0,0,0,0,0,0,0,0,0,0,0,0,0,0,0,0,0,0,0,0,0,0,0,0,0,0,0,0,0,0,0,0,0,0,0,0,0,0,0,0,0,0,0,0,0,0,0,0,0,0,0,0,0,0,1,0,0,0,300,4,300,31.6,0,6,5,46.5,0,0,0,207,3,70.5
0,0,0,0,0,4.39685609,0,0,0,0,0,0,0,95.60314391,0,0,0,0,0,0,0,0,0,0,0,0,0,0,0,0,0,0,0,0,0,0,0,0,0,0,0,0,0,0,0,0,0,0,0,0,0,0,0,0,0,0,0,0,0,0,0,0,0,0,0,0,0,0,0,0,0,0,0,0,0,0,0,0,0,0,0,0,0,0,1,0,0,0,300,4,300,31.6,0,6,5,46.5,0,0,0,229,3,68.1
0,0,0,0,0,4.39685609,0,0,0,0,0,0,0,95.60314391,0,0,0,0,0,0,0,0,0,0,0,0,0,0,0,0,0,0,0,0,0,0,0,0,0,0,0,0,0,0,0,0,0,0,0,0,0,0,0,0,0,0,0,0,0,0,0,0,0,0,0,0,0,0,0,0,0,0,0,0,0,0,0,0,0,0,0,0,0,0,1,0,0,0,300,4,300,31.6,0,6,5,46.5,0,0,0,268,3,65.2
0,0,0,0,0,4.39685609,0,0,0,0,0,0,0,95.60314391,0,0,0,0,0,0,0,0,0,0,0,0,0,0,0,0,0,0,0,0,0,0,0,0,0,0,0,0,0,0,0,0,0,0,0,0,0,0,0,0,0,0,0,0,0,0,0,0,0,0,0,0,0,0,0,0,0,0,0,0,0,0,0,0,0,0,0,0,0,0,1,0,0,0,300,4,300,31.6,0,6,5,46.5,0,0,0,282,3,62.8
0,0,0,0,0,4.39685609,0,0,0,0,0,0,0,95.60314391,0,0,0,0,0,0,0,0,0,0,0,0,0,0,0,0,0,0,0,0,0,0,0,0,0,0,0,0,0,0,0,0,0,0,0,0,0,0,0,0,0,0,0,0,0,0,0,0,0,0,0,0,0,0,0,0,0,0,0,0,0,0,0,0,0,0,0,0,0,0,1,0,0,0,300,4,300,31.6,0,6,5,46.5,0,0,0,338,3,64
0,0,0,0,0,4.39685609,0,0,0,0,0,0,0,95.60314391,0,0,0,0,0,0,0,0,0,0,0,0,0,0,0,0,0,0,0,0,0,0,0,0,0,0,0,0,0,0,0,0,0,0,0,0,0,0,0,0,0,0,0,0,0,0,0,0,0,0,0,0,0,0,0,0,0,0,0,0,0,0,0,0,0,0,0,0,0,0,1,0,0,0,300,4,300,31.6,0,6,5,46.5,0,0,0,380,3,59.8
0,0,0,0,0,4.39685609,0,0,0,0,0,0,0,95.60314391,0,0,0,0,0,0,0,0,0,0,0,0,0,0,0,0,0,0,0,0,0,0,0,0,0,0,0,0,0,0,0,0,0,0,0,0,0,0,0,0,0,0,0,0,0,0,0,0,0,0,0,0,0,0,0,0,0,0,0,0,0,0,0,0,0,0,0,0,0,0,1,0,0,0,300,4,300,31.6,0,6,5,46.5,0,0,0,416,3,59.1
0,0,0,0,0,4.39685609,0,0,0,0,0,0,0,95.60314391,0,0,0,0,0,0,0,0,0,0,0,0,0,0,0,0,0,0,0,0,0,0,0,0,0,0,0,0,0,0,0,0,0,0,0,0,0,0,0,0,0,0,0,0,0,0,0,0,0,0,0,0,0,0,0,0,0,0,0,0,0,0,0,0,0,0,0,0,0,0,1,0,0,0,300,4,300,31.6,0,6,5,46.5,0,0,0,499,3,54.7
0,0,0,0,0,4.39685609,0,0,0,0,0,0,0,95.60314391,0,0,0,0,0,0,0,0,0,0,0,0,0,0,0,0,0,0,0,0,0,0,0,0,0,0,0,0,0,0,0,0,0,0,0,0,0,0,0,0,0,0,0,0,0,0,0,0,0,0,0,0,0,0,0,0,0,0,0,0,0,0,0,0,0,0,0,0,0,0,1,0,0,0,300,4,300,31.6,0,6,5,46.5,0,0,0,568,3,59.3
0,0,0,0,0,4.39685609,0,0,0,0,0,0,0,95.60314391,0,0,0,0,0,0,0,0,0,0,0,0,0,0,0,0,0,0,0,0,0,0,0,0,0,0,0,0,0,0,0,0,0,0,0,0,0,0,0,0,0,0,0,0,0,0,0,0,0,0,0,0,0,0,0,0,0,0,0,0,0,0,0,0,0,0,0,0,0,0,1,0,0,0,300,4,300,31.6,0,6,5,46.5,0,0,0,618,3,54.8
0,0,0,0,0,4.39685609,0,0,0,0,0,0,0,95.60314391,0,0,0,0,0,0,0,0,0,0,0,0,0,0,0,0,0,0,0,0,0,0,0,0,0,0,0,0,0,0,0,0,0,0,0,0,0,0,0,0,0,0,0,0,0,0,0,0,0,0,0,0,0,0,0,0,0,0,0,0,0,0,0,0,0,0,0,0,0,0,1,0,0,0,300,4,300,31.6,0,6,5,46.5,0,0,0,670,3,54.8
0,0,0,0,0,4.39685609,0,0,0,0,0,0,0,95.60314391,0,0,0,0,0,0,0,0,0,0,0,0,0,0,0,0,0,0,0,0,0,0,0,0,0,0,0,0,0,0,0,0,0,0,0,0,0,0,0,0,0,0,0,0,0,0,0,0,0,0,0,0,0,0,0,0,0,0,0,0,0,0,0,0,0,0,0,0,0,0,1,0,0,0,300,4,300,31.6,0,6,5,46.5,0,0,0,720,3,49.7
0,0,0,0,0,4.39685609,0,0,0,0,0,0,0,95.60314391,0,0,0,0,0,0,0,0,0,0,0,0,0,0,0,0,0,0,0,0,0,0,0,0,0,0,0,0,0,0,0,0,0,0,0,0,0,0,0,0,0,0,0,0,0,0,0,0,0,0,0,0,0,0,0,0,0,0,0,0,0,0,0,0,0,0,0,0,0,0,1,0,0,0,300,4,300,31.6,0,6,5,46.5,0,0,0,760,3,50.2
0,0,0,0,0,4.39685609,0,0,0,0,0,0,0,95.60314391,0,0,0,0,0,0,0,0,0,0,0,0,0,0,0,0,0,0,0,0,0,0,0,0,0,0,0,0,0,0,0,0,0,0,0,0,0,0,0,0,0,0,0,0,0,0,0,0,0,0,0,0,0,0,0,0,0,0,0,0,0,0,0,0,0,0,0,0,0,0,1,0,0,0,300,4,300,31.6,0,6,5,46.5,0,0,0,803,3,47.1
0,0,0,0,0,4.39685609,0,0,0,0,0,0,0,95.60314391,0,0,0,0,0,0,0,0,0,0,0,0,0,0,0,0,0,0,0,0,0,0,0,0,0,0,0,0,0,0,0,0,0,0,0,0,0,0,0,0,0,0,0,0,0,0,0,0,0,0,0,0,0,0,0,0,0,0,0,0,0,0,0,0,0,0,0,0,0,0,1,0,0,0,300,4,300,31.6,0,6,5,46.5,0,0,0,831,3,46.7
0,0,0,0,0,4.39685609,0,0,0,0,0,0,0,95.60314391,0,0,0,0,0,0,0,0,0,0,0,0,0,0,0,0,0,0,0,0,0,0,0,0,0,0,0,0,0,0,0,0,0,0,0,0,0,0,0,0,0,0,0,0,0,0,0,0,0,0,0,0,0,0,0,0,0,0,0,0,0,0,0,0,0,0,0,0,0,0,1,0,0,0,300,4,300,31.6,0,6,5,46.5,0,0,0,682,3,42.6
0,0,0,0,0,2.600230661,0,0,0,0,0,0,0,91.25460083,0,0,0,0,0,0,0,0,0,0,0,0,0,0,0,0,0,0,0,0,0,0,0,0,0,0,0,0,0,0,0,0,0,0,0,0,0,0,0,0,0,0,0,0,0,0,6.145168509,0,0,0,0,0,0,0,0,0,0,0,0,0,0,0,0,0,0,0,0,0,0,0,1,0,0,0,300,4,300,31.6,0,6,5,46.5,0,0,0,6.89,3,84.8
0,0,0,0,0,2.600230661,0,0,0,0,0,0,0,91.25460083,0,0,0,0,0,0,0,0,0,0,0,0,0,0,0,0,0,0,0,0,0,0,0,0,0,0,0,0,0,0,0,0,0,0,0,0,0,0,0,0,0,0,0,0,0,0,6.145168509,0,0,0,0,0,0,0,0,0,0,0,0,0,0,0,0,0,0,0,0,0,0,0,1,0,0,0,300,4,300,31.6,0,6,5,46.5,0,0,0,17.2,3,79.8
0,0,0,0,0,2.600230661,0,0,0,0,0,0,0,91.25460083,0,0,0,0,0,0,0,0,0,0,0,0,0,0,0,0,0,0,0,0,0,0,0,0,0,0,0,0,0,0,0,0,0,0,0,0,0,0,0,0,0,0,0,0,0,0,6.145168509,0,0,0,0,0,0,0,0,0,0,0,0,0,0,0,0,0,0,0,0,0,0,0,1,0,0,0,300,4,300,31.6,0,6,5,46.5,0,0,0,58,3,72.2
0,0,0,0,0,2.600230661,0,0,0,0,0,0,0,91.25460083,0,0,0,0,0,0,0,0,0,0,0,0,0,0,0,0,0,0,0,0,0,0,0,0,0,0,0,0,0,0,0,0,0,0,0,0,0,0,0,0,0,0,0,0,0,0,6.145168509,0,0,0,0,0,0,0,0,0,0,0,0,0,0,0,0,0,0,0,0,0,0,0,1,0,0,0,300,4,300,31.6,0,6,5,46.5,0,0,0,107,3,71.4
0,0,0,0,0,2.600230661,0,0,0,0,0,0,0,91.25460083,0,0,0,0,0,0,0,0,0,0,0,0,0,0,0,0,0,0,0,0,0,0,0,0,0,0,0,0,0,0,0,0,0,0,0,0,0,0,0,0,0,0,0,0,0,0,6.145168509,0,0,0,0,0,0,0,0,0,0,0,0,0,0,0,0,0,0,0,0,0,0,0,1,0,0,0,300,4,300,31.6,0,6,5,46.5,0,0,0,148,3,69.1
0,0,0,0,0,2.600230661,0,0,0,0,0,0,0,91.25460083,0,0,0,0,0,0,0,0,0,0,0,0,0,0,0,0,0,0,0,0,0,0,0,0,0,0,0,0,0,0,0,0,0,0,0,0,0,0,0,0,0,0,0,0,0,0,6.145168509,0,0,0,0,0,0,0,0,0,0,0,0,0,0,0,0,0,0,0,0,0,0,0,1,0,0,0,300,4,300,31.6,0,6,5,46.5,0,0,0,187,3,66.2
0,0,0,0,0,2.600230661,0,0,0,0,0,0,0,91.25460083,0,0,0,0,0,0,0,0,0,0,0,0,0,0,0,0,0,0,0,0,0,0,0,0,0,0,0,0,0,0,0,0,0,0,0,0,0,0,0,0,0,0,0,0,0,0,6.145168509,0,0,0,0,0,0,0,0,0,0,0,0,0,0,0,0,0,0,0,0,0,0,0,1,0,0,0,300,4,300,31.6,0,6,5,46.5,0,0,0,217,3,67.6
0,0,0,0,0,2.600230661,0,0,0,0,0,0,0,91.25460083,0,0,0,0,0,0,0,0,0,0,0,0,0,0,0,0,0,0,0,0,0,0,0,0,0,0,0,0,0,0,0,0,0,0,0,0,0,0,0,0,0,0,0,0,0,0,6.145168509,0,0,0,0,0,0,0,0,0,0,0,0,0,0,0,0,0,0,0,0,0,0,0,1,0,0,0,300,4,300,31.6,0,6,5,46.5,0,0,0,258,3,69.8
0,0,0,0,0,2.600230661,0,0,0,0,0,0,0,91.25460083,0,0,0,0,0,0,0,0,0,0,0,0,0,0,0,0,0,0,0,0,0,0,0,0,0,0,0,0,0,0,0,0,0,0,0,0,0,0,0,0,0,0,0,0,0,0,6.145168509,0,0,0,0,0,0,0,0,0,0,0,0,0,0,0,0,0,0,0,0,0,0,0,1,0,0,0,300,4,300,31.6,0,6,5,46.5,0,0,0,278,3,66
0,0,0,0,0,2.600230661,0,0,0,0,0,0,0,91.25460083,0,0,0,0,0,0,0,0,0,0,0,0,0,0,0,0,0,0,0,0,0,0,0,0,0,0,0,0,0,0,0,0,0,0,0,0,0,0,0,0,0,0,0,0,0,0,6.145168509,0,0,0,0,0,0,0,0,0,0,0,0,0,0,0,0,0,0,0,0,0,0,0,1,0,0,0,300,4,300,31.6,0,6,5,46.5,0,0,0,350,3,70.9
0,0,0,0,0,2.600230661,0,0,0,0,0,0,0,91.25460083,0,0,0,0,0,0,0,0,0,0,0,0,0,0,0,0,0,0,0,0,0,0,0,0,0,0,0,0,0,0,0,0,0,0,0,0,0,0,0,0,0,0,0,0,0,0,6.145168509,0,0,0,0,0,0,0,0,0,0,0,0,0,0,0,0,0,0,0,0,0,0,0,1,0,0,0,300,4,300,31.6,0,6,5,46.5,0,0,0,377,3,63.3
0,0,0,0,0,2.600230661,0,0,0,0,0,0,0,91.25460083,0,0,0,0,0,0,0,0,0,0,0,0,0,0,0,0,0,0,0,0,0,0,0,0,0,0,0,0,0,0,0,0,0,0,0,0,0,0,0,0,0,0,0,0,0,0,6.145168509,0,0,0,0,0,0,0,0,0,0,0,0,0,0,0,0,0,0,0,0,0,0,0,1,0,0,0,300,4,300,31.6,0,6,5,46.5,0,0,0,409,3,60.2
0,0,0,0,0,2.600230661,0,0,0,0,0,0,0,91.25460083,0,0,0,0,0,0,0,0,0,0,0,0,0,0,0,0,0,0,0,0,0,0,0,0,0,0,0,0,0,0,0,0,0,0,0,0,0,0,0,0,0,0,0,0,0,0,6.145168509,0,0,0,0,0,0,0,0,0,0,0,0,0,0,0,0,0,0,0,0,0,0,0,1,0,0,0,300,4,300,31.6,0,6,5,46.5,0,0,0,470,3,66.9
0,0,0,0,0,2.600230661,0,0,0,0,0,0,0,91.25460083,0,0,0,0,0,0,0,0,0,0,0,0,0,0,0,0,0,0,0,0,0,0,0,0,0,0,0,0,0,0,0,0,0,0,0,0,0,0,0,0,0,0,0,0,0,0,6.145168509,0,0,0,0,0,0,0,0,0,0,0,0,0,0,0,0,0,0,0,0,0,0,0,1,0,0,0,300,4,300,31.6,0,6,5,46.5,0,0,0,509,3,71
0,0,0,0,0,2.600230661,0,0,0,0,0,0,0,91.25460083,0,0,0,0,0,0,0,0,0,0,0,0,0,0,0,0,0,0,0,0,0,0,0,0,0,0,0,0,0,0,0,0,0,0,0,0,0,0,0,0,0,0,0,0,0,0,6.145168509,0,0,0,0,0,0,0,0,0,0,0,0,0,0,0,0,0,0,0,0,0,0,0,1,0,0,0,300,4,300,31.6,0,6,5,46.5,0,0,0,540,3,63.8
0,0,0,0,0,2.600230661,0,0,0,0,0,0,0,91.25460083,0,0,0,0,0,0,0,0,0,0,0,0,0,0,0,0,0,0,0,0,0,0,0,0,0,0,0,0,0,0,0,0,0,0,0,0,0,0,0,0,0,0,0,0,0,0,6.145168509,0,0,0,0,0,0,0,0,0,0,0,0,0,0,0,0,0,0,0,0,0,0,0,1,0,0,0,300,4,300,31.6,0,6,5,46.5,0,0,0,580,3,60.3
0,0,0,0,0,2.600230661,0,0,0,0,0,0,0,91.25460083,0,0,0,0,0,0,0,0,0,0,0,0,0,0,0,0,0,0,0,0,0,0,0,0,0,0,0,0,0,0,0,0,0,0,0,0,0,0,0,0,0,0,0,0,0,0,6.145168509,0,0,0,0,0,0,0,0,0,0,0,0,0,0,0,0,0,0,0,0,0,0,0,1,0,0,0,300,4,300,31.6,0,6,5,46.5,0,0,0,660,3,61.6
0,0,0,0,0,2.600230661,0,0,0,0,0,0,0,91.25460083,0,0,0,0,0,0,0,0,0,0,0,0,0,0,0,0,0,0,0,0,0,0,0,0,0,0,0,0,0,0,0,0,0,0,0,0,0,0,0,0,0,0,0,0,0,0,6.145168509,0,0,0,0,0,0,0,0,0,0,0,0,0,0,0,0,0,0,0,0,0,0,0,1,0,0,0,300,4,300,31.6,0,6,5,46.5,0,0,0,690,3,64.1
0,0,0,0,0,2.600230661,0,0,0,0,0,0,0,91.25460083,0,0,0,0,0,0,0,0,0,0,0,0,0,0,0,0,0,0,0,0,0,0,0,0,0,0,0,0,0,0,0,0,0,0,0,0,0,0,0,0,0,0,0,0,0,0,6.145168509,0,0,0,0,0,0,0,0,0,0,0,0,0,0,0,0,0,0,0,0,0,0,0,1,0,0,0,300,4,300,31.6,0,6,5,46.5,0,0,0,740,3,65
0,0,0,0,0,2.600230661,0,0,0,0,0,0,0,91.25460083,0,0,0,0,0,0,0,0,0,0,0,0,0,0,0,0,0,0,0,0,0,0,0,0,0,0,0,0,0,0,0,0,0,0,0,0,0,0,0,0,0,0,0,0,0,0,6.145168509,0,0,0,0,0,0,0,0,0,0,0,0,0,0,0,0,0,0,0,0,0,0,0,1,0,0,0,300,4,300,31.6,0,6,5,46.5,0,0,0,831,3,63.4
0,0,0,0,0,1.506965504,0,0,0,0,0,0,0,49.24651725,0,0,49.24651725,0,0,0,0,0,0,0,0,0,0,0,0,0,0,0,0,0,0,0,0,0,0,0,0,0,0,0,0,0,0,0,0,0,0,0,0,0,0,0,0,0,0,0,0,0,0,0,0,0,0,0,0,0,0,0,0,0,0,0,0,0,0,0,0,0,0,0,1,0,0,0,500,2,100,0,0,0,5,30,0,0,0,60,1.5,18.1
0,0,0,0,0,1.506965504,0,0,0,0,0,0,0,49.24651725,0,0,49.24651725,0,0,0,0,0,0,0,0,0,0,0,0,0,0,0,0,0,0,0,0,0,0,0,0,0,0,0,0,0,0,0,0,0,0,0,0,0,0,0,0,0,0,0,0,0,0,0,0,0,0,0,0,0,0,0,0,0,0,0,0,0,0,0,0,0,0,0,1,0,0,0,500,2,110,0,0,0,5,30,0,0,0,60,1.5,26.1
0,0,0,0,0,1.506965504,0,0,0,0,0,0,0,49.24651725,0,0,49.24651725,0,0,0,0,0,0,0,0,0,0,0,0,0,0,0,0,0,0,0,0,0,0,0,0,0,0,0,0,0,0,0,0,0,0,0,0,0,0,0,0,0,0,0,0,0,0,0,0,0,0,0,0,0,0,0,0,0,0,0,0,0,0,0,0,0,0,0,1,0,0,0,500,2,120,0,0,0,5,30,0,0,0,60,1.5,36.1
0,0,0,0,0,1.506965504,0,0,0,0,0,0,0,49.24651725,0,0,49.24651725,0,0,0,0,0,0,0,0,0,0,0,0,0,0,0,0,0,0,0,0,0,0,0,0,0,0,0,0,0,0,0,0,0,0,0,0,0,0,0,0,0,0,0,0,0,0,0,0,0,0,0,0,0,0,0,0,0,0,0,0,0,0,0,0,0,0,0,1,0,0,0,500,2,130,0,0,0,5,30,0,0,0,60,1.5,48.9
0,0,0,0,0,1.506965504,0,0,0,0,0,0,0,49.24651725,0,0,49.24651725,0,0,0,0,0,0,0,0,0,0,0,0,0,0,0,0,0,0,0,0,0,0,0,0,0,0,0,0,0,0,0,0,0,0,0,0,0,0,0,0,0,0,0,0,0,0,0,0,0,0,0,0,0,0,0,0,0,0,0,0,0,0,0,0,0,0,0,1,0,0,0,500,2,140,0,0,0,5,30,0,0,0,60,1.5,56.9
0,0,0,0,0,1.506965504,0,0,0,0,0,0,0,49.24651725,0,0,49.24651725,0,0,0,0,0,0,0,0,0,0,0,0,0,0,0,0,0,0,0,0,0,0,0,0,0,0,0,0,0,0,0,0,0,0,0,0,0,0,0,0,0,0,0,0,0,0,0,0,0,0,0,0,0,0,0,0,0,0,0,0,0,0,0,0,0,0,0,1,0,0,0,500,2,150,0,0,0,5,30,0,0,0,60,1.5,70.8
0,0,0,0,0,1.506965504,0,0,0,0,0,0,0,49.24651725,0,0,49.24651725,0,0,0,0,0,0,0,0,0,0,0,0,0,0,0,0,0,0,0,0,0,0,0,0,0,0,0,0,0,0,0,0,0,0,0,0,0,0,0,0,0,0,0,0,0,0,0,0,0,0,0,0,0,0,0,0,0,0,0,0,0,0,0,0,0,0,0,1,0,0,0,500,2,160,0,0,0,5,30,0,0,0,60,1.5,81.8
0,0,0,0,0,1.506965504,0,0,0,0,0,0,0,49.24651725,0,0,49.24651725,0,0,0,0,0,0,0,0,0,0,0,0,0,0,0,0,0,0,0,0,0,0,0,0,0,0,0,0,0,0,0,0,0,0,0,0,0,0,0,0,0,0,0,0,0,0,0,0,0,0,0,0,0,0,0,0,0,0,0,0,0,0,0,0,0,0,0,1,0,0,0,500,2,170,0,0,0,5,30,0,0,0,60,1.5,88.6
0,0,0,0,0,1.506965504,0,0,0,0,0,0,0,49.24651725,0,0,49.24651725,0,0,0,0,0,0,0,0,0,0,0,0,0,0,0,0,0,0,0,0,0,0,0,0,0,0,0,0,0,0,0,0,0,0,0,0,0,0,0,0,0,0,0,0,0,0,0,0,0,0,0,0,0,0,0,0,0,0,0,0,0,0,0,0,0,0,0,1,0,0,0,500,2,180,0,0,0,5,30,0,0,0,60,1.5,92.7
0,0,0,0,0,1.506965504,0,0,0,0,0,0,0,49.24651725,0,0,49.24651725,0,0,0,0,0,0,0,0,0,0,0,0,0,0,0,0,0,0,0,0,0,0,0,0,0,0,0,0,0,0,0,0,0,0,0,0,0,0,0,0,0,0,0,0,0,0,0,0,0,0,0,0,0,0,0,0,0,0,0,0,0,0,0,0,0,0,0,1,0,0,0,500,2,190,0,0,0,5,30,0,0,0,60,1.5,95.7
0,0,0,0,0,1.506965504,0,0,0,0,0,0,0,49.24651725,0,0,49.24651725,0,0,0,0,0,0,0,0,0,0,0,0,0,0,0,0,0,0,0,0,0,0,0,0,0,0,0,0,0,0,0,0,0,0,0,0,0,0,0,0,0,0,0,0,0,0,0,0,0,0,0,0,0,0,0,0,0,0,0,0,0,0,0,0,0,0,0,1,0,0,0,500,2,200,0,0,0,5,30,0,0,0,60,1.5,99.8
0,0,0,0,0,1.506965504,0,0,0,0,0,0,0,49.24651725,0,0,49.24651725,0,0,0,0,0,0,0,0,0,0,0,0,0,0,0,0,0,0,0,0,0,0,0,0,0,0,0,0,0,0,0,0,0,0,0,0,0,0,0,0,0,0,0,0,0,0,0,0,0,0,0,0,0,0,0,0,0,0,0,0,0,0,0,0,0,0,0,1,0,0,0,500,2,220,0,0,0,5,30,0,0,0,60,1.5,99.8
0,0,0,0,0,1.506965504,0,0,0,0,0,0,0,49.24651725,0,0,49.24651725,0,0,0,0,0,0,0,0,0,0,0,0,0,0,0,0,0,0,0,0,0,0,0,0,0,0,0,0,0,0,0,0,0,0,0,0,0,0,0,0,0,0,0,0,0,0,0,0,0,0,0,0,0,0,0,0,0,0,0,0,0,0,0,0,0,0,0,1,0,0,0,500,2,240,0,0,0,5,30,0,0,0,60,1.5,99.8
0,0,0,0,0,1.506965504,0,0,0,0,0,0,0,49.24651725,0,0,49.24651725,0,0,0,0,0,0,0,0,0,0,0,0,0,0,0,0,0,0,0,0,0,0,0,0,0,0,0,0,0,0,0,0,0,0,0,0,0,0,0,0,0,0,0,0,0,0,0,0,0,0,0,0,0,0,0,0,0,0,0,0,0,0,0,0,0,0,0,1,0,0,0,500,2,260,0,0,0,5,30,0,0,0,60,1.5,99.7
0,0,0,0,0,1.506965504,0,0,0,0,0,0,0,49.24651725,0,0,49.24651725,0,0,0,0,0,0,0,0,0,0,0,0,0,0,0,0,0,0,0,0,0,0,0,0,0,0,0,0,0,0,0,0,0,0,0,0,0,0,0,0,0,0,0,0,0,0,0,0,0,0,0,0,0,0,0,0,0,0,0,0,0,0,0,0,0,0,0,1,0,0,0,500,2,280,0,0,0,5,30,0,0,0,60,1.5,99.7
0,0,0,0,0,1.506965504,0,0,0,0,0,0,0,49.24651725,0,0,49.24651725,0,0,0,0,0,0,0,0,0,0,0,0,0,0,0,0,0,0,0,0,0,0,0,0,0,0,0,0,0,0,0,0,0,0,0,0,0,0,0,0,0,0,0,0,0,0,0,0,0,0,0,0,0,0,0,0,0,0,0,0,0,0,0,0,0,0,0,1,0,0,0,500,2,300,0,0,0,5,30,0,0,0,60,1.5,99.4
0,0,0,0,0,1.260636785,0,0,0,0,0,0,0,0,0,0,98.73936321,0,0,0,0,0,0,0,0,0,0,0,0,0,0,0,0,0,0,0,0,0,0,0,0,0,0,0,0,0,0,0,0,0,0,0,0,0,0,0,0,0,0,0,0,0,0,0,0,0,0,0,0,0,0,0,0,0,0,0,0,0,0,0,0,0,0,0,1,0,0,0,500,2,110,0,0,0,5,30,0,0,0,60,1.5,2.32
0,0,0,0,0,1.260636785,0,0,0,0,0,0,0,0,0,0,98.73936321,0,0,0,0,0,0,0,0,0,0,0,0,0,0,0,0,0,0,0,0,0,0,0,0,0,0,0,0,0,0,0,0,0,0,0,0,0,0,0,0,0,0,0,0,0,0,0,0,0,0,0,0,0,0,0,0,0,0,0,0,0,0,0,0,0,0,0,1,0,0,0,500,2,120,0,0,0,5,30,0,0,0,60,1.5,7.05
0,0,0,0,0,1.260636785,0,0,0,0,0,0,0,0,0,0,98.73936321,0,0,0,0,0,0,0,0,0,0,0,0,0,0,0,0,0,0,0,0,0,0,0,0,0,0,0,0,0,0,0,0,0,0,0,0,0,0,0,0,0,0,0,0,0,0,0,0,0,0,0,0,0,0,0,0,0,0,0,0,0,0,0,0,0,0,0,1,0,0,0,500,2,130,0,0,0,5,30,0,0,0,60,1.5,12.1
0,0,0,0,0,1.260636785,0,0,0,0,0,0,0,0,0,0,98.73936321,0,0,0,0,0,0,0,0,0,0,0,0,0,0,0,0,0,0,0,0,0,0,0,0,0,0,0,0,0,0,0,0,0,0,0,0,0,0,0,0,0,0,0,0,0,0,0,0,0,0,0,0,0,0,0,0,0,0,0,0,0,0,0,0,0,0,0,1,0,0,0,500,2,140,0,0,0,5,30,0,0,0,60,1.5,18
0,0,0,0,0,1.260636785,0,0,0,0,0,0,0,0,0,0,98.73936321,0,0,0,0,0,0,0,0,0,0,0,0,0,0,0,0,0,0,0,0,0,0,0,0,0,0,0,0,0,0,0,0,0,0,0,0,0,0,0,0,0,0,0,0,0,0,0,0,0,0,0,0,0,0,0,0,0,0,0,0,0,0,0,0,0,0,0,1,0,0,0,500,2,150,0,0,0,5,30,0,0,0,60,1.5,24.8
0,0,0,0,0,1.260636785,0,0,0,0,0,0,0,0,0,0,98.73936321,0,0,0,0,0,0,0,0,0,0,0,0,0,0,0,0,0,0,0,0,0,0,0,0,0,0,0,0,0,0,0,0,0,0,0,0,0,0,0,0,0,0,0,0,0,0,0,0,0,0,0,0,0,0,0,0,0,0,0,0,0,0,0,0,0,0,0,1,0,0,0,500,2,160,0,0,0,5,30,0,0,0,60,1.5,39.6
0,0,0,0,0,1.260636785,0,0,0,0,0,0,0,0,0,0,98.73936321,0,0,0,0,0,0,0,0,0,0,0,0,0,0,0,0,0,0,0,0,0,0,0,0,0,0,0,0,0,0,0,0,0,0,0,0,0,0,0,0,0,0,0,0,0,0,0,0,0,0,0,0,0,0,0,0,0,0,0,0,0,0,0,0,0,0,0,1,0,0,0,500,2,170,0,0,0,5,30,0,0,0,60,1.5,50.9
0,0,0,0,0,1.260636785,0,0,0,0,0,0,0,0,0,0,98.73936321,0,0,0,0,0,0,0,0,0,0,0,0,0,0,0,0,0,0,0,0,0,0,0,0,0,0,0,0,0,0,0,0,0,0,0,0,0,0,0,0,0,0,0,0,0,0,0,0,0,0,0,0,0,0,0,0,0,0,0,0,0,0,0,0,0,0,0,1,0,0,0,500,2,180,0,0,0,5,30,0,0,0,60,1.5,61.9
0,0,0,0,0,1.260636785,0,0,0,0,0,0,0,0,0,0,98.73936321,0,0,0,0,0,0,0,0,0,0,0,0,0,0,0,0,0,0,0,0,0,0,0,0,0,0,0,0,0,0,0,0,0,0,0,0,0,0,0,0,0,0,0,0,0,0,0,0,0,0,0,0,0,0,0,0,0,0,0,0,0,0,0,0,0,0,0,1,0,0,0,500,2,190,0,0,0,5,30,0,0,0,60,1.5,69.9
0,0,0,0,0,1.260636785,0,0,0,0,0,0,0,0,0,0,98.73936321,0,0,0,0,0,0,0,0,0,0,0,0,0,0,0,0,0,0,0,0,0,0,0,0,0,0,0,0,0,0,0,0,0,0,0,0,0,0,0,0,0,0,0,0,0,0,0,0,0,0,0,0,0,0,0,0,0,0,0,0,0,0,0,0,0,0,0,1,0,0,0,500,2,200,0,0,0,5,30,0,0,0,60,1.5,77
0,0,0,0,0,1.260636785,0,0,0,0,0,0,0,0,0,0,98.73936321,0,0,0,0,0,0,0,0,0,0,0,0,0,0,0,0,0,0,0,0,0,0,0,0,0,0,0,0,0,0,0,0,0,0,0,0,0,0,0,0,0,0,0,0,0,0,0,0,0,0,0,0,0,0,0,0,0,0,0,0,0,0,0,0,0,0,0,1,0,0,0,500,2,220,0,0,0,5,30,0,0,0,60,1.5,92.1
0,0,0,0,0,1.260636785,0,0,0,0,0,0,0,0,0,0,98.73936321,0,0,0,0,0,0,0,0,0,0,0,0,0,0,0,0,0,0,0,0,0,0,0,0,0,0,0,0,0,0,0,0,0,0,0,0,0,0,0,0,0,0,0,0,0,0,0,0,0,0,0,0,0,0,0,0,0,0,0,0,0,0,0,0,0,0,0,1,0,0,0,500,2,240,0,0,0,5,30,0,0,0,60,1.5,92.9
0,0,0,0,0,1.260636785,0,0,0,0,0,0,0,0,0,0,98.73936321,0,0,0,0,0,0,0,0,0,0,0,0,0,0,0,0,0,0,0,0,0,0,0,0,0,0,0,0,0,0,0,0,0,0,0,0,0,0,0,0,0,0,0,0,0,0,0,0,0,0,0,0,0,0,0,0,0,0,0,0,0,0,0,0,0,0,0,1,0,0,0,500,2,300,0,0,0,5,30,0,0,0,60,1.5,98.2
0,0,0,0,0,0.820708437,0,0,0,0,0,99.17929156,0,0,0,0,0,0,0,0,0,0,0,0,0,0,0,0,0,0,0,0,0,0,0,0,0,0,0,0,0,0,0,0,0,0,0,0,0,0,0,0,0,0,0,0,0,0,0,0,0,0,0,0,0,0,0,0,0,0,0,0,0,0,0,0,0,0,0,0,0,0,0,0,1,0,0,0,500,2,100,0,0,0,5,30,0,0,0,60,1.5,9.16
0,0,0,0,0,0.820708437,0,0,0,0,0,99.17929156,0,0,0,0,0,0,0,0,0,0,0,0,0,0,0,0,0,0,0,0,0,0,0,0,0,0,0,0,0,0,0,0,0,0,0,0,0,0,0,0,0,0,0,0,0,0,0,0,0,0,0,0,0,0,0,0,0,0,0,0,0,0,0,0,0,0,0,0,0,0,0,0,1,0,0,0,500,2,111,0,0,0,5,30,0,0,0,60,1.5,6.18
0,0,0,0,0,0.820708437,0,0,0,0,0,99.17929156,0,0,0,0,0,0,0,0,0,0,0,0,0,0,0,0,0,0,0,0,0,0,0,0,0,0,0,0,0,0,0,0,0,0,0,0,0,0,0,0,0,0,0,0,0,0,0,0,0,0,0,0,0,0,0,0,0,0,0,0,0,0,0,0,0,0,0,0,0,0,0,0,1,0,0,0,500,2,120,0,0,0,5,30,0,0,0,60,1.5,12.1
0,0,0,0,0,0.820708437,0,0,0,0,0,99.17929156,0,0,0,0,0,0,0,0,0,0,0,0,0,0,0,0,0,0,0,0,0,0,0,0,0,0,0,0,0,0,0,0,0,0,0,0,0,0,0,0,0,0,0,0,0,0,0,0,0,0,0,0,0,0,0,0,0,0,0,0,0,0,0,0,0,0,0,0,0,0,0,0,1,0,0,0,500,2,130,0,0,0,5,30,0,0,0,60,1.5,15.6
0,0,0,0,0,0.820708437,0,0,0,0,0,99.17929156,0,0,0,0,0,0,0,0,0,0,0,0,0,0,0,0,0,0,0,0,0,0,0,0,0,0,0,0,0,0,0,0,0,0,0,0,0,0,0,0,0,0,0,0,0,0,0,0,0,0,0,0,0,0,0,0,0,0,0,0,0,0,0,0,0,0,0,0,0,0,0,0,1,0,0,0,500,2,140,0,0,0,5,30,0,0,0,60,1.5,22.2
0,0,0,0,0,0.820708437,0,0,0,0,0,99.17929156,0,0,0,0,0,0,0,0,0,0,0,0,0,0,0,0,0,0,0,0,0,0,0,0,0,0,0,0,0,0,0,0,0,0,0,0,0,0,0,0,0,0,0,0,0,0,0,0,0,0,0,0,0,0,0,0,0,0,0,0,0,0,0,0,0,0,0,0,0,0,0,0,1,0,0,0,500,2,150,0,0,0,5,30,0,0,0,60,1.5,28.7
0,0,0,0,0,0.820708437,0,0,0,0,0,99.17929156,0,0,0,0,0,0,0,0,0,0,0,0,0,0,0,0,0,0,0,0,0,0,0,0,0,0,0,0,0,0,0,0,0,0,0,0,0,0,0,0,0,0,0,0,0,0,0,0,0,0,0,0,0,0,0,0,0,0,0,0,0,0,0,0,0,0,0,0,0,0,0,0,1,0,0,0,500,2,160,0,0,0,5,30,0,0,0,60,1.5,38.2
0,0,0,0,0,0.820708437,0,0,0,0,0,99.17929156,0,0,0,0,0,0,0,0,0,0,0,0,0,0,0,0,0,0,0,0,0,0,0,0,0,0,0,0,0,0,0,0,0,0,0,0,0,0,0,0,0,0,0,0,0,0,0,0,0,0,0,0,0,0,0,0,0,0,0,0,0,0,0,0,0,0,0,0,0,0,0,0,1,0,0,0,500,2,170,0,0,0,5,30,0,0,0,60,1.5,45
0,0,0,0,0,0.820708437,0,0,0,0,0,99.17929156,0,0,0,0,0,0,0,0,0,0,0,0,0,0,0,0,0,0,0,0,0,0,0,0,0,0,0,0,0,0,0,0,0,0,0,0,0,0,0,0,0,0,0,0,0,0,0,0,0,0,0,0,0,0,0,0,0,0,0,0,0,0,0,0,0,0,0,0,0,0,0,0,1,0,0,0,500,2,180,0,0,0,5,30,0,0,0,60,1.5,55
0,0,0,0,0,0.820708437,0,0,0,0,0,99.17929156,0,0,0,0,0,0,0,0,0,0,0,0,0,0,0,0,0,0,0,0,0,0,0,0,0,0,0,0,0,0,0,0,0,0,0,0,0,0,0,0,0,0,0,0,0,0,0,0,0,0,0,0,0,0,0,0,0,0,0,0,0,0,0,0,0,0,0,0,0,0,0,0,1,0,0,0,500,2,190,0,0,0,5,30,0,0,0,60,1.5,61.6
0,0,0,0,0,0.820708437,0,0,0,0,0,99.17929156,0,0,0,0,0,0,0,0,0,0,0,0,0,0,0,0,0,0,0,0,0,0,0,0,0,0,0,0,0,0,0,0,0,0,0,0,0,0,0,0,0,0,0,0,0,0,0,0,0,0,0,0,0,0,0,0,0,0,0,0,0,0,0,0,0,0,0,0,0,0,0,0,1,0,0,0,500,2,200,0,0,0,5,30,0,0,0,60,1.5,68.7
0,0,0,0,0,0.820708437,0,0,0,0,0,99.17929156,0,0,0,0,0,0,0,0,0,0,0,0,0,0,0,0,0,0,0,0,0,0,0,0,0,0,0,0,0,0,0,0,0,0,0,0,0,0,0,0,0,0,0,0,0,0,0,0,0,0,0,0,0,0,0,0,0,0,0,0,0,0,0,0,0,0,0,0,0,0,0,0,1,0,0,0,500,2,220,0,0,0,5,30,0,0,0,60,1.5,80.8
0,0,0,0,0,0.820708437,0,0,0,0,0,99.17929156,0,0,0,0,0,0,0,0,0,0,0,0,0,0,0,0,0,0,0,0,0,0,0,0,0,0,0,0,0,0,0,0,0,0,0,0,0,0,0,0,0,0,0,0,0,0,0,0,0,0,0,0,0,0,0,0,0,0,0,0,0,0,0,0,0,0,0,0,0,0,0,0,1,0,0,0,500,2,240,0,0,0,5,30,0,0,0,60,1.5,86.7
0,0,0,0,0,0.820708437,0,0,0,0,0,99.17929156,0,0,0,0,0,0,0,0,0,0,0,0,0,0,0,0,0,0,0,0,0,0,0,0,0,0,0,0,0,0,0,0,0,0,0,0,0,0,0,0,0,0,0,0,0,0,0,0,0,0,0,0,0,0,0,0,0,0,0,0,0,0,0,0,0,0,0,0,0,0,0,0,1,0,0,0,500,2,260,0,0,0,5,30,0,0,0,60,1.5,91.7
0,0,0,0,0,0.820708437,0,0,0,0,0,99.17929156,0,0,0,0,0,0,0,0,0,0,0,0,0,0,0,0,0,0,0,0,0,0,0,0,0,0,0,0,0,0,0,0,0,0,0,0,0,0,0,0,0,0,0,0,0,0,0,0,0,0,0,0,0,0,0,0,0,0,0,0,0,0,0,0,0,0,0,0,0,0,0,0,1,0,0,0,500,2,280,0,0,0,5,30,0,0,0,60,1.5,94.4
0,0,0,0,0,0.820708437,0,0,0,0,0,99.17929156,0,0,0,0,0,0,0,0,0,0,0,0,0,0,0,0,0,0,0,0,0,0,0,0,0,0,0,0,0,0,0,0,0,0,0,0,0,0,0,0,0,0,0,0,0,0,0,0,0,0,0,0,0,0,0,0,0,0,0,0,0,0,0,0,0,0,0,0,0,0,0,0,1,0,0,0,500,2,300,0,0,0,5,30,0,0,0,60,1.5,99.7
0,0,0,0,0,1.75206823,0,0,0,0,0,0,0,98.24793177,0,0,0,0,0,0,0,0,0,0,0,0,0,0,0,0,0,0,0,0,0,0,0,0,0,0,0,0,0,0,0,0,0,0,0,0,0,0,0,0,0,0,0,0,0,0,0,0,0,0,0,0,0,0,0,0,0,0,0,0,0,0,0,0,0,0,0,0,0,0,1,0,0,0,500,2,100,0,0,0,5,30,0,0,0,60,1.5,0.26
0,0,0,0,0,1.75206823,0,0,0,0,0,0,0,98.24793177,0,0,0,0,0,0,0,0,0,0,0,0,0,0,0,0,0,0,0,0,0,0,0,0,0,0,0,0,0,0,0,0,0,0,0,0,0,0,0,0,0,0,0,0,0,0,0,0,0,0,0,0,0,0,0,0,0,0,0,0,0,0,0,0,0,0,0,0,0,0,1,0,0,0,500,2,110,0,0,0,5,30,0,0,0,60,1.5,1.14
0,0,0,0,0,1.75206823,0,0,0,0,0,0,0,98.24793177,0,0,0,0,0,0,0,0,0,0,0,0,0,0,0,0,0,0,0,0,0,0,0,0,0,0,0,0,0,0,0,0,0,0,0,0,0,0,0,0,0,0,0,0,0,0,0,0,0,0,0,0,0,0,0,0,0,0,0,0,0,0,0,0,0,0,0,0,0,0,1,0,0,0,500,2,120,0,0,0,5,30,0,0,0,60,1.5,2.01
0,0,0,0,0,1.75206823,0,0,0,0,0,0,0,98.24793177,0,0,0,0,0,0,0,0,0,0,0,0,0,0,0,0,0,0,0,0,0,0,0,0,0,0,0,0,0,0,0,0,0,0,0,0,0,0,0,0,0,0,0,0,0,0,0,0,0,0,0,0,0,0,0,0,0,0,0,0,0,0,0,0,0,0,0,0,0,0,1,0,0,0,500,2,130,0,0,0,5,30,0,0,0,60,1.5,5.85
0,0,0,0,0,1.75206823,0,0,0,0,0,0,0,98.24793177,0,0,0,0,0,0,0,0,0,0,0,0,0,0,0,0,0,0,0,0,0,0,0,0,0,0,0,0,0,0,0,0,0,0,0,0,0,0,0,0,0,0,0,0,0,0,0,0,0,0,0,0,0,0,0,0,0,0,0,0,0,0,0,0,0,0,0,0,0,0,1,0,0,0,500,2,140,0,0,0,5,30,0,0,0,60,1.5,7.03
0,0,0,0,0,1.75206823,0,0,0,0,0,0,0,98.24793177,0,0,0,0,0,0,0,0,0,0,0,0,0,0,0,0,0,0,0,0,0,0,0,0,0,0,0,0,0,0,0,0,0,0,0,0,0,0,0,0,0,0,0,0,0,0,0,0,0,0,0,0,0,0,0,0,0,0,0,0,0,0,0,0,0,0,0,0,0,0,1,0,0,0,500,2,150,0,0,0,5,30,0,0,0,60,1.5,10.9
0,0,0,0,0,1.75206823,0,0,0,0,0,0,0,98.24793177,0,0,0,0,0,0,0,0,0,0,0,0,0,0,0,0,0,0,0,0,0,0,0,0,0,0,0,0,0,0,0,0,0,0,0,0,0,0,0,0,0,0,0,0,0,0,0,0,0,0,0,0,0,0,0,0,0,0,0,0,0,0,0,0,0,0,0,0,0,0,1,0,0,0,500,2,160,0,0,0,5,30,0,0,0,60,1.5,15
0,0,0,0,0,1.75206823,0,0,0,0,0,0,0,98.24793177,0,0,0,0,0,0,0,0,0,0,0,0,0,0,0,0,0,0,0,0,0,0,0,0,0,0,0,0,0,0,0,0,0,0,0,0,0,0,0,0,0,0,0,0,0,0,0,0,0,0,0,0,0,0,0,0,0,0,0,0,0,0,0,0,0,0,0,0,0,0,1,0,0,0,500,2,170,0,0,0,5,30,0,0,0,60,1.5,20.9
0,0,0,0,0,1.75206823,0,0,0,0,0,0,0,98.24793177,0,0,0,0,0,0,0,0,0,0,0,0,0,0,0,0,0,0,0,0,0,0,0,0,0,0,0,0,0,0,0,0,0,0,0,0,0,0,0,0,0,0,0,0,0,0,0,0,0,0,0,0,0,0,0,0,0,0,0,0,0,0,0,0,0,0,0,0,0,0,1,0,0,0,500,2,180,0,0,0,5,30,0,0,0,60,1.5,27.1
0,0,0,0,0,1.75206823,0,0,0,0,0,0,0,98.24793177,0,0,0,0,0,0,0,0,0,0,0,0,0,0,0,0,0,0,0,0,0,0,0,0,0,0,0,0,0,0,0,0,0,0,0,0,0,0,0,0,0,0,0,0,0,0,0,0,0,0,0,0,0,0,0,0,0,0,0,0,0,0,0,0,0,0,0,0,0,0,1,0,0,0,500,2,190,0,0,0,5,30,0,0,0,60,1.5,32.5
0,0,0,0,0,1.75206823,0,0,0,0,0,0,0,98.24793177,0,0,0,0,0,0,0,0,0,0,0,0,0,0,0,0,0,0,0,0,0,0,0,0,0,0,0,0,0,0,0,0,0,0,0,0,0,0,0,0,0,0,0,0,0,0,0,0,0,0,0,0,0,0,0,0,0,0,0,0,0,0,0,0,0,0,0,0,0,0,1,0,0,0,500,2,200,0,0,0,5,30,0,0,0,60,1.5,42.8
0,0,0,0,0,1.75206823,0,0,0,0,0,0,0,98.24793177,0,0,0,0,0,0,0,0,0,0,0,0,0,0,0,0,0,0,0,0,0,0,0,0,0,0,0,0,0,0,0,0,0,0,0,0,0,0,0,0,0,0,0,0,0,0,0,0,0,0,0,0,0,0,0,0,0,0,0,0,0,0,0,0,0,0,0,0,0,0,1,0,0,0,500,2,220,0,0,0,5,30,0,0,0,60,1.5,57.1
0,0,0,0,0,1.75206823,0,0,0,0,0,0,0,98.24793177,0,0,0,0,0,0,0,0,0,0,0,0,0,0,0,0,0,0,0,0,0,0,0,0,0,0,0,0,0,0,0,0,0,0,0,0,0,0,0,0,0,0,0,0,0,0,0,0,0,0,0,0,0,0,0,0,0,0,0,0,0,0,0,0,0,0,0,0,0,0,1,0,0,0,500,2,240,0,0,0,5,30,0,0,0,60,1.5,69.8
0,0,0,0,0,1.75206823,0,0,0,0,0,0,0,98.24793177,0,0,0,0,0,0,0,0,0,0,0,0,0,0,0,0,0,0,0,0,0,0,0,0,0,0,0,0,0,0,0,0,0,0,0,0,0,0,0,0,0,0,0,0,0,0,0,0,0,0,0,0,0,0,0,0,0,0,0,0,0,0,0,0,0,0,0,0,0,0,1,0,0,0,500,2,260,0,0,0,5,30,0,0,0,60,1.5,79.8
0,0,0,0,0,1.75206823,0,0,0,0,0,0,0,98.24793177,0,0,0,0,0,0,0,0,0,0,0,0,0,0,0,0,0,0,0,0,0,0,0,0,0,0,0,0,0,0,0,0,0,0,0,0,0,0,0,0,0,0,0,0,0,0,0,0,0,0,0,0,0,0,0,0,0,0,0,0,0,0,0,0,0,0,0,0,0,0,1,0,0,0,500,2,280,0,0,0,5,30,0,0,0,60,1.5,87.5
0,0,0,0,0,1.75206823,0,0,0,0,0,0,0,98.24793177,0,0,0,0,0,0,0,0,0,0,0,0,0,0,0,0,0,0,0,0,0,0,0,0,0,0,0,0,0,0,0,0,0,0,0,0,0,0,0,0,0,0,0,0,0,0,0,0,0,0,0,0,0,0,0,0,0,0,0,0,0,0,0,0,0,0,0,0,0,0,1,0,0,0,500,2,300,0,0,0,5,30,0,0,0,60,1.5,89.6
0,0,0,0,0,0.142512859,0,0,0,0,0,0,0,49.92874357,0,0,49.92874357,0,0,0,0,0,0,0,0,0,0,0,0,0,0,0,0,0,0,0,0,0,0,0,0,0,0,0,0,0,0,0,0,0,0,0,0,0,0,0,0,0,0,0,0,0,0,0,0,0,0,0,0,0,0,0,0,0,0,0,0,0,0,0,0,0,0,0,1,0,0,0,500,2,100,0,0,0,5,30,0,0,0,60,1.5,2.97
0,0,0,0,0,0.142512859,0,0,0,0,0,0,0,49.92874357,0,0,49.92874357,0,0,0,0,0,0,0,0,0,0,0,0,0,0,0,0,0,0,0,0,0,0,0,0,0,0,0,0,0,0,0,0,0,0,0,0,0,0,0,0,0,0,0,0,0,0,0,0,0,0,0,0,0,0,0,0,0,0,0,0,0,0,0,0,0,0,0,1,0,0,0,500,2,118,0,0,0,5,30,0,0,0,60,1.5,7.72
0,0,0,0,0,0.142512859,0,0,0,0,0,0,0,49.92874357,0,0,49.92874357,0,0,0,0,0,0,0,0,0,0,0,0,0,0,0,0,0,0,0,0,0,0,0,0,0,0,0,0,0,0,0,0,0,0,0,0,0,0,0,0,0,0,0,0,0,0,0,0,0,0,0,0,0,0,0,0,0,0,0,0,0,0,0,0,0,0,0,1,0,0,0,500,2,130,0,0,0,5,30,0,0,0,60,1.5,12.5
0,0,0,0,0,0.142512859,0,0,0,0,0,0,0,49.92874357,0,0,49.92874357,0,0,0,0,0,0,0,0,0,0,0,0,0,0,0,0,0,0,0,0,0,0,0,0,0,0,0,0,0,0,0,0,0,0,0,0,0,0,0,0,0,0,0,0,0,0,0,0,0,0,0,0,0,0,0,0,0,0,0,0,0,0,0,0,0,0,0,1,0,0,0,500,2,143,0,0,0,5,30,0,0,0,60,1.5,17.5
0,0,0,0,0,0.142512859,0,0,0,0,0,0,0,49.92874357,0,0,49.92874357,0,0,0,0,0,0,0,0,0,0,0,0,0,0,0,0,0,0,0,0,0,0,0,0,0,0,0,0,0,0,0,0,0,0,0,0,0,0,0,0,0,0,0,0,0,0,0,0,0,0,0,0,0,0,0,0,0,0,0,0,0,0,0,0,0,0,0,1,0,0,0,500,2,155,0,0,0,5,30,0,0,0,60,1.5,23.7
0,0,0,0,0,0.142512859,0,0,0,0,0,0,0,49.92874357,0,0,49.92874357,0,0,0,0,0,0,0,0,0,0,0,0,0,0,0,0,0,0,0,0,0,0,0,0,0,0,0,0,0,0,0,0,0,0,0,0,0,0,0,0,0,0,0,0,0,0,0,0,0,0,0,0,0,0,0,0,0,0,0,0,0,0,0,0,0,0,0,1,0,0,0,500,2,173,0,0,0,5,30,0,0,0,60,1.5,31.5
0,0,0,0,0,0.142512859,0,0,0,0,0,0,0,49.92874357,0,0,49.92874357,0,0,0,0,0,0,0,0,0,0,0,0,0,0,0,0,0,0,0,0,0,0,0,0,0,0,0,0,0,0,0,0,0,0,0,0,0,0,0,0,0,0,0,0,0,0,0,0,0,0,0,0,0,0,0,0,0,0,0,0,0,0,0,0,0,0,0,1,0,0,0,500,2,196,0,0,0,5,30,0,0,0,60,1.5,47.5
0,0,0,0,0,0.142512859,0,0,0,0,0,0,0,49.92874357,0,0,49.92874357,0,0,0,0,0,0,0,0,0,0,0,0,0,0,0,0,0,0,0,0,0,0,0,0,0,0,0,0,0,0,0,0,0,0,0,0,0,0,0,0,0,0,0,0,0,0,0,0,0,0,0,0,0,0,0,0,0,0,0,0,0,0,0,0,0,0,0,1,0,0,0,500,2,211,0,0,0,5,30,0,0,0,60,1.5,61.7
0,0,0,0,0,0.142512859,0,0,0,0,0,0,0,49.92874357,0,0,49.92874357,0,0,0,0,0,0,0,0,0,0,0,0,0,0,0,0,0,0,0,0,0,0,0,0,0,0,0,0,0,0,0,0,0,0,0,0,0,0,0,0,0,0,0,0,0,0,0,0,0,0,0,0,0,0,0,0,0,0,0,0,0,0,0,0,0,0,0,1,0,0,0,500,2,231,0,0,0,5,30,0,0,0,60,1.5,74.5
