Repository: NathanSathishKumar/MLcAT_PediA

Welocme to the club Catlys!
Here, We provided the datasets of our work to invoke, rproduce and research.

File: WGSR_Conventional_Dataset.csv (part 9 of 27)
Ru,Rh,Ir,Cu,Pt,Au,Pd,Al2O3,G - Al2O3,Al2O4,MgO,TiO2,ZEO,CeO2,MnO,Y2O3,ZrO2,HAP,ACC,Tb4O7,HfO2,La2O3,Co3O4,ThO2,SiO2,Fe2O3,Fe2O4,Fe3O4,Sm2O3,Gd2O3,Yb2O3,CaO,NiO,Cr2O3,Ho2O3,BaO,Na2O,Nd2O3,Tm2O3,Er2O3,CuO,Mn2O3,Mo2C,Cs2O,YSZ,Li,Ce,Co,Mg,Fe,Mn,Zr,K,Ni,Ca,Cs,V,Rb,Y,Na,La,Gd,Yb,Zn,Re,Sr,Ba,Nd,Nb,A - MoC,Al,Si,Cr,IWI,SI,SGP,CP,HDP,WI,CI,UGC,SCT,FSP,ME,DP,SGC,LPRD,IWCI,Calc T (oC),Calc T. (hr),Temperature (C),H2 vol.%,O2 vol.%,CO2 vol.%,CO vol.%,H2O vol.%,CH4 vol.%,He vol.%,N2 vol.%,TOS (min),W/F (mg.min/ml),CO_Conversion
0,0,0,0,0,0.142512859,0,0,0,0,0,0,0,49.92874357,0,0,49.92874357,0,0,0,0,0,0,0,0,0,0,0,0,0,0,0,0,0,0,0,0,0,0,0,0,0,0,0,0,0,0,0,0,0,0,0,0,0,0,0,0,0,0,0,0,0,0,0,0,0,0,0,0,0,0,0,0,0,0,0,0,0,0,0,0,0,0,0,1,0,0,0,500,2,254,0,0,0,5,30,0,0,0,60,1.5,86.4
0,0,0,0,0,0.142512859,0,0,0,0,0,0,0,49.92874357,0,0,49.92874357,0,0,0,0,0,0,0,0,0,0,0,0,0,0,0,0,0,0,0,0,0,0,0,0,0,0,0,0,0,0,0,0,0,0,0,0,0,0,0,0,0,0,0,0,0,0,0,0,0,0,0,0,0,0,0,0,0,0,0,0,0,0,0,0,0,0,0,1,0,0,0,500,2,279,0,0,0,5,30,0,0,0,60,1.5,93.5
0,0,0,0,0,0.142512859,0,0,0,0,0,0,0,49.92874357,0,0,49.92874357,0,0,0,0,0,0,0,0,0,0,0,0,0,0,0,0,0,0,0,0,0,0,0,0,0,0,0,0,0,0,0,0,0,0,0,0,0,0,0,0,0,0,0,0,0,0,0,0,0,0,0,0,0,0,0,0,0,0,0,0,0,0,0,0,0,0,0,1,0,0,0,500,2,300,0,0,0,5,30,0,0,0,60,1.5,95.5
0,0,0,0,0,0.653671935,0,0,0,0,0,0,0,49.67316403,0,0,49.67316403,0,0,0,0,0,0,0,0,0,0,0,0,0,0,0,0,0,0,0,0,0,0,0,0,0,0,0,0,0,0,0,0,0,0,0,0,0,0,0,0,0,0,0,0,0,0,0,0,0,0,0,0,0,0,0,0,0,0,0,0,0,0,0,0,0,0,0,1,0,0,0,500,2,100,0,0,0,5,30,0,0,0,60,1.5,14.2
0,0,0,0,0,0.653671935,0,0,0,0,0,0,0,49.67316403,0,0,49.67316403,0,0,0,0,0,0,0,0,0,0,0,0,0,0,0,0,0,0,0,0,0,0,0,0,0,0,0,0,0,0,0,0,0,0,0,0,0,0,0,0,0,0,0,0,0,0,0,0,0,0,0,0,0,0,0,0,0,0,0,0,0,0,0,0,0,0,0,1,0,0,0,500,2,110,0,0,0,5,30,0,0,0,60,1.5,17.8
0,0,0,0,0,0.653671935,0,0,0,0,0,0,0,49.67316403,0,0,49.67316403,0,0,0,0,0,0,0,0,0,0,0,0,0,0,0,0,0,0,0,0,0,0,0,0,0,0,0,0,0,0,0,0,0,0,0,0,0,0,0,0,0,0,0,0,0,0,0,0,0,0,0,0,0,0,0,0,0,0,0,0,0,0,0,0,0,0,0,1,0,0,0,500,2,120,0,0,0,5,30,0,0,0,60,1.5,20.8
0,0,0,0,0,0.653671935,0,0,0,0,0,0,0,49.67316403,0,0,49.67316403,0,0,0,0,0,0,0,0,0,0,0,0,0,0,0,0,0,0,0,0,0,0,0,0,0,0,0,0,0,0,0,0,0,0,0,0,0,0,0,0,0,0,0,0,0,0,0,0,0,0,0,0,0,0,0,0,0,0,0,0,0,0,0,0,0,0,0,1,0,0,0,500,2,128,0,0,0,5,30,0,0,0,60,1.5,24.6
0,0,0,0,0,0.653671935,0,0,0,0,0,0,0,49.67316403,0,0,49.67316403,0,0,0,0,0,0,0,0,0,0,0,0,0,0,0,0,0,0,0,0,0,0,0,0,0,0,0,0,0,0,0,0,0,0,0,0,0,0,0,0,0,0,0,0,0,0,0,0,0,0,0,0,0,0,0,0,0,0,0,0,0,0,0,0,0,0,0,1,0,0,0,500,2,138,0,0,0,5,30,0,0,0,60,1.5,27.9
0,0,0,0,0,0.653671935,0,0,0,0,0,0,0,49.67316403,0,0,49.67316403,0,0,0,0,0,0,0,0,0,0,0,0,0,0,0,0,0,0,0,0,0,0,0,0,0,0,0,0,0,0,0,0,0,0,0,0,0,0,0,0,0,0,0,0,0,0,0,0,0,0,0,0,0,0,0,0,0,0,0,0,0,0,0,0,0,0,0,1,0,0,0,500,2,146,0,0,0,5,30,0,0,0,60,1.5,36.5
0,0,0,0,0,0.653671935,0,0,0,0,0,0,0,49.67316403,0,0,49.67316403,0,0,0,0,0,0,0,0,0,0,0,0,0,0,0,0,0,0,0,0,0,0,0,0,0,0,0,0,0,0,0,0,0,0,0,0,0,0,0,0,0,0,0,0,0,0,0,0,0,0,0,0,0,0,0,0,0,0,0,0,0,0,0,0,0,0,0,1,0,0,0,500,2,156,0,0,0,5,30,0,0,0,60,1.5,44.8
0,0,0,0,0,0.653671935,0,0,0,0,0,0,0,49.67316403,0,0,49.67316403,0,0,0,0,0,0,0,0,0,0,0,0,0,0,0,0,0,0,0,0,0,0,0,0,0,0,0,0,0,0,0,0,0,0,0,0,0,0,0,0,0,0,0,0,0,0,0,0,0,0,0,0,0,0,0,0,0,0,0,0,0,0,0,0,0,0,0,1,0,0,0,500,2,167,0,0,0,5,30,0,0,0,60,1.5,55.8
0,0,0,0,0,0.653671935,0,0,0,0,0,0,0,49.67316403,0,0,49.67316403,0,0,0,0,0,0,0,0,0,0,0,0,0,0,0,0,0,0,0,0,0,0,0,0,0,0,0,0,0,0,0,0,0,0,0,0,0,0,0,0,0,0,0,0,0,0,0,0,0,0,0,0,0,0,0,0,0,0,0,0,0,0,0,0,0,0,0,1,0,0,0,500,2,175,0,0,0,5,30,0,0,0,60,1.5,65
0,0,0,0,0,0.653671935,0,0,0,0,0,0,0,49.67316403,0,0,49.67316403,0,0,0,0,0,0,0,0,0,0,0,0,0,0,0,0,0,0,0,0,0,0,0,0,0,0,0,0,0,0,0,0,0,0,0,0,0,0,0,0,0,0,0,0,0,0,0,0,0,0,0,0,0,0,0,0,0,0,0,0,0,0,0,0,0,0,0,1,0,0,0,500,2,183,0,0,0,5,30,0,0,0,60,1.5,73.9
0,0,0,0,0,0.653671935,0,0,0,0,0,0,0,49.67316403,0,0,49.67316403,0,0,0,0,0,0,0,0,0,0,0,0,0,0,0,0,0,0,0,0,0,0,0,0,0,0,0,0,0,0,0,0,0,0,0,0,0,0,0,0,0,0,0,0,0,0,0,0,0,0,0,0,0,0,0,0,0,0,0,0,0,0,0,0,0,0,0,1,0,0,0,500,2,194,0,0,0,5,30,0,0,0,60,1.5,81.9
0,0,0,0,0,0.653671935,0,0,0,0,0,0,0,49.67316403,0,0,49.67316403,0,0,0,0,0,0,0,0,0,0,0,0,0,0,0,0,0,0,0,0,0,0,0,0,0,0,0,0,0,0,0,0,0,0,0,0,0,0,0,0,0,0,0,0,0,0,0,0,0,0,0,0,0,0,0,0,0,0,0,0,0,0,0,0,0,0,0,1,0,0,0,500,2,209,0,0,0,5,30,0,0,0,60,1.5,90.8
0,0,0,0,0,0.653671935,0,0,0,0,0,0,0,49.67316403,0,0,49.67316403,0,0,0,0,0,0,0,0,0,0,0,0,0,0,0,0,0,0,0,0,0,0,0,0,0,0,0,0,0,0,0,0,0,0,0,0,0,0,0,0,0,0,0,0,0,0,0,0,0,0,0,0,0,0,0,0,0,0,0,0,0,0,0,0,0,0,0,1,0,0,0,500,2,224,0,0,0,5,30,0,0,0,60,1.5,97.9
0,0,0,0,0,0.653671935,0,0,0,0,0,0,0,49.67316403,0,0,49.67316403,0,0,0,0,0,0,0,0,0,0,0,0,0,0,0,0,0,0,0,0,0,0,0,0,0,0,0,0,0,0,0,0,0,0,0,0,0,0,0,0,0,0,0,0,0,0,0,0,0,0,0,0,0,0,0,0,0,0,0,0,0,0,0,0,0,0,0,1,0,0,0,500,2,234,0,0,0,5,30,0,0,0,60,1.5,99.7
0,0,0,0,0,0.653671935,0,0,0,0,0,0,0,49.67316403,0,0,49.67316403,0,0,0,0,0,0,0,0,0,0,0,0,0,0,0,0,0,0,0,0,0,0,0,0,0,0,0,0,0,0,0,0,0,0,0,0,0,0,0,0,0,0,0,0,0,0,0,0,0,0,0,0,0,0,0,0,0,0,0,0,0,0,0,0,0,0,0,1,0,0,0,500,2,249,0,0,0,5,30,0,0,0,60,1.5,99.7
0,0,0,0,0,1.279954767,0,0,0,0,0,0,0,49.36002262,0,0,49.36002262,0,0,0,0,0,0,0,0,0,0,0,0,0,0,0,0,0,0,0,0,0,0,0,0,0,0,0,0,0,0,0,0,0,0,0,0,0,0,0,0,0,0,0,0,0,0,0,0,0,0,0,0,0,0,0,0,0,0,0,0,0,0,0,0,0,0,0,1,0,0,0,500,2,99.8,0,0,0,5,30,0,0,0,60,1.5,22.6
0,0,0,0,0,1.279954767,0,0,0,0,0,0,0,49.36002262,0,0,49.36002262,0,0,0,0,0,0,0,0,0,0,0,0,0,0,0,0,0,0,0,0,0,0,0,0,0,0,0,0,0,0,0,0,0,0,0,0,0,0,0,0,0,0,0,0,0,0,0,0,0,0,0,0,0,0,0,0,0,0,0,0,0,0,0,0,0,0,0,1,0,0,0,500,2,110,0,0,0,5,30,0,0,0,60,1.5,27.9
0,0,0,0,0,1.279954767,0,0,0,0,0,0,0,49.36002262,0,0,49.36002262,0,0,0,0,0,0,0,0,0,0,0,0,0,0,0,0,0,0,0,0,0,0,0,0,0,0,0,0,0,0,0,0,0,0,0,0,0,0,0,0,0,0,0,0,0,0,0,0,0,0,0,0,0,0,0,0,0,0,0,0,0,0,0,0,0,0,0,1,0,0,0,500,2,120,0,0,0,5,30,0,0,0,60,1.5,35.9
0,0,0,0,0,1.279954767,0,0,0,0,0,0,0,49.36002262,0,0,49.36002262,0,0,0,0,0,0,0,0,0,0,0,0,0,0,0,0,0,0,0,0,0,0,0,0,0,0,0,0,0,0,0,0,0,0,0,0,0,0,0,0,0,0,0,0,0,0,0,0,0,0,0,0,0,0,0,0,0,0,0,0,0,0,0,0,0,0,0,1,0,0,0,500,2,130,0,0,0,5,30,0,0,0,60,1.5,50.7
0,0,0,0,0,1.279954767,0,0,0,0,0,0,0,49.36002262,0,0,49.36002262,0,0,0,0,0,0,0,0,0,0,0,0,0,0,0,0,0,0,0,0,0,0,0,0,0,0,0,0,0,0,0,0,0,0,0,0,0,0,0,0,0,0,0,0,0,0,0,0,0,0,0,0,0,0,0,0,0,0,0,0,0,0,0,0,0,0,0,1,0,0,0,500,2,140,0,0,0,5,30,0,0,0,60,1.5,65.3
0,0,0,0,0,1.279954767,0,0,0,0,0,0,0,49.36002262,0,0,49.36002262,0,0,0,0,0,0,0,0,0,0,0,0,0,0,0,0,0,0,0,0,0,0,0,0,0,0,0,0,0,0,0,0,0,0,0,0,0,0,0,0,0,0,0,0,0,0,0,0,0,0,0,0,0,0,0,0,0,0,0,0,0,0,0,0,0,0,0,1,0,0,0,500,2,149,0,0,0,5,30,0,0,0,60,1.5,77.4
0,0,0,0,0,1.279954767,0,0,0,0,0,0,0,49.36002262,0,0,49.36002262,0,0,0,0,0,0,0,0,0,0,0,0,0,0,0,0,0,0,0,0,0,0,0,0,0,0,0,0,0,0,0,0,0,0,0,0,0,0,0,0,0,0,0,0,0,0,0,0,0,0,0,0,0,0,0,0,0,0,0,0,0,0,0,0,0,0,0,1,0,0,0,500,2,160,0,0,0,5,30,0,0,0,60,1.5,89.6
0,0,0,0,0,1.279954767,0,0,0,0,0,0,0,49.36002262,0,0,49.36002262,0,0,0,0,0,0,0,0,0,0,0,0,0,0,0,0,0,0,0,0,0,0,0,0,0,0,0,0,0,0,0,0,0,0,0,0,0,0,0,0,0,0,0,0,0,0,0,0,0,0,0,0,0,0,0,0,0,0,0,0,0,0,0,0,0,0,0,1,0,0,0,500,2,169,0,0,0,5,30,0,0,0,60,1.5,95.3
0,0,0,0,0,1.279954767,0,0,0,0,0,0,0,49.36002262,0,0,49.36002262,0,0,0,0,0,0,0,0,0,0,0,0,0,0,0,0,0,0,0,0,0,0,0,0,0,0,0,0,0,0,0,0,0,0,0,0,0,0,0,0,0,0,0,0,0,0,0,0,0,0,0,0,0,0,0,0,0,0,0,0,0,0,0,0,0,0,0,1,0,0,0,500,2,179,0,0,0,5,30,0,0,0,60,1.5,97.9
0,0,0,0,0,1.279954767,0,0,0,0,0,0,0,49.36002262,0,0,49.36002262,0,0,0,0,0,0,0,0,0,0,0,0,0,0,0,0,0,0,0,0,0,0,0,0,0,0,0,0,0,0,0,0,0,0,0,0,0,0,0,0,0,0,0,0,0,0,0,0,0,0,0,0,0,0,0,0,0,0,0,0,0,0,0,0,0,0,0,1,0,0,0,500,2,199,0,0,0,5,30,0,0,0,60,1.5,100
0,0,0,0,0,1.279954767,0,0,0,0,0,0,0,49.36002262,0,0,49.36002262,0,0,0,0,0,0,0,0,0,0,0,0,0,0,0,0,0,0,0,0,0,0,0,0,0,0,0,0,0,0,0,0,0,0,0,0,0,0,0,0,0,0,0,0,0,0,0,0,0,0,0,0,0,0,0,0,0,0,0,0,0,0,0,0,0,0,0,1,0,0,0,500,2,239,0,0,0,5,30,0,0,0,60,1.5,99.7
0,0,0,0,0,1.279954767,0,0,0,0,0,0,0,49.36002262,0,0,49.36002262,0,0,0,0,0,0,0,0,0,0,0,0,0,0,0,0,0,0,0,0,0,0,0,0,0,0,0,0,0,0,0,0,0,0,0,0,0,0,0,0,0,0,0,0,0,0,0,0,0,0,0,0,0,0,0,0,0,0,0,0,0,0,0,0,0,0,0,1,0,0,0,500,2,259,0,0,0,5,30,0,0,0,60,1.5,99.4
0,0,0,0,0,1.279954767,0,0,0,0,0,0,0,49.36002262,0,0,49.36002262,0,0,0,0,0,0,0,0,0,0,0,0,0,0,0,0,0,0,0,0,0,0,0,0,0,0,0,0,0,0,0,0,0,0,0,0,0,0,0,0,0,0,0,0,0,0,0,0,0,0,0,0,0,0,0,0,0,0,0,0,0,0,0,0,0,0,0,1,0,0,0,500,2,280,0,0,0,5,30,0,0,0,60,1.5,100
0,0,0,0,0,1.279954767,0,0,0,0,0,0,0,49.36002262,0,0,49.36002262,0,0,0,0,0,0,0,0,0,0,0,0,0,0,0,0,0,0,0,0,0,0,0,0,0,0,0,0,0,0,0,0,0,0,0,0,0,0,0,0,0,0,0,0,0,0,0,0,0,0,0,0,0,0,0,0,0,0,0,0,0,0,0,0,0,0,0,1,0,0,0,500,2,299,0,0,0,5,30,0,0,0,60,1.5,99.4
0,0,0,0,0,2.190058127,0,0,0,0,0,0,0,48.90497094,0,0,48.90497094,0,0,0,0,0,0,0,0,0,0,0,0,0,0,0,0,0,0,0,0,0,0,0,0,0,0,0,0,0,0,0,0,0,0,0,0,0,0,0,0,0,0,0,0,0,0,0,0,0,0,0,0,0,0,0,0,0,0,0,0,0,0,0,0,0,0,0,1,0,0,0,500,2,101,0,0,0,5,30,0,0,0,60,1.5,30
0,0,0,0,0,2.190058127,0,0,0,0,0,0,0,48.90497094,0,0,48.90497094,0,0,0,0,0,0,0,0,0,0,0,0,0,0,0,0,0,0,0,0,0,0,0,0,0,0,0,0,0,0,0,0,0,0,0,0,0,0,0,0,0,0,0,0,0,0,0,0,0,0,0,0,0,0,0,0,0,0,0,0,0,0,0,0,0,0,0,1,0,0,0,500,2,110,0,0,0,5,30,0,0,0,60,1.5,37.1
0,0,0,0,0,2.190058127,0,0,0,0,0,0,0,48.90497094,0,0,48.90497094,0,0,0,0,0,0,0,0,0,0,0,0,0,0,0,0,0,0,0,0,0,0,0,0,0,0,0,0,0,0,0,0,0,0,0,0,0,0,0,0,0,0,0,0,0,0,0,0,0,0,0,0,0,0,0,0,0,0,0,0,0,0,0,0,0,0,0,1,0,0,0,500,2,120,0,0,0,5,30,0,0,0,60,1.5,43.3
0,0,0,0,0,2.190058127,0,0,0,0,0,0,0,48.90497094,0,0,48.90497094,0,0,0,0,0,0,0,0,0,0,0,0,0,0,0,0,0,0,0,0,0,0,0,0,0,0,0,0,0,0,0,0,0,0,0,0,0,0,0,0,0,0,0,0,0,0,0,0,0,0,0,0,0,0,0,0,0,0,0,0,0,0,0,0,0,0,0,1,0,0,0,500,2,128,0,0,0,5,30,0,0,0,60,1.5,52.5
0,0,0,0,0,2.190058127,0,0,0,0,0,0,0,48.90497094,0,0,48.90497094,0,0,0,0,0,0,0,0,0,0,0,0,0,0,0,0,0,0,0,0,0,0,0,0,0,0,0,0,0,0,0,0,0,0,0,0,0,0,0,0,0,0,0,0,0,0,0,0,0,0,0,0,0,0,0,0,0,0,0,0,0,0,0,0,0,0,0,1,0,0,0,500,2,140,0,0,0,5,30,0,0,0,60,1.5,69.7
0,0,0,0,0,2.190058127,0,0,0,0,0,0,0,48.90497094,0,0,48.90497094,0,0,0,0,0,0,0,0,0,0,0,0,0,0,0,0,0,0,0,0,0,0,0,0,0,0,0,0,0,0,0,0,0,0,0,0,0,0,0,0,0,0,0,0,0,0,0,0,0,0,0,0,0,0,0,0,0,0,0,0,0,0,0,0,0,0,0,1,0,0,0,500,2,148,0,0,0,5,30,0,0,0,60,1.5,80.4
0,0,0,0,0,2.190058127,0,0,0,0,0,0,0,48.90497094,0,0,48.90497094,0,0,0,0,0,0,0,0,0,0,0,0,0,0,0,0,0,0,0,0,0,0,0,0,0,0,0,0,0,0,0,0,0,0,0,0,0,0,0,0,0,0,0,0,0,0,0,0,0,0,0,0,0,0,0,0,0,0,0,0,0,0,0,0,0,0,0,1,0,0,0,500,2,155,0,0,0,5,30,0,0,0,60,1.5,86.6
0,0,0,0,0,2.190058127,0,0,0,0,0,0,0,48.90497094,0,0,48.90497094,0,0,0,0,0,0,0,0,0,0,0,0,0,0,0,0,0,0,0,0,0,0,0,0,0,0,0,0,0,0,0,0,0,0,0,0,0,0,0,0,0,0,0,0,0,0,0,0,0,0,0,0,0,0,0,0,0,0,0,0,0,0,0,0,0,0,0,1,0,0,0,500,2,165,0,0,0,5,30,0,0,0,60,1.5,96.7
0,0,0,0,0,2.190058127,0,0,0,0,0,0,0,48.90497094,0,0,48.90497094,0,0,0,0,0,0,0,0,0,0,0,0,0,0,0,0,0,0,0,0,0,0,0,0,0,0,0,0,0,0,0,0,0,0,0,0,0,0,0,0,0,0,0,0,0,0,0,0,0,0,0,0,0,0,0,0,0,0,0,0,0,0,0,0,0,0,0,1,0,0,0,500,2,178,0,0,0,5,30,0,0,0,60,1.5,98.8
0,0,0,0,0,2.190058127,0,0,0,0,0,0,0,48.90497094,0,0,48.90497094,0,0,0,0,0,0,0,0,0,0,0,0,0,0,0,0,0,0,0,0,0,0,0,0,0,0,0,0,0,0,0,0,0,0,0,0,0,0,0,0,0,0,0,0,0,0,0,0,0,0,0,0,0,0,0,0,0,0,0,0,0,0,0,0,0,0,0,1,0,0,0,500,2,189,0,0,0,5,30,0,0,0,60,1.5,99.7
0,0,0,0,0,2.190058127,0,0,0,0,0,0,0,48.90497094,0,0,48.90497094,0,0,0,0,0,0,0,0,0,0,0,0,0,0,0,0,0,0,0,0,0,0,0,0,0,0,0,0,0,0,0,0,0,0,0,0,0,0,0,0,0,0,0,0,0,0,0,0,0,0,0,0,0,0,0,0,0,0,0,0,0,0,0,0,0,0,0,1,0,0,0,500,2,220,0,0,0,5,30,0,0,0,60,1.5,99.7
0,0,0,0,0,2.190058127,0,0,0,0,0,0,0,48.90497094,0,0,48.90497094,0,0,0,0,0,0,0,0,0,0,0,0,0,0,0,0,0,0,0,0,0,0,0,0,0,0,0,0,0,0,0,0,0,0,0,0,0,0,0,0,0,0,0,0,0,0,0,0,0,0,0,0,0,0,0,0,0,0,0,0,0,0,0,0,0,0,0,1,0,0,0,500,2,240,0,0,0,5,30,0,0,0,60,1.5,99.4
0,0,0,0,0,2.190058127,0,0,0,0,0,0,0,48.90497094,0,0,48.90497094,0,0,0,0,0,0,0,0,0,0,0,0,0,0,0,0,0,0,0,0,0,0,0,0,0,0,0,0,0,0,0,0,0,0,0,0,0,0,0,0,0,0,0,0,0,0,0,0,0,0,0,0,0,0,0,0,0,0,0,0,0,0,0,0,0,0,0,1,0,0,0,500,2,280,0,0,0,5,30,0,0,0,60,1.5,99.7
0,0,0,0,0,2.190058127,0,0,0,0,0,0,0,48.90497094,0,0,48.90497094,0,0,0,0,0,0,0,0,0,0,0,0,0,0,0,0,0,0,0,0,0,0,0,0,0,0,0,0,0,0,0,0,0,0,0,0,0,0,0,0,0,0,0,0,0,0,0,0,0,0,0,0,0,0,0,0,0,0,0,0,0,0,0,0,0,0,0,1,0,0,0,500,2,300,0,0,0,5,30,0,0,0,60,1.5,99.4
0,0,0,0,3.057508524,0,0,0,0,0,0,0,0,48.47124574,0,0,48.47124574,0,0,0,0,0,0,0,0,0,0,0,0,0,0,0,0,0,0,0,0,0,0,0,0,0,0,0,0,0,0,0,0,0,0,0,0,0,0,0,0,0,0,0,0,0,0,0,0,0,0,0,0,0,0,0,0,0,0,0,0,0,0,0,0,0,0,0,1,0,0,0,500,2,140,0,0,0,5,30,0,0,0,60,1.5,5.88
0,0,0,0,3.057508524,0,0,0,0,0,0,0,0,48.47124574,0,0,48.47124574,0,0,0,0,0,0,0,0,0,0,0,0,0,0,0,0,0,0,0,0,0,0,0,0,0,0,0,0,0,0,0,0,0,0,0,0,0,0,0,0,0,0,0,0,0,0,0,0,0,0,0,0,0,0,0,0,0,0,0,0,0,0,0,0,0,0,0,1,0,0,0,500,2,160,0,0,0,5,30,0,0,0,60,1.5,11.8
0,0,0,0,3.057508524,0,0,0,0,0,0,0,0,48.47124574,0,0,48.47124574,0,0,0,0,0,0,0,0,0,0,0,0,0,0,0,0,0,0,0,0,0,0,0,0,0,0,0,0,0,0,0,0,0,0,0,0,0,0,0,0,0,0,0,0,0,0,0,0,0,0,0,0,0,0,0,0,0,0,0,0,0,0,0,0,0,0,0,1,0,0,0,500,2,180,0,0,0,5,30,0,0,0,60,1.5,27.8
0,0,0,0,3.057508524,0,0,0,0,0,0,0,0,48.47124574,0,0,48.47124574,0,0,0,0,0,0,0,0,0,0,0,0,0,0,0,0,0,0,0,0,0,0,0,0,0,0,0,0,0,0,0,0,0,0,0,0,0,0,0,0,0,0,0,0,0,0,0,0,0,0,0,0,0,0,0,0,0,0,0,0,0,0,0,0,0,0,0,1,0,0,0,500,2,200,0,0,0,5,30,0,0,0,60,1.5,57.8
0,0,0,0,3.057508524,0,0,0,0,0,0,0,0,48.47124574,0,0,48.47124574,0,0,0,0,0,0,0,0,0,0,0,0,0,0,0,0,0,0,0,0,0,0,0,0,0,0,0,0,0,0,0,0,0,0,0,0,0,0,0,0,0,0,0,0,0,0,0,0,0,0,0,0,0,0,0,0,0,0,0,0,0,0,0,0,0,0,0,1,0,0,0,500,2,220,0,0,0,5,30,0,0,0,60,1.5,90.2
0,0,0,0,3.057508524,0,0,0,0,0,0,0,0,48.47124574,0,0,48.47124574,0,0,0,0,0,0,0,0,0,0,0,0,0,0,0,0,0,0,0,0,0,0,0,0,0,0,0,0,0,0,0,0,0,0,0,0,0,0,0,0,0,0,0,0,0,0,0,0,0,0,0,0,0,0,0,0,0,0,0,0,0,0,0,0,0,0,0,1,0,0,0,500,2,240,0,0,0,5,30,0,0,0,60,1.5,96.7
0,0,0,0,3.057508524,0,0,0,0,0,0,0,0,48.47124574,0,0,48.47124574,0,0,0,0,0,0,0,0,0,0,0,0,0,0,0,0,0,0,0,0,0,0,0,0,0,0,0,0,0,0,0,0,0,0,0,0,0,0,0,0,0,0,0,0,0,0,0,0,0,0,0,0,0,0,0,0,0,0,0,0,0,0,0,0,0,0,0,1,0,0,0,500,2,259,0,0,0,5,30,0,0,0,60,1.5,100
0,0,0,0,3.057508524,0,0,0,0,0,0,0,0,48.47124574,0,0,48.47124574,0,0,0,0,0,0,0,0,0,0,0,0,0,0,0,0,0,0,0,0,0,0,0,0,0,0,0,0,0,0,0,0,0,0,0,0,0,0,0,0,0,0,0,0,0,0,0,0,0,0,0,0,0,0,0,0,0,0,0,0,0,0,0,0,0,0,0,1,0,0,0,500,2,280,0,0,0,5,30,0,0,0,60,1.5,100
0,0,0,0,3.057508524,0,0,0,0,0,0,0,0,48.47124574,0,0,48.47124574,0,0,0,0,0,0,0,0,0,0,0,0,0,0,0,0,0,0,0,0,0,0,0,0,0,0,0,0,0,0,0,0,0,0,0,0,0,0,0,0,0,0,0,0,0,0,0,0,0,0,0,0,0,0,0,0,0,0,0,0,0,0,0,0,0,0,0,1,0,0,0,500,2,300,0,0,0,5,30,0,0,0,60,1.5,100
0,0,0,0,0.205300139,0,0,0,0,0,0,99.79469986,0,0,0,0,0,0,0,0,0,0,0,0,0,0,0,0,0,0,0,0,0,0,0,0,0,0,0,0,0,0,0,0,0,0,0,0,0,0,0,0,0,0,0,0,0,0,0,0,0,0,0,0,0,0,0,0,0,0,0,0,0,0,0,0,0,0,1,0,0,0,0,0,0,0,0,0,450,4,300,0,0,0,3,7.5,0,0,0,25.3,0.1457,61.6
0,0,0,0,0.205300139,0,0,0,0,0,0,99.79469986,0,0,0,0,0,0,0,0,0,0,0,0,0,0,0,0,0,0,0,0,0,0,0,0,0,0,0,0,0,0,0,0,0,0,0,0,0,0,0,0,0,0,0,0,0,0,0,0,0,0,0,0,0,0,0,0,0,0,0,0,0,0,0,0,0,0,1,0,0,0,0,0,0,0,0,0,450,4,300,0,0,0,3,7.5,0,0,0,61.8,0.1457,59.4
0,0,0,0,0.205300139,0,0,0,0,0,0,99.79469986,0,0,0,0,0,0,0,0,0,0,0,0,0,0,0,0,0,0,0,0,0,0,0,0,0,0,0,0,0,0,0,0,0,0,0,0,0,0,0,0,0,0,0,0,0,0,0,0,0,0,0,0,0,0,0,0,0,0,0,0,0,0,0,0,0,0,1,0,0,0,0,0,0,0,0,0,450,4,300,0,0,0,3,7.5,0,0,0,112,0.1457,57.9
0,0,0,0,0.205300139,0,0,0,0,0,0,99.79469986,0,0,0,0,0,0,0,0,0,0,0,0,0,0,0,0,0,0,0,0,0,0,0,0,0,0,0,0,0,0,0,0,0,0,0,0,0,0,0,0,0,0,0,0,0,0,0,0,0,0,0,0,0,0,0,0,0,0,0,0,0,0,0,0,0,0,1,0,0,0,0,0,0,0,0,0,450,4,300,0,0,0,3,7.5,0,0,0,163,0.1457,56.2
0,0,0,0,0.205300139,0,0,0,0,0,0,99.79469986,0,0,0,0,0,0,0,0,0,0,0,0,0,0,0,0,0,0,0,0,0,0,0,0,0,0,0,0,0,0,0,0,0,0,0,0,0,0,0,0,0,0,0,0,0,0,0,0,0,0,0,0,0,0,0,0,0,0,0,0,0,0,0,0,0,0,1,0,0,0,0,0,0,0,0,0,450,4,300,0,0,0,3,7.5,0,0,0,225,0.1457,54.7
0,0,0,0,0.205300139,0,0,0,0,0,0,99.79469986,0,0,0,0,0,0,0,0,0,0,0,0,0,0,0,0,0,0,0,0,0,0,0,0,0,0,0,0,0,0,0,0,0,0,0,0,0,0,0,0,0,0,0,0,0,0,0,0,0,0,0,0,0,0,0,0,0,0,0,0,0,0,0,0,0,0,1,0,0,0,0,0,0,0,0,0,450,4,300,0,0,0,3,7.5,0,0,0,295,0.1457,53
0,0,0,0,0.205300139,0,0,0,0,0,0,99.79469986,0,0,0,0,0,0,0,0,0,0,0,0,0,0,0,0,0,0,0,0,0,0,0,0,0,0,0,0,0,0,0,0,0,0,0,0,0,0,0,0,0,0,0,0,0,0,0,0,0,0,0,0,0,0,0,0,0,0,0,0,0,0,0,0,0,0,1,0,0,0,0,0,0,0,0,0,450,4,300,0,0,0,3,7.5,0,0,0,391,0.1457,51.4
0,0,0,0,0.205300139,0,0,0,0,0,0,99.79469986,0,0,0,0,0,0,0,0,0,0,0,0,0,0,0,0,0,0,0,0,0,0,0,0,0,0,0,0,0,0,0,0,0,0,0,0,0,0,0,0,0,0,0,0,0,0,0,0,0,0,0,0,0,0,0,0,0,0,0,0,0,0,0,0,0,0,1,0,0,0,0,0,0,0,0,0,450,4,300,0,0,0,3,7.5,0,0,0,481,0.1457,50.6
0,0,0,0,0.205300139,0,0,0,0,0,0,99.79469986,0,0,0,0,0,0,0,0,0,0,0,0,0,0,0,0,0,0,0,0,0,0,0,0,0,0,0,0,0,0,0,0,0,0,0,0,0,0,0,0,0,0,0,0,0,0,0,0,0,0,0,0,0,0,0,0,0,0,0,0,0,0,0,0,0,0,1,0,0,0,0,0,0,0,0,0,450,4,300,0,0,0,3,7.5,0,0,0,576,0.1457,49
0,0,0,0,0.205300139,0,0,0,0,0,0,99.79469986,0,0,0,0,0,0,0,0,0,0,0,0,0,0,0,0,0,0,0,0,0,0,0,0,0,0,0,0,0,0,0,0,0,0,0,0,0,0,0,0,0,0,0,0,0,0,0,0,0,0,0,0,0,0,0,0,0,0,0,0,0,0,0,0,0,0,1,0,0,0,0,0,0,0,0,0,450,4,300,0,0,0,3,7.5,0,0,0,666,0.1457,47.7
0,0,0,0,0.205300139,0,0,0,0,0,0,99.79469986,0,0,0,0,0,0,0,0,0,0,0,0,0,0,0,0,0,0,0,0,0,0,0,0,0,0,0,0,0,0,0,0,0,0,0,0,0,0,0,0,0,0,0,0,0,0,0,0,0,0,0,0,0,0,0,0,0,0,0,0,0,0,0,0,0,0,1,0,0,0,0,0,0,0,0,0,450,4,300,0,0,0,3,7.5,0,0,0,834,0.1457,46.4
0,0,0,0,0.205300139,0,0,0,0,0,0,99.79469986,0,0,0,0,0,0,0,0,0,0,0,0,0,0,0,0,0,0,0,0,0,0,0,0,0,0,0,0,0,0,0,0,0,0,0,0,0,0,0,0,0,0,0,0,0,0,0,0,0,0,0,0,0,0,0,0,0,0,0,0,0,0,0,0,0,0,1,0,0,0,0,0,0,0,0,0,450,4,300,0,0,0,3,7.5,0,0,0,1010,0.1457,45.1
0,0,0,0,0.205300139,0,0,0,0,0,0,99.79469986,0,0,0,0,0,0,0,0,0,0,0,0,0,0,0,0,0,0,0,0,0,0,0,0,0,0,0,0,0,0,0,0,0,0,0,0,0,0,0,0,0,0,0,0,0,0,0,0,0,0,0,0,0,0,0,0,0,0,0,0,0,0,0,0,0,0,1,0,0,0,0,0,0,0,0,0,450,4,300,0,0,0,3,7.5,0,0,0,152,0.0569,38.1
0,0,0,0,0.205300139,0,0,0,0,0,0,99.79469986,0,0,0,0,0,0,0,0,0,0,0,0,0,0,0,0,0,0,0,0,0,0,0,0,0,0,0,0,0,0,0,0,0,0,0,0,0,0,0,0,0,0,0,0,0,0,0,0,0,0,0,0,0,0,0,0,0,0,0,0,0,0,0,0,0,0,1,0,0,0,0,0,0,0,0,0,450,4,300,0,0,0,3,7.5,0,0,0,750,0.0569,36.3
0,0,0,0,0.205300139,0,0,0,0,0,0,99.79469986,0,0,0,0,0,0,0,0,0,0,0,0,0,0,0,0,0,0,0,0,0,0,0,0,0,0,0,0,0,0,0,0,0,0,0,0,0,0,0,0,0,0,0,0,0,0,0,0,0,0,0,0,0,0,0,0,0,0,0,0,0,0,0,0,0,0,1,0,0,0,0,0,0,0,0,0,450,4,300,0,0,0,3,7.5,0,0,0,1350,0.0569,35.9
0,0,0,0,0.205300139,0,0,0,0,0,0,99.79469986,0,0,0,0,0,0,0,0,0,0,0,0,0,0,0,0,0,0,0,0,0,0,0,0,0,0,0,0,0,0,0,0,0,0,0,0,0,0,0,0,0,0,0,0,0,0,0,0,0,0,0,0,0,0,0,0,0,0,0,0,0,0,0,0,0,0,1,0,0,0,0,0,0,0,0,0,450,4,300,0,0,0,3,7.5,0,0,0,2100,0.0569,35.2
0,0,0,0,0.205300139,0,0,0,0,0,0,99.79469986,0,0,0,0,0,0,0,0,0,0,0,0,0,0,0,0,0,0,0,0,0,0,0,0,0,0,0,0,0,0,0,0,0,0,0,0,0,0,0,0,0,0,0,0,0,0,0,0,0,0,0,0,0,0,0,0,0,0,0,0,0,0,0,0,0,0,1,0,0,0,0,0,0,0,0,0,450,4,300,0,0,0,3,7.5,0,0,0,3140,0.0569,34.2
0,0,0,0,0.205300139,0,0,0,0,0,0,99.79469986,0,0,0,0,0,0,0,0,0,0,0,0,0,0,0,0,0,0,0,0,0,0,0,0,0,0,0,0,0,0,0,0,0,0,0,0,0,0,0,0,0,0,0,0,0,0,0,0,0,0,0,0,0,0,0,0,0,0,0,0,0,0,0,0,0,0,1,0,0,0,0,0,0,0,0,0,450,4,350,0,0,0,3,7.5,0,0,0,451.8,0.0569,38.3
0,0,0,0,0.205300139,0,0,0,0,0,0,99.79469986,0,0,0,0,0,0,0,0,0,0,0,0,0,0,0,0,0,0,0,0,0,0,0,0,0,0,0,0,0,0,0,0,0,0,0,0,0,0,0,0,0,0,0,0,0,0,0,0,0,0,0,0,0,0,0,0,0,0,0,0,0,0,0,0,0,0,1,0,0,0,0,0,0,0,0,0,450,4,350,0,0,0,3,7.5,0,0,0,1212,0.0569,37.5
0,0,0,0,0.205300139,0,0,0,0,0,0,99.79469986,0,0,0,0,0,0,0,0,0,0,0,0,0,0,0,0,0,0,0,0,0,0,0,0,0,0,0,0,0,0,0,0,0,0,0,0,0,0,0,0,0,0,0,0,0,0,0,0,0,0,0,0,0,0,0,0,0,0,0,0,0,0,0,0,0,0,1,0,0,0,0,0,0,0,0,0,450,4,350,0,0,0,3,7.5,0,0,0,1950,0.0569,36.3
0,0,0,0,0.205300139,0,0,0,0,0,0,99.79469986,0,0,0,0,0,0,0,0,0,0,0,0,0,0,0,0,0,0,0,0,0,0,0,0,0,0,0,0,0,0,0,0,0,0,0,0,0,0,0,0,0,0,0,0,0,0,0,0,0,0,0,0,0,0,0,0,0,0,0,0,0,0,0,0,0,0,1,0,0,0,0,0,0,0,0,0,450,4,350,0,0,0,3,7.5,0,0,0,2712,0.0569,35.6
0,0,0,0,0.205300139,0,0,0,0,0,0,99.79469986,0,0,0,0,0,0,0,0,0,0,0,0,0,0,0,0,0,0,0,0,0,0,0,0,0,0,0,0,0,0,0,0,0,0,0,0,0,0,0,0,0,0,0,0,0,0,0,0,0,0,0,0,0,0,0,0,0,0,0,0,0,0,0,0,0,0,1,0,0,0,0,0,0,0,0,0,450,4,350,0,0,0,3,7.5,0,0,0,3306,0.0569,35.1
0,0,0,0,0.205300139,0,0,0,0,0,0,99.79469986,0,0,0,0,0,0,0,0,0,0,0,0,0,0,0,0,0,0,0,0,0,0,0,0,0,0,0,0,0,0,0,0,0,0,0,0,0,0,0,0,0,0,0,0,0,0,0,0,0,0,0,0,0,0,0,0,0,0,0,0,0,0,0,0,0,0,1,0,0,0,0,0,0,0,0,0,450,4,350,0,0,0,3,7.5,0,0,0,306,0.0569,34.9
0,0,0,0,0.205300139,0,0,0,0,0,0,99.79469986,0,0,0,0,0,0,0,0,0,0,0,0,0,0,0,0,0,0,0,0,0,0,0,0,0,0,0,0,0,0,0,0,0,0,0,0,0,0,0,0,0,0,0,0,0,0,0,0,0,0,0,0,0,0,0,0,0,0,0,0,0,0,0,0,0,0,1,0,0,0,0,0,0,0,0,0,450,4,400,0,0,0,3,7.5,0,0,0,458.4,0.0569,37.5
0,0,0,0,0.205300139,0,0,0,0,0,0,99.79469986,0,0,0,0,0,0,0,0,0,0,0,0,0,0,0,0,0,0,0,0,0,0,0,0,0,0,0,0,0,0,0,0,0,0,0,0,0,0,0,0,0,0,0,0,0,0,0,0,0,0,0,0,0,0,0,0,0,0,0,0,0,0,0,0,0,0,1,0,0,0,0,0,0,0,0,0,450,4,400,0,0,0,3,7.5,0,0,0,1500,0.0569,37.6
0,0,0,0,0.205300139,0,0,0,0,0,0,99.79469986,0,0,0,0,0,0,0,0,0,0,0,0,0,0,0,0,0,0,0,0,0,0,0,0,0,0,0,0,0,0,0,0,0,0,0,0,0,0,0,0,0,0,0,0,0,0,0,0,0,0,0,0,0,0,0,0,0,0,0,0,0,0,0,0,0,0,1,0,0,0,0,0,0,0,0,0,450,4,400,0,0,0,3,7.5,0,0,0,306,0.0569,33.9
0,0,0,0,0.205300139,0,0,0,0,0,0,99.79469986,0,0,0,0,0,0,0,0,0,0,0,0,0,0,0,0,0,0,0,0,0,0,0,0,0,0,0,0,0,0,0,0,0,0,0,0,0,0,0,0,0,0,0,0,0,0,0,0,0,0,0,0,0,0,0,0,0,0,0,0,0,0,0,0,0,0,1,0,0,0,0,0,0,0,0,0,450,4,400,0,0,0,3,7.5,0,0,0,2250,0.0569,36.5
0,0,0,0,0.205300139,0,0,0,0,0,0,99.79469986,0,0,0,0,0,0,0,0,0,0,0,0,0,0,0,0,0,0,0,0,0,0,0,0,0,0,0,0,0,0,0,0,0,0,0,0,0,0,0,0,0,0,0,0,0,0,0,0,0,0,0,0,0,0,0,0,0,0,0,0,0,0,0,0,0,0,1,0,0,0,0,0,0,0,0,0,450,4,400,0,0,0,3,7.5,0,0,0,3000,0.0569,36
0,0,0,0,0.205300139,0,0,0,0,0,0,99.79469986,0,0,0,0,0,0,0,0,0,0,0,0,0,0,0,0,0,0,0,0,0,0,0,0,0,0,0,0,0,0,0,0,0,0,0,0,0,0,0,0,0,0,0,0,0,0,0,0,0,0,0,0,0,0,0,0,0,0,0,0,0,0,0,0,0,0,1,0,0,0,0,0,0,0,0,0,450,4,400,0,0,0,3,7.5,0,0,0,3150,0.0569,35.8
0,0,0,0,0.883295878,0,0,0,0,0,0,0,0,99.11670412,0,0,0,0,0,0,0,0,0,0,0,0,0,0,0,0,0,0,0,0,0,0,0,0,0,0,0,0,0,0,0,0,0,0,0,0,0,0,0,0,0,0,0,0,0,0,0,0,0,0,0,0,0,0,0,0,0,0,0,1,0,0,0,0,0,0,0,0,0,0,0,0,0,0,500,4,200,16,0,1.6,6,60,0.4,0,0,60,13.33,0.928
0,0,0,0,0.883295878,0,0,0,0,0,0,0,0,99.11670412,0,0,0,0,0,0,0,0,0,0,0,0,0,0,0,0,0,0,0,0,0,0,0,0,0,0,0,0,0,0,0,0,0,0,0,0,0,0,0,0,0,0,0,0,0,0,0,0,0,0,0,0,0,0,0,0,0,0,0,1,0,0,0,0,0,0,0,0,0,0,0,0,0,0,500,4,225,16,0,1.6,6,60,0.4,0,0,60,13.33,2.1
0,0,0,0,0.883295878,0,0,0,0,0,0,0,0,99.11670412,0,0,0,0,0,0,0,0,0,0,0,0,0,0,0,0,0,0,0,0,0,0,0,0,0,0,0,0,0,0,0,0,0,0,0,0,0,0,0,0,0,0,0,0,0,0,0,0,0,0,0,0,0,0,0,0,0,0,0,1,0,0,0,0,0,0,0,0,0,0,0,0,0,0,500,4,250,16,0,1.6,6,60,0.4,0,0,60,13.33,10.1
0,0,0,0,0.883295878,0,0,0,0,0,0,0,0,99.11670412,0,0,0,0,0,0,0,0,0,0,0,0,0,0,0,0,0,0,0,0,0,0,0,0,0,0,0,0,0,0,0,0,0,0,0,0,0,0,0,0,0,0,0,0,0,0,0,0,0,0,0,0,0,0,0,0,0,0,0,1,0,0,0,0,0,0,0,0,0,0,0,0,0,0,500,4,275,16,0,1.6,6,60,0.4,0,0,60,13.33,22.6
0,0,0,0,0.883295878,0,0,0,0,0,0,0,0,99.11670412,0,0,0,0,0,0,0,0,0,0,0,0,0,0,0,0,0,0,0,0,0,0,0,0,0,0,0,0,0,0,0,0,0,0,0,0,0,0,0,0,0,0,0,0,0,0,0,0,0,0,0,0,0,0,0,0,0,0,0,1,0,0,0,0,0,0,0,0,0,0,0,0,0,0,500,4,300,16,0,1.6,6,60,0.4,0,0,60,13.33,42.4
0,0,0,0,0.883295878,0,0,0,0,0,0,0,0,99.11670412,0,0,0,0,0,0,0,0,0,0,0,0,0,0,0,0,0,0,0,0,0,0,0,0,0,0,0,0,0,0,0,0,0,0,0,0,0,0,0,0,0,0,0,0,0,0,0,0,0,0,0,0,0,0,0,0,0,0,0,1,0,0,0,0,0,0,0,0,0,0,0,0,0,0,500,4,325,16,0,1.6,6,60,0.4,0,0,60,13.33,61.6
0,0,0,0,0.883295878,0,0,0,0,0,0,0,0,99.11670412,0,0,0,0,0,0,0,0,0,0,0,0,0,0,0,0,0,0,0,0,0,0,0,0,0,0,0,0,0,0,0,0,0,0,0,0,0,0,0,0,0,0,0,0,0,0,0,0,0,0,0,0,0,0,0,0,0,0,0,1,0,0,0,0,0,0,0,0,0,0,0,0,0,0,500,4,350,16,0,1.6,6,60,0.4,0,0,60,13.33,68.2
0,0,0,0,0.772863139,0,0,0,0,0,0,0,0,81.46873956,0,0,0,0,0,0,0,0,0,0,0,0,0,0,0,0,0,0,0,0,0,0,0,0,0,0,0,0,0,0,0,0,0,0,0,0,0,0,0,0,0,0,17.7583973,0,0,0,0,0,0,0,0,0,0,0,0,0,0,0,0,0,0,0,0,0,1,1,0,0,0,0,0,0,0,0,500,4,200,16,0,1.6,6,60,0.4,0,0,60,13.33,2.97
0,0,0,0,0.772863139,0,0,0,0,0,0,0,0,81.46873956,0,0,0,0,0,0,0,0,0,0,0,0,0,0,0,0,0,0,0,0,0,0,0,0,0,0,0,0,0,0,0,0,0,0,0,0,0,0,0,0,0,0,17.7583973,0,0,0,0,0,0,0,0,0,0,0,0,0,0,0,0,0,0,0,0,0,1,1,0,0,0,0,0,0,0,0,500,4,225,16,0,1.6,6,60,0.4,0,0,60,13.33,8.92
0,0,0,0,0.772863139,0,0,0,0,0,0,0,0,81.46873956,0,0,0,0,0,0,0,0,0,0,0,0,0,0,0,0,0,0,0,0,0,0,0,0,0,0,0,0,0,0,0,0,0,0,0,0,0,0,0,0,0,0,17.7583973,0,0,0,0,0,0,0,0,0,0,0,0,0,0,0,0,0,0,0,0,0,1,1,0,0,0,0,0,0,0,0,500,4,250,16,0,1.6,6,60,0.4,0,0,60,13.33,26.7
0,0,0,0,0.772863139,0,0,0,0,0,0,0,0,81.46873956,0,0,0,0,0,0,0,0,0,0,0,0,0,0,0,0,0,0,0,0,0,0,0,0,0,0,0,0,0,0,0,0,0,0,0,0,0,0,0,0,0,0,17.7583973,0,0,0,0,0,0,0,0,0,0,0,0,0,0,0,0,0,0,0,0,0,1,1,0,0,0,0,0,0,0,0,500,4,275,16,0,1.6,6,60,0.4,0,0,60,13.33,51.7
0,0,0,0,0.772863139,0,0,0,0,0,0,0,0,81.46873956,0,0,0,0,0,0,0,0,0,0,0,0,0,0,0,0,0,0,0,0,0,0,0,0,0,0,0,0,0,0,0,0,0,0,0,0,0,0,0,0,0,0,17.7583973,0,0,0,0,0,0,0,0,0,0,0,0,0,0,0,0,0,0,0,0,0,1,1,0,0,0,0,0,0,0,0,500,4,300,16,0,1.6,6,60,0.4,0,0,60,13.33,71.3
0,0,0,0,0.772863139,0,0,0,0,0,0,0,0,81.46873956,0,0,0,0,0,0,0,0,0,0,0,0,0,0,0,0,0,0,0,0,0,0,0,0,0,0,0,0,0,0,0,0,0,0,0,0,0,0,0,0,0,0,17.7583973,0,0,0,0,0,0,0,0,0,0,0,0,0,0,0,0,0,0,0,0,0,1,1,0,0,0,0,0,0,0,0,500,4,325,16,0,1.6,6,60,0.4,0,0,60,13.33,78.4
0,0,0,0,0.772863139,0,0,0,0,0,0,0,0,81.46873956,0,0,0,0,0,0,0,0,0,0,0,0,0,0,0,0,0,0,0,0,0,0,0,0,0,0,0,0,0,0,0,0,0,0,0,0,0,0,0,0,0,0,17.7583973,0,0,0,0,0,0,0,0,0,0,0,0,0,0,0,0,0,0,0,0,0,1,1,0,0,0,0,0,0,0,0,500,4,350,16,0,1.6,6,60,0.4,0,0,60,13.33,78.2
0,2.483759767,0,0,0,0,0,0,0,0,0,0,0,97.51624023,0,0,0,0,0,0,0,0,0,0,0,0,0,0,0,0,0,0,0,0,0,0,0,0,0,0,0,0,0,0,0,0,0,0,0,0,0,0,0,0,0,0,0,0,0,0,0,0,0,0,0,0,0,0,0,0,0,0,0,1,0,0,0,0,0,0,0,0,0,0,0,0,0,0,400,2,250,30,0,10,10,20,0,0,0,60,1,0.243
0,2.483759767,0,0,0,0,0,0,0,0,0,0,0,97.51624023,0,0,0,0,0,0,0,0,0,0,0,0,0,0,0,0,0,0,0,0,0,0,0,0,0,0,0,0,0,0,0,0,0,0,0,0,0,0,0,0,0,0,0,0,0,0,0,0,0,0,0,0,0,0,0,0,0,0,0,1,0,0,0,0,0,0,0,0,0,0,0,0,0,0,400,2,300,30,0,10,10,20,0,0,0,60,1,93.7
0,2.483759767,0,0,0,0,0,0,0,0,0,0,0,97.51624023,0,0,0,0,0,0,0,0,0,0,0,0,0,0,0,0,0,0,0,0,0,0,0,0,0,0,0,0,0,0,0,0,0,0,0,0,0,0,0,0,0,0,0,0,0,0,0,0,0,0,0,0,0,0,0,0,0,0,0,1,0,0,0,0,0,0,0,0,0,0,0,0,0,0,400,2,350,30,0,10,10,20,0,0,0,60,1,96.4
0,0,0,0,1.768676724,0,0,0,0,0,0,0,0,98.23132328,0,0,0,0,0,0,0,0,0,0,0,0,0,0,0,0,0,0,0,0,0,0,0,0,0,0,0,0,0,0,0,0,0,0,0,0,0,0,0,0,0,0,0,0,0,0,0,0,0,0,0,0,0,0,0,0,0,0,0,1,0,0,0,0,0,0,0,0,0,0,0,0,0,0,400,4,250,30,0,10,10,20,0,0,0,60,1,3.4
0,0,0,0,1.768676724,0,0,0,0,0,0,0,0,98.23132328,0,0,0,0,0,0,0,0,0,0,0,0,0,0,0,0,0,0,0,0,0,0,0,0,0,0,0,0,0,0,0,0,0,0,0,0,0,0,0,0,0,0,0,0,0,0,0,0,0,0,0,0,0,0,0,0,0,0,0,1,0,0,0,0,0,0,0,0,0,0,0,0,0,0,400,4,300,30,0,10,10,20,0,0,0,60,1,9.71
0,0,0,0,1.768676724,0,0,0,0,0,0,0,0,98.23132328,0,0,0,0,0,0,0,0,0,0,0,0,0,0,0,0,0,0,0,0,0,0,0,0,0,0,0,0,0,0,0,0,0,0,0,0,0,0,0,0,0,0,0,0,0,0,0,0,0,0,0,0,0,0,0,0,0,0,0,1,0,0,0,0,0,0,0,0,0,0,0,0,0,0,400,4,350,30,0,10,10,20,0,0,0,60,1,18.4
0,0,0,0,0,4.39685609,0,0,0,0,0,0,0,95.60314391,0,0,0,0,0,0,0,0,0,0,0,0,0,0,0,0,0,0,0,0,0,0,0,0,0,0,0,0,0,0,0,0,0,0,0,0,0,0,0,0,0,0,0,0,0,0,0,0,0,0,0,0,0,0,0,0,0,0,0,0,0,0,0,1,0,0,0,0,0,0,0,0,0,0,300,2,250,30,0,10,10,20,0,0,0,60,1,26.7
0,0,0,0,0,4.39685609,0,0,0,0,0,0,0,95.60314391,0,0,0,0,0,0,0,0,0,0,0,0,0,0,0,0,0,0,0,0,0,0,0,0,0,0,0,0,0,0,0,0,0,0,0,0,0,0,0,0,0,0,0,0,0,0,0,0,0,0,0,0,0,0,0,0,0,0,0,0,0,0,0,1,0,0,0,0,0,0,0,0,0,0,300,2,300,30,0,10,10,20,0,0,0,60,1,32.8
0,0,0,0,0,4.39685609,0,0,0,0,0,0,0,95.60314391,0,0,0,0,0,0,0,0,0,0,0,0,0,0,0,0,0,0,0,0,0,0,0,0,0,0,0,0,0,0,0,0,0,0,0,0,0,0,0,0,0,0,0,0,0,0,0,0,0,0,0,0,0,0,0,0,0,0,0,0,0,0,0,1,0,0,0,0,0,0,0,0,0,0,300,2,350,30,0,10,10,20,0,0,0,60,1,33
2.527726359,0,0,0,0,0,0,0,0,0,0,0,0,97.47227364,0,0,0,0,0,0,0,0,0,0,0,0,0,0,0,0,0,0,0,0,0,0,0,0,0,0,0,0,0,0,0,0,0,0,0,0,0,0,0,0,0,0,0,0,0,0,0,0,0,0,0,0,0,0,0,0,0,0,0,1,0,0,0,0,0,0,0,0,0,0,0,0,0,0,400,3,250,30,0,10,10,20,0,0,0,60,1,2.91
2.527726359,0,0,0,0,0,0,0,0,0,0,0,0,97.47227364,0,0,0,0,0,0,0,0,0,0,0,0,0,0,0,0,0,0,0,0,0,0,0,0,0,0,0,0,0,0,0,0,0,0,0,0,0,0,0,0,0,0,0,0,0,0,0,0,0,0,0,0,0,0,0,0,0,0,0,1,0,0,0,0,0,0,0,0,0,0,0,0,0,0,400,3,300,30,0,10,10,20,0,0,0,60,1,42.5
2.527726359,0,0,0,0,0,0,0,0,0,0,0,0,97.47227364,0,0,0,0,0,0,0,0,0,0,0,0,0,0,0,0,0,0,0,0,0,0,0,0,0,0,0,0,0,0,0,0,0,0,0,0,0,0,0,0,0,0,0,0,0,0,0,0,0,0,0,0,0,0,0,0,0,0,0,1,0,0,0,0,0,0,0,0,0,0,0,0,0,0,400,3,350,30,0,10,10,20,0,0,0,60,1,93.2
0,0,0,0,0,0,3.19516943,0,0,0,0,0,0,96.80483057,0,0,0,0,0,0,0,0,0,0,0,0,0,0,0,0,0,0,0,0,0,0,0,0,0,0,0,0,0,0,0,0,0,0,0,0,0,0,0,0,0,0,0,0,0,0,0,0,0,0,0,0,0,0,0,0,0,0,0,1,0,0,0,0,0,0,0,0,0,0,0,0,0,0,400,3,250,30,0,10,10,20,0,0,0,60,1,3.4
0,0,0,0,0,0,3.19516943,0,0,0,0,0,0,96.80483057,0,0,0,0,0,0,0,0,0,0,0,0,0,0,0,0,0,0,0,0,0,0,0,0,0,0,0,0,0,0,0,0,0,0,0,0,0,0,0,0,0,0,0,0,0,0,0,0,0,0,0,0,0,0,0,0,0,0,0,1,0,0,0,0,0,0,0,0,0,0,0,0,0,0,400,3,300,30,0,10,10,20,0,0,0,60,1,9.71
0,0,0,0,0,0,3.19516943,0,0,0,0,0,0,96.80483057,0,0,0,0,0,0,0,0,0,0,0,0,0,0,0,0,0,0,0,0,0,0,0,0,0,0,0,0,0,0,0,0,0,0,0,0,0,0,0,0,0,0,0,0,0,0,0,0,0,0,0,0,0,0,0,0,0,0,0,1,0,0,0,0,0,0,0,0,0,0,0,0,0,0,400,3,350,30,0,10,10,20,0,0,0,60,1,18.4
0,0.773756744,0,0,0,0,0,0,0,0,0,0,0,0,0,0,0,0,0,0,0,0,0,0,0,99.22624326,0,0,0,0,0,0,0,0,0,0,0,0,0,0,0,0,0,0,0,0,0,0,0,0,0,0,0,0,0,0,0,0,0,0,0,0,0,0,0,0,0,0,0,0,0,0,0,1,0,0,0,0,0,0,0,0,0,0,0,0,0,0,400,3,250,30,0,10,10,20,0,0,0,60,1,0.243
0,0.773756744,0,0,0,0,0,0,0,0,0,0,0,0,0,0,0,0,0,0,0,0,0,0,0,99.22624326,0,0,0,0,0,0,0,0,0,0,0,0,0,0,0,0,0,0,0,0,0,0,0,0,0,0,0,0,0,0,0,0,0,0,0,0,0,0,0,0,0,0,0,0,0,0,0,1,0,0,0,0,0,0,0,0,0,0,0,0,0,0,400,3,300,30,0,10,10,20,0,0,0,60,1,1.24
0,0.773756744,0,0,0,0,0,0,0,0,0,0,0,0,0,0,0,0,0,0,0,0,0,0,0,99.22624326,0,0,0,0,0,0,0,0,0,0,0,0,0,0,0,0,0,0,0,0,0,0,0,0,0,0,0,0,0,0,0,0,0,0,0,0,0,0,0,0,0,0,0,0,0,0,0,1,0,0,0,0,0,0,0,0,0,0,0,0,0,0,400,3,350,30,0,10,10,20,0,0,0,60,1,5.93
0,0,0,0,1.231183506,0,0,0,0,0,0,0,0,0,0,0,0,0,0,0,0,0,0,0,0,98.76881649,0,0,0,0,0,0,0,0,0,0,0,0,0,0,0,0,0,0,0,0,0,0,0,0,0,0,0,0,0,0,0,0,0,0,0,0,0,0,0,0,0,0,0,0,0,0,0,1,0,0,0,0,0,0,0,0,0,0,0,0,0,0,400,5,250,30,0,10,10,20,0,0,0,60,1,3.73
0,0,0,0,1.231183506,0,0,0,0,0,0,0,0,0,0,0,0,0,0,0,0,0,0,0,0,98.76881649,0,0,0,0,0,0,0,0,0,0,0,0,0,0,0,0,0,0,0,0,0,0,0,0,0,0,0,0,0,0,0,0,0,0,0,0,0,0,0,0,0,0,0,0,0,0,0,1,0,0,0,0,0,0,0,0,0,0,0,0,0,0,400,5,300,30,0,10,10,20,0,0,0,60,1,10.2
0,0,0,0,1.231183506,0,0,0,0,0,0,0,0,0,0,0,0,0,0,0,0,0,0,0,0,98.76881649,0,0,0,0,0,0,0,0,0,0,0,0,0,0,0,0,0,0,0,0,0,0,0,0,0,0,0,0,0,0,0,0,0,0,0,0,0,0,0,0,0,0,0,0,0,0,0,1,0,0,0,0,0,0,0,0,0,0,0,0,0,0,400,5,350,30,0,10,10,20,0,0,0,60,1,18.8
0,0,0,0,0,4.092385436,0,0,0,0,0,0,0,0,0,0,0,0,0,0,0,0,0,0,0,95.90761456,0,0,0,0,0,0,0,0,0,0,0,0,0,0,0,0,0,0,0,0,0,0,0,0,0,0,0,0,0,0,0,0,0,0,0,0,0,0,0,0,0,0,0,0,0,0,0,0,0,0,1,0,0,0,0,0,0,0,0,0,0,0,25,0,250,30,0,10,10,20,0,0,0,60,1,11.6
0,0,0,0,0,4.092385436,0,0,0,0,0,0,0,0,0,0,0,0,0,0,0,0,0,0,0,95.90761456,0,0,0,0,0,0,0,0,0,0,0,0,0,0,0,0,0,0,0,0,0,0,0,0,0,0,0,0,0,0,0,0,0,0,0,0,0,0,0,0,0,0,0,0,0,0,0,0,0,0,1,0,0,0,0,0,0,0,0,0,0,0,25,0,300,30,0,10,10,20,0,0,0,60,1,14.3
0,0,0,0,0,4.092385436,0,0,0,0,0,0,0,0,0,0,0,0,0,0,0,0,0,0,0,95.90761456,0,0,0,0,0,0,0,0,0,0,0,0,0,0,0,0,0,0,0,0,0,0,0,0,0,0,0,0,0,0,0,0,0,0,0,0,0,0,0,0,0,0,0,0,0,0,0,0,0,0,1,0,0,0,0,0,0,0,0,0,0,0,25,0,350,30,0,10,10,20,0,0,0,60,1,22.5
3.123696113,0,0,0,0,0,0,0,0,0,0,0,0,0,0,0,0,0,0,0,0,0,0,0,0,96.87630389,0,0,0,0,0,0,0,0,0,0,0,0,0,0,0,0,0,0,0,0,0,0,0,0,0,0,0,0,0,0,0,0,0,0,0,0,0,0,0,0,0,0,0,0,0,0,0,1,0,0,0,0,0,0,0,0,0,0,0,0,0,0,400,3,250,30,0,10,10,20,0,0,0,60,1,1.11
3.123696113,0,0,0,0,0,0,0,0,0,0,0,0,0,0,0,0,0,0,0,0,0,0,0,0,96.87630389,0,0,0,0,0,0,0,0,0,0,0,0,0,0,0,0,0,0,0,0,0,0,0,0,0,0,0,0,0,0,0,0,0,0,0,0,0,0,0,0,0,0,0,0,0,0,0,1,0,0,0,0,0,0,0,0,0,0,0,0,0,0,400,3,300,30,0,10,10,20,0,0,0,60,1,1.67
3.123696113,0,0,0,0,0,0,0,0,0,0,0,0,0,0,0,0,0,0,0,0,0,0,0,0,96.87630389,0,0,0,0,0,0,0,0,0,0,0,0,0,0,0,0,0,0,0,0,0,0,0,0,0,0,0,0,0,0,0,0,0,0,0,0,0,0,0,0,0,0,0,0,0,0,0,1,0,0,0,0,0,0,0,0,0,0,0,0,0,0,400,3,350,30,0,10,10,20,0,0,0,60,1,1.79
0,0,0,0,0,0.613685119,0,0,0,0,0,99.38631488,0,0,0,0,0,0,0,0,0,0,0,0,0,0,0,0,0,0,0,0,0,0,0,0,0,0,0,0,0,0,0,0,0,0,0,0,0,0,0,0,0,0,0,0,0,0,0,0,0,0,0,0,0,0,0,0,0,0,0,0,0,0,0,0,0,0,0,0,0,0,0,0,1,0,0,0,25,0,250,30,0,10,10,20,0,0,0,60,1,7.19
0,0,0,0,0,0.613685119,0,0,0,0,0,99.38631488,0,0,0,0,0,0,0,0,0,0,0,0,0,0,0,0,0,0,0,0,0,0,0,0,0,0,0,0,0,0,0,0,0,0,0,0,0,0,0,0,0,0,0,0,0,0,0,0,0,0,0,0,0,0,0,0,0,0,0,0,0,0,0,0,0,0,0,0,0,0,0,0,1,0,0,0,25,0,300,30,0,10,10,20,0,0,0,60,1,14.4
0,0,0,0,0,0.613685119,0,0,0,0,0,99.38631488,0,0,0,0,0,0,0,0,0,0,0,0,0,0,0,0,0,0,0,0,0,0,0,0,0,0,0,0,0,0,0,0,0,0,0,0,0,0,0,0,0,0,0,0,0,0,0,0,0,0,0,0,0,0,0,0,0,0,0,0,0,0,0,0,0,0,0,0,0,0,0,0,1,0,0,0,25,0,350,30,0,10,10,20,0,0,0,60,1,20.6
0,0,0,0,0.828562687,0,0,0,0,0,0,99.17143731,0,0,0,0,0,0,0,0,0,0,0,0,0,0,0,0,0,0,0,0,0,0,0,0,0,0,0,0,0,0,0,0,0,0,0,0,0,0,0,0,0,0,0,0,0,0,0,0,0,0,0,0,0,0,0,0,0,0,0,0,0,1,0,0,0,0,0,0,0,0,0,0,0,0,0,0,400,4,250,30,0,10,10,20,0,0,0,60,1,35.7
0,0,0,0,0.828562687,0,0,0,0,0,0,99.17143731,0,0,0,0,0,0,0,0,0,0,0,0,0,0,0,0,0,0,0,0,0,0,0,0,0,0,0,0,0,0,0,0,0,0,0,0,0,0,0,0,0,0,0,0,0,0,0,0,0,0,0,0,0,0,0,0,0,0,0,0,0,1,0,0,0,0,0,0,0,0,0,0,0,0,0,0,400,4,300,30,0,10,10,20,0,0,0,60,1,49.6
0,0,0,0,0.828562687,0,0,0,0,0,0,99.17143731,0,0,0,0,0,0,0,0,0,0,0,0,0,0,0,0,0,0,0,0,0,0,0,0,0,0,0,0,0,0,0,0,0,0,0,0,0,0,0,0,0,0,0,0,0,0,0,0,0,0,0,0,0,0,0,0,0,0,0,0,0,1,0,0,0,0,0,0,0,0,0,0,0,0,0,0,400,4,350,30,0,10,10,20,0,0,0,60,1,58.3
0,0,0,0,0.41182001,0,0,0,0,0,0,99.58817999,0,0,0,0,0,0,0,0,0,0,0,0,0,0,0,0,0,0,0,0,0,0,0,0,0,0,0,0,0,0,0,0,0,0,0,0,0,0,0,0,0,0,0,0,0,0,0,0,0,0,0,0,0,0,0,0,0,0,0,0,0,0,0,1,0,0,0,0,0,0,0,0,0,0,0,0,500,5,250,30,0,10,10,20,0,0,0,60,1,5.21
0,0,0,0,0.41182001,0,0,0,0,0,0,99.58817999,0,0,0,0,0,0,0,0,0,0,0,0,0,0,0,0,0,0,0,0,0,0,0,0,0,0,0,0,0,0,0,0,0,0,0,0,0,0,0,0,0,0,0,0,0,0,0,0,0,0,0,0,0,0,0,0,0,0,0,0,0,0,0,1,0,0,0,0,0,0,0,0,0,0,0,0,500,5,300,30,0,10,10,20,0,0,0,60,1,33.2
0,0,0,0,0.41182001,0,0,0,0,0,0,99.58817999,0,0,0,0,0,0,0,0,0,0,0,0,0,0,0,0,0,0,0,0,0,0,0,0,0,0,0,0,0,0,0,0,0,0,0,0,0,0,0,0,0,0,0,0,0,0,0,0,0,0,0,0,0,0,0,0,0,0,0,0,0,0,0,1,0,0,0,0,0,0,0,0,0,0,0,0,500,5,350,30,0,10,10,20,0,0,0,60,1,58.8
0,0,0,0,0,0.754106322,0,0,0,0,0,0,0,0,0,0,99.24589368,0,0,0,0,0,0,0,0,0,0,0,0,0,0,0,0,0,0,0,0,0,0,0,0,0,0,0,0,0,0,0,0,0,0,0,0,0,0,0,0,0,0,0,0,0,0,0,0,0,0,0,0,0,0,0,0,0,0,0,0,0,0,0,0,0,0,0,1,0,0,0,300,2,250,30,0,10,10,20,0,0,0,60,1,9.75
0,0,0,0,0,0.754106322,0,0,0,0,0,0,0,0,0,0,99.24589368,0,0,0,0,0,0,0,0,0,0,0,0,0,0,0,0,0,0,0,0,0,0,0,0,0,0,0,0,0,0,0,0,0,0,0,0,0,0,0,0,0,0,0,0,0,0,0,0,0,0,0,0,0,0,0,0,0,0,0,0,0,0,0,0,0,0,0,1,0,0,0,300,2,300,30,0,10,10,20,0,0,0,60,1,14.9
0,0,0,0,0,0.754106322,0,0,0,0,0,0,0,0,0,0,99.24589368,0,0,0,0,0,0,0,0,0,0,0,0,0,0,0,0,0,0,0,0,0,0,0,0,0,0,0,0,0,0,0,0,0,0,0,0,0,0,0,0,0,0,0,0,0,0,0,0,0,0,0,0,0,0,0,0,0,0,0,0,0,0,0,0,0,0,0,1,0,0,0,300,2,350,30,0,10,10,20,0,0,0,60,1,17.9
0,0,0,0,0.952717613,0,0,0,0,0,0,0,0,0,0,0,99.04728239,0,0,0,0,0,0,0,0,0,0,0,0,0,0,0,0,0,0,0,0,0,0,0,0,0,0,0,0,0,0,0,0,0,0,0,0,0,0,0,0,0,0,0,0,0,0,0,0,0,0,0,0,0,0,0,0,1,0,0,0,0,0,0,0,0,0,0,0,0,0,0,400,4,250,30,0,10,10,20,0,0,0,60,1,3.36
0,0,0,0,0.952717613,0,0,0,0,0,0,0,0,0,0,0,99.04728239,0,0,0,0,0,0,0,0,0,0,0,0,0,0,0,0,0,0,0,0,0,0,0,0,0,0,0,0,0,0,0,0,0,0,0,0,0,0,0,0,0,0,0,0,0,0,0,0,0,0,0,0,0,0,0,0,1,0,0,0,0,0,0,0,0,0,0,0,0,0,0,400,4,300,30,0,10,10,20,0,0,0,60,1,20.8
0,0,0,0,0.952717613,0,0,0,0,0,0,0,0,0,0,0,99.04728239,0,0,0,0,0,0,0,0,0,0,0,0,0,0,0,0,0,0,0,0,0,0,0,0,0,0,0,0,0,0,0,0,0,0,0,0,0,0,0,0,0,0,0,0,0,0,0,0,0,0,0,0,0,0,0,0,1,0,0,0,0,0,0,0,0,0,0,0,0,0,0,400,4,350,30,0,10,10,20,0,0,0,60,1,40
0,1.195069299,0,0,0,0,0,0,0,0,0,0,0,0,0,0,98.8049307,0,0,0,0,0,0,0,0,0,0,0,0,0,0,0,0,0,0,0,0,0,0,0,0,0,0,0,0,0,0,0,0,0,0,0,0,0,0,0,0,0,0,0,0,0,0,0,0,0,0,0,0,0,0,0,0,1,0,0,0,0,0,0,0,0,0,0,0,0,0,0,400,3,250,30,0,10,10,20,0,0,0,60,1,1.39
0,1.195069299,0,0,0,0,0,0,0,0,0,0,0,0,0,0,98.8049307,0,0,0,0,0,0,0,0,0,0,0,0,0,0,0,0,0,0,0,0,0,0,0,0,0,0,0,0,0,0,0,0,0,0,0,0,0,0,0,0,0,0,0,0,0,0,0,0,0,0,0,0,0,0,0,0,1,0,0,0,0,0,0,0,0,0,0,0,0,0,0,400,3,300,30,0,10,10,20,0,0,0,60,1,66.3
0,1.195069299,0,0,0,0,0,0,0,0,0,0,0,0,0,0,98.8049307,0,0,0,0,0,0,0,0,0,0,0,0,0,0,0,0,0,0,0,0,0,0,0,0,0,0,0,0,0,0,0,0,0,0,0,0,0,0,0,0,0,0,0,0,0,0,0,0,0,0,0,0,0,0,0,0,1,0,0,0,0,0,0,0,0,0,0,0,0,0,0,400,3,350,30,0,10,10,20,0,0,0,60,1,91.6
0,0,0,0,0.441387779,0,0,0,0,0,0,0,0,99.55861222,0,0,0,0,0,0,0,0,0,0,0,0,0,0,0,0,0,0,0,0,0,0,0,0,0,0,0,0,0,0,0,0,0,0,0,0,0,0,0,0,0,0,0,0,0,0,0,0,0,0,0,0,0,0,0,0,0,0,0,1,0,0,0,0,0,0,0,0,0,0,0,0,0,0,500,3,225,28,0,8.7,4.4,29.6,0.1,0,0,60,2.83,7.31
0,0,0,0,0.441387779,0,0,0,0,0,0,0,0,99.55861222,0,0,0,0,0,0,0,0,0,0,0,0,0,0,0,0,0,0,0,0,0,0,0,0,0,0,0,0,0,0,0,0,0,0,0,0,0,0,0,0,0,0,0,0,0,0,0,0,0,0,0,0,0,0,0,0,0,0,0,1,0,0,0,0,0,0,0,0,0,0,0,0,0,0,500,3,250,28,0,8.7,4.4,29.6,0.1,0,0,60,2.83,17.5
0,0,0,0,0.441387779,0,0,0,0,0,0,0,0,99.55861222,0,0,0,0,0,0,0,0,0,0,0,0,0,0,0,0,0,0,0,0,0,0,0,0,0,0,0,0,0,0,0,0,0,0,0,0,0,0,0,0,0,0,0,0,0,0,0,0,0,0,0,0,0,0,0,0,0,0,0,1,0,0,0,0,0,0,0,0,0,0,0,0,0,0,500,3,275,28,0,8.7,4.4,29.6,0.1,0,0,60,2.83,35.2
0,0,0,0,0.441387779,0,0,0,0,0,0,0,0,99.55861222,0,0,0,0,0,0,0,0,0,0,0,0,0,0,0,0,0,0,0,0,0,0,0,0,0,0,0,0,0,0,0,0,0,0,0,0,0,0,0,0,0,0,0,0,0,0,0,0,0,0,0,0,0,0,0,0,0,0,0,1,0,0,0,0,0,0,0,0,0,0,0,0,0,0,500,3,300,28,0,8.7,4.4,29.6,0.1,0,0,60,2.83,58.7
0,0,0,0,0.441387779,0,0,0,0,0,0,0,0,99.55861222,0,0,0,0,0,0,0,0,0,0,0,0,0,0,0,0,0,0,0,0,0,0,0,0,0,0,0,0,0,0,0,0,0,0,0,0,0,0,0,0,0,0,0,0,0,0,0,0,0,0,0,0,0,0,0,0,0,0,0,1,0,0,0,0,0,0,0,0,0,0,0,0,0,0,500,3,330,28,0,8.7,4.4,29.6,0.1,0,0,60,2.83,79.9
0,0,0,0,0.205300139,0,0,0,0,0,0,99.79469986,0,0,0,0,0,0,0,0,0,0,0,0,0,0,0,0,0,0,0,0,0,0,0,0,0,0,0,0,0,0,0,0,0,0,0,0,0,0,0,0,0,0,0,0,0,0,0,0,0,0,0,0,0,0,0,0,0,0,0,0,0,1,0,0,0,0,0,0,0,0,0,0,0,0,0,0,500,3,225,28,0,8.7,4.4,29.6,0.1,0,0,60,2.83,13.3
0,0,0,0,0.205300139,0,0,0,0,0,0,99.79469986,0,0,0,0,0,0,0,0,0,0,0,0,0,0,0,0,0,0,0,0,0,0,0,0,0,0,0,0,0,0,0,0,0,0,0,0,0,0,0,0,0,0,0,0,0,0,0,0,0,0,0,0,0,0,0,0,0,0,0,0,0,1,0,0,0,0,0,0,0,0,0,0,0,0,0,0,500,3,250,28,0,8.7,4.4,29.6,0.1,0,0,60,2.83,34.2
0,0,0,0,0.205300139,0,0,0,0,0,0,99.79469986,0,0,0,0,0,0,0,0,0,0,0,0,0,0,0,0,0,0,0,0,0,0,0,0,0,0,0,0,0,0,0,0,0,0,0,0,0,0,0,0,0,0,0,0,0,0,0,0,0,0,0,0,0,0,0,0,0,0,0,0,0,1,0,0,0,0,0,0,0,0,0,0,0,0,0,0,500,3,275,28,0,8.7,4.4,29.6,0.1,0,0,60,2.83,62.9
0,0,0,0,0.205300139,0,0,0,0,0,0,99.79469986,0,0,0,0,0,0,0,0,0,0,0,0,0,0,0,0,0,0,0,0,0,0,0,0,0,0,0,0,0,0,0,0,0,0,0,0,0,0,0,0,0,0,0,0,0,0,0,0,0,0,0,0,0,0,0,0,0,0,0,0,0,1,0,0,0,0,0,0,0,0,0,0,0,0,0,0,500,3,300,28,0,8.7,4.4,29.6,0.1,0,0,60,2.83,70.2
0,0,0,0,0.205300139,0,0,0,0,0,0,99.79469986,0,0,0,0,0,0,0,0,0,0,0,0,0,0,0,0,0,0,0,0,0,0,0,0,0,0,0,0,0,0,0,0,0,0,0,0,0,0,0,0,0,0,0,0,0,0,0,0,0,0,0,0,0,0,0,0,0,0,0,0,0,1,0,0,0,0,0,0,0,0,0,0,0,0,0,0,500,3,330,28,0,8.7,4.4,29.6,0.1,0,0,60,2.83,65.3
0,0,0,0,0,0.874927369,0,0,0,0,0,0,0,99.12507263,0,0,0,0,0,0,0,0,0,0,0,0,0,0,0,0,0,0,0,0,0,0,0,0,0,0,0,0,0,0,0,0,0,0,0,0,0,0,0,0,0,0,0,0,0,0,0,0,0,0,0,0,0,0,0,0,0,0,0,0,0,0,1,0,0,0,0,0,0,0,0,0,0,0,400,3,300,0,0,0,6.17,83,10.83,0,0,60,1.15,1.08
0,0,0,0,0,0.874927369,0,0,0,0,0,0,0,99.12507263,0,0,0,0,0,0,0,0,0,0,0,0,0,0,0,0,0,0,0,0,0,0,0,0,0,0,0,0,0,0,0,0,0,0,0,0,0,0,0,0,0,0,0,0,0,0,0,0,0,0,0,0,0,0,0,0,0,0,0,0,0,0,1,0,0,0,0,0,0,0,0,0,0,0,400,3,350,0,0,0,6.17,83,10.83,0,0,60,1.15,8.66
0,0,0,0,0,0.874927369,0,0,0,0,0,0,0,99.12507263,0,0,0,0,0,0,0,0,0,0,0,0,0,0,0,0,0,0,0,0,0,0,0,0,0,0,0,0,0,0,0,0,0,0,0,0,0,0,0,0,0,0,0,0,0,0,0,0,0,0,0,0,0,0,0,0,0,0,0,0,0,0,1,0,0,0,0,0,0,0,0,0,0,0,400,3,400,0,0,0,6.17,83,10.83,0,0,60,1.15,21.3
0,0,0,0,0,0.874927369,0,0,0,0,0,0,0,99.12507263,0,0,0,0,0,0,0,0,0,0,0,0,0,0,0,0,0,0,0,0,0,0,0,0,0,0,0,0,0,0,0,0,0,0,0,0,0,0,0,0,0,0,0,0,0,0,0,0,0,0,0,0,0,0,0,0,0,0,0,0,0,0,1,0,0,0,0,0,0,0,0,0,0,0,400,3,450,0,0,0,6.17,83,10.83,0,0,60,1.15,33.2
0,0,0,0,0,0.874927369,0,0,0,0,0,0,0,99.12507263,0,0,0,0,0,0,0,0,0,0,0,0,0,0,0,0,0,0,0,0,0,0,0,0,0,0,0,0,0,0,0,0,0,0,0,0,0,0,0,0,0,0,0,0,0,0,0,0,0,0,0,0,0,0,0,0,0,0,0,0,0,0,1,0,0,0,0,0,0,0,0,0,0,0,400,3,500,0,0,0,6.17,83,10.83,0,0,60,1.15,50.2
0,0,0,0,0,0.939201349,0,0,0,0,0,0,0,98.12692487,0,0,0,0,0,0,0,0,0,0,0,0,0,0,0,0,0,0,0,0,0,0,0,0,0,0,0,0,0,0,0,0,0,0,0,0,0,0,0,0.93387378,0,0,0,0,0,0,0,0,0,0,0,0,0,0,0,0,0,0,0,0,0,0,1,0,0,0,0,0,0,0,0,0,0,0,400,3,200,0,0,0,6.17,83,10.83,0,0,60,1.15,1.08
0,0,0,0,0,0.939201349,0,0,0,0,0,0,0,98.12692487,0,0,0,0,0,0,0,0,0,0,0,0,0,0,0,0,0,0,0,0,0,0,0,0,0,0,0,0,0,0,0,0,0,0,0,0,0,0,0,0.93387378,0,0,0,0,0,0,0,0,0,0,0,0,0,0,0,0,0,0,0,0,0,0,1,0,0,0,0,0,0,0,0,0,0,0,400,3,250,0,0,0,6.17,83,10.83,0,0,60,1.15,2.89
0,0,0,0,0,0.939201349,0,0,0,0,0,0,0,98.12692487,0,0,0,0,0,0,0,0,0,0,0,0,0,0,0,0,0,0,0,0,0,0,0,0,0,0,0,0,0,0,0,0,0,0,0,0,0,0,0,0.93387378,0,0,0,0,0,0,0,0,0,0,0,0,0,0,0,0,0,0,0,0,0,0,1,0,0,0,0,0,0,0,0,0,0,0,400,3,300,0,0,0,6.17,83,10.83,0,0,60,1.15,10.5
0,0,0,0,0,0.939201349,0,0,0,0,0,0,0,98.12692487,0,0,0,0,0,0,0,0,0,0,0,0,0,0,0,0,0,0,0,0,0,0,0,0,0,0,0,0,0,0,0,0,0,0,0,0,0,0,0,0.93387378,0,0,0,0,0,0,0,0,0,0,0,0,0,0,0,0,0,0,0,0,0,0,1,0,0,0,0,0,0,0,0,0,0,0,400,3,350,0,0,0,6.17,83,10.83,0,0,60,1.15,26
0,0,0,0,0,0.939201349,0,0,0,0,0,0,0,98.12692487,0,0,0,0,0,0,0,0,0,0,0,0,0,0,0,0,0,0,0,0,0,0,0,0,0,0,0,0,0,0,0,0,0,0,0,0,0,0,0,0.93387378,0,0,0,0,0,0,0,0,0,0,0,0,0,0,0,0,0,0,0,0,0,0,1,0,0,0,0,0,0,0,0,0,0,0,400,3,400,0,0,0,6.17,83,10.83,0,0,60,1.15,43.7
0,0,0,0,0,0.939201349,0,0,0,0,0,0,0,98.12692487,0,0,0,0,0,0,0,0,0,0,0,0,0,0,0,0,0,0,0,0,0,0,0,0,0,0,0,0,0,0,0,0,0,0,0,0,0,0,0,0.93387378,0,0,0,0,0,0,0,0,0,0,0,0,0,0,0,0,0,0,0,0,0,0,1,0,0,0,0,0,0,0,0,0,0,0,400,3,449,0,0,0,6.17,83,10.83,0,0,60,1.15,57
0,0,0,0,0,0.939201349,0,0,0,0,0,0,0,98.12692487,0,0,0,0,0,0,0,0,0,0,0,0,0,0,0,0,0,0,0,0,0,0,0,0,0,0,0,0,0,0,0,0,0,0,0,0,0,0,0,0.93387378,0,0,0,0,0,0,0,0,0,0,0,0,0,0,0,0,0,0,0,0,0,0,1,0,0,0,0,0,0,0,0,0,0,0,400,3,499,0,0,0,6.17,83,10.83,0,0,60,1.15,65
