Repository: NathanSathishKumar/MLcAT_PediA

Welocme to the club Catlys!
Here, We provided the datasets of our work to invoke, rproduce and research.

File: WGSR_Conventional_Dataset.csv (part 10 of 27)
Ru,Rh,Ir,Cu,Pt,Au,Pd,Al2O3,G - Al2O3,Al2O4,MgO,TiO2,ZEO,CeO2,MnO,Y2O3,ZrO2,HAP,ACC,Tb4O7,HfO2,La2O3,Co3O4,ThO2,SiO2,Fe2O3,Fe2O4,Fe3O4,Sm2O3,Gd2O3,Yb2O3,CaO,NiO,Cr2O3,Ho2O3,BaO,Na2O,Nd2O3,Tm2O3,Er2O3,CuO,Mn2O3,Mo2C,Cs2O,YSZ,Li,Ce,Co,Mg,Fe,Mn,Zr,K,Ni,Ca,Cs,V,Rb,Y,Na,La,Gd,Yb,Zn,Re,Sr,Ba,Nd,Nb,A - MoC,Al,Si,Cr,IWI,SI,SGP,CP,HDP,WI,CI,UGC,SCT,FSP,ME,DP,SGC,LPRD,IWCI,Calc T (oC),Calc T. (hr),Temperature (C),H2 vol.%,O2 vol.%,CO2 vol.%,CO vol.%,H2O vol.%,CH4 vol.%,He vol.%,N2 vol.%,TOS (min),W/F (mg.min/ml),CO_Conversion
0,0,0,0,0,1.235492356,1.594249092,0,0,0,0,0,0,97.17025855,0,0,0,0,0,0,0,0,0,0,0,0,0,0,0,0,0,0,0,0,0,0,0,0,0,0,0,0,0,0,0,0,0,0,0,0,0,0,0,0,0,0,0,0,0,0,0,0,0,0,0,0,0,0,0,0,0,0,0,0,0,0,1,0,0,0,0,0,0,0,0,0,0,0,400,3,200,0,0,0,6.17,83,10.83,0,0,60,1.15,1.81
0,0,0,0,0,1.235492356,1.594249092,0,0,0,0,0,0,97.17025855,0,0,0,0,0,0,0,0,0,0,0,0,0,0,0,0,0,0,0,0,0,0,0,0,0,0,0,0,0,0,0,0,0,0,0,0,0,0,0,0,0,0,0,0,0,0,0,0,0,0,0,0,0,0,0,0,0,0,0,0,0,0,1,0,0,0,0,0,0,0,0,0,0,0,400,3,250,0,0,0,6.17,83,10.83,0,0,60,1.15,7.94
0,0,0,0,0,1.235492356,1.594249092,0,0,0,0,0,0,97.17025855,0,0,0,0,0,0,0,0,0,0,0,0,0,0,0,0,0,0,0,0,0,0,0,0,0,0,0,0,0,0,0,0,0,0,0,0,0,0,0,0,0,0,0,0,0,0,0,0,0,0,0,0,0,0,0,0,0,0,0,0,0,0,1,0,0,0,0,0,0,0,0,0,0,0,400,3,300,0,0,0,6.17,83,10.83,0,0,60,1.15,23.1
0,0,0,0,0,1.235492356,1.594249092,0,0,0,0,0,0,97.17025855,0,0,0,0,0,0,0,0,0,0,0,0,0,0,0,0,0,0,0,0,0,0,0,0,0,0,0,0,0,0,0,0,0,0,0,0,0,0,0,0,0,0,0,0,0,0,0,0,0,0,0,0,0,0,0,0,0,0,0,0,0,0,1,0,0,0,0,0,0,0,0,0,0,0,400,3,350,0,0,0,6.17,83,10.83,0,0,60,1.15,47.7
0,0,0,0,0,1.235492356,1.594249092,0,0,0,0,0,0,97.17025855,0,0,0,0,0,0,0,0,0,0,0,0,0,0,0,0,0,0,0,0,0,0,0,0,0,0,0,0,0,0,0,0,0,0,0,0,0,0,0,0,0,0,0,0,0,0,0,0,0,0,0,0,0,0,0,0,0,0,0,0,0,0,1,0,0,0,0,0,0,0,0,0,0,0,400,3,400,0,0,0,6.17,83,10.83,0,0,60,1.15,68.2
0,0,0,0,0,1.235492356,1.594249092,0,0,0,0,0,0,97.17025855,0,0,0,0,0,0,0,0,0,0,0,0,0,0,0,0,0,0,0,0,0,0,0,0,0,0,0,0,0,0,0,0,0,0,0,0,0,0,0,0,0,0,0,0,0,0,0,0,0,0,0,0,0,0,0,0,0,0,0,0,0,0,1,0,0,0,0,0,0,0,0,0,0,0,400,3,449,0,0,0,6.17,83,10.83,0,0,60,1.15,83.4
0,0,0,0,0,1.235492356,1.594249092,0,0,0,0,0,0,97.17025855,0,0,0,0,0,0,0,0,0,0,0,0,0,0,0,0,0,0,0,0,0,0,0,0,0,0,0,0,0,0,0,0,0,0,0,0,0,0,0,0,0,0,0,0,0,0,0,0,0,0,0,0,0,0,0,0,0,0,0,0,0,0,1,0,0,0,0,0,0,0,0,0,0,0,400,3,499,0,0,0,6.17,83,10.83,0,0,60,1.15,95.3
0,0,0,0,1.549192335,0.92063127,0,0,0,0,0,0,0,97.5301764,0,0,0,0,0,0,0,0,0,0,0,0,0,0,0,0,0,0,0,0,0,0,0,0,0,0,0,0,0,0,0,0,0,0,0,0,0,0,0,0,0,0,0,0,0,0,0,0,0,0,0,0,0,0,0,0,0,0,0,0,0,0,1,0,0,0,0,0,0,0,0,0,0,0,400,3,150,0,0,0,6.17,83,10.83,0,0,60,1.15,1.08
0,0,0,0,1.549192335,0.92063127,0,0,0,0,0,0,0,97.5301764,0,0,0,0,0,0,0,0,0,0,0,0,0,0,0,0,0,0,0,0,0,0,0,0,0,0,0,0,0,0,0,0,0,0,0,0,0,0,0,0,0,0,0,0,0,0,0,0,0,0,0,0,0,0,0,0,0,0,0,0,0,0,1,0,0,0,0,0,0,0,0,0,0,0,400,3,200,0,0,0,6.17,83,10.83,0,0,60,1.15,9.75
0,0,0,0,1.549192335,0.92063127,0,0,0,0,0,0,0,97.5301764,0,0,0,0,0,0,0,0,0,0,0,0,0,0,0,0,0,0,0,0,0,0,0,0,0,0,0,0,0,0,0,0,0,0,0,0,0,0,0,0,0,0,0,0,0,0,0,0,0,0,0,0,0,0,0,0,0,0,0,0,0,0,1,0,0,0,0,0,0,0,0,0,0,0,400,3,249,0,0,0,6.17,83,10.83,0,0,60,1.15,43.7
0,0,0,0,1.549192335,0.92063127,0,0,0,0,0,0,0,97.5301764,0,0,0,0,0,0,0,0,0,0,0,0,0,0,0,0,0,0,0,0,0,0,0,0,0,0,0,0,0,0,0,0,0,0,0,0,0,0,0,0,0,0,0,0,0,0,0,0,0,0,0,0,0,0,0,0,0,0,0,0,0,0,1,0,0,0,0,0,0,0,0,0,0,0,400,3,299,0,0,0,6.17,83,10.83,0,0,60,1.15,88.4
0,0,0,0,1.549192335,0.92063127,0,0,0,0,0,0,0,97.5301764,0,0,0,0,0,0,0,0,0,0,0,0,0,0,0,0,0,0,0,0,0,0,0,0,0,0,0,0,0,0,0,0,0,0,0,0,0,0,0,0,0,0,0,0,0,0,0,0,0,0,0,0,0,0,0,0,0,0,0,0,0,0,1,0,0,0,0,0,0,0,0,0,0,0,400,3,349,0,0,0,6.17,83,10.83,0,0,60,1.15,99.6
0,0,0,0,1.549192335,0.92063127,0,0,0,0,0,0,0,97.5301764,0,0,0,0,0,0,0,0,0,0,0,0,0,0,0,0,0,0,0,0,0,0,0,0,0,0,0,0,0,0,0,0,0,0,0,0,0,0,0,0,0,0,0,0,0,0,0,0,0,0,0,0,0,0,0,0,0,0,0,0,0,0,1,0,0,0,0,0,0,0,0,0,0,0,400,3,399,0,0,0,6.17,83,10.83,0,0,60,1.15,98.9
0,0,0,0,1.549192335,0.92063127,0,0,0,0,0,0,0,97.5301764,0,0,0,0,0,0,0,0,0,0,0,0,0,0,0,0,0,0,0,0,0,0,0,0,0,0,0,0,0,0,0,0,0,0,0,0,0,0,0,0,0,0,0,0,0,0,0,0,0,0,0,0,0,0,0,0,0,0,0,0,0,0,1,0,0,0,0,0,0,0,0,0,0,0,400,3,449,0,0,0,6.17,83,10.83,0,0,60,1.15,98.6
0,0,0,0,1.549192335,0.92063127,0,0,0,0,0,0,0,97.5301764,0,0,0,0,0,0,0,0,0,0,0,0,0,0,0,0,0,0,0,0,0,0,0,0,0,0,0,0,0,0,0,0,0,0,0,0,0,0,0,0,0,0,0,0,0,0,0,0,0,0,0,0,0,0,0,0,0,0,0,0,0,0,1,0,0,0,0,0,0,0,0,0,0,0,400,3,499,0,0,0,6.17,83,10.83,0,0,60,1.15,97.1
0,0,0,0,0,0,0.966804365,0,0,0,0,0,0,99.03319563,0,0,0,0,0,0,0,0,0,0,0,0,0,0,0,0,0,0,0,0,0,0,0,0,0,0,0,0,0,0,0,0,0,0,0,0,0,0,0,0,0,0,0,0,0,0,0,0,0,0,0,0,0,0,0,0,0,0,0,0,0,0,1,0,0,0,0,0,0,0,0,0,0,0,400,3,201,0,0,0,6.17,83,10.83,0,0,60,1.15,1.08
0,0,0,0,0,0,0.966804365,0,0,0,0,0,0,99.03319563,0,0,0,0,0,0,0,0,0,0,0,0,0,0,0,0,0,0,0,0,0,0,0,0,0,0,0,0,0,0,0,0,0,0,0,0,0,0,0,0,0,0,0,0,0,0,0,0,0,0,0,0,0,0,0,0,0,0,0,0,0,0,1,0,0,0,0,0,0,0,0,0,0,0,400,3,250,0,0,0,6.17,83,10.83,0,0,60,1.15,3.97
0,0,0,0,0,0,0.966804365,0,0,0,0,0,0,99.03319563,0,0,0,0,0,0,0,0,0,0,0,0,0,0,0,0,0,0,0,0,0,0,0,0,0,0,0,0,0,0,0,0,0,0,0,0,0,0,0,0,0,0,0,0,0,0,0,0,0,0,0,0,0,0,0,0,0,0,0,0,0,0,1,0,0,0,0,0,0,0,0,0,0,0,400,3,300,0,0,0,6.17,83,10.83,0,0,60,1.15,10.1
0,0,0,0,0,0,0.966804365,0,0,0,0,0,0,99.03319563,0,0,0,0,0,0,0,0,0,0,0,0,0,0,0,0,0,0,0,0,0,0,0,0,0,0,0,0,0,0,0,0,0,0,0,0,0,0,0,0,0,0,0,0,0,0,0,0,0,0,0,0,0,0,0,0,0,0,0,0,0,0,1,0,0,0,0,0,0,0,0,0,0,0,400,3,350,0,0,0,6.17,83,10.83,0,0,60,1.15,26.4
0,0,0,0,0,0,0.966804365,0,0,0,0,0,0,99.03319563,0,0,0,0,0,0,0,0,0,0,0,0,0,0,0,0,0,0,0,0,0,0,0,0,0,0,0,0,0,0,0,0,0,0,0,0,0,0,0,0,0,0,0,0,0,0,0,0,0,0,0,0,0,0,0,0,0,0,0,0,0,0,1,0,0,0,0,0,0,0,0,0,0,0,400,3,400,0,0,0,6.17,83,10.83,0,0,60,1.15,51.6
0,0,0,0,0,0,0.966804365,0,0,0,0,0,0,99.03319563,0,0,0,0,0,0,0,0,0,0,0,0,0,0,0,0,0,0,0,0,0,0,0,0,0,0,0,0,0,0,0,0,0,0,0,0,0,0,0,0,0,0,0,0,0,0,0,0,0,0,0,0,0,0,0,0,0,0,0,0,0,0,1,0,0,0,0,0,0,0,0,0,0,0,400,3,450,0,0,0,6.17,83,10.83,0,0,60,1.15,79.4
0,0,0,0,0,0,0.966804365,0,0,0,0,0,0,99.03319563,0,0,0,0,0,0,0,0,0,0,0,0,0,0,0,0,0,0,0,0,0,0,0,0,0,0,0,0,0,0,0,0,0,0,0,0,0,0,0,0,0,0,0,0,0,0,0,0,0,0,0,0,0,0,0,0,0,0,0,0,0,0,1,0,0,0,0,0,0,0,0,0,0,0,400,3,499,0,0,0,6.17,83,10.83,0,0,60,1.15,87.4
0,0,0,0,0.529727743,0,0,0,0,0,0,0,0,99.47027226,0,0,0,0,0,0,0,0,0,0,0,0,0,0,0,0,0,0,0,0,0,0,0,0,0,0,0,0,0,0,0,0,0,0,0,0,0,0,0,0,0,0,0,0,0,0,0,0,0,0,0,0,0,0,0,0,0,0,0,0,0,0,1,0,0,0,0,0,0,0,0,0,0,0,400,3,200,0,0,0,6.17,83,10.83,0,0,60,1.15,4.33
0,0,0,0,0.529727743,0,0,0,0,0,0,0,0,99.47027226,0,0,0,0,0,0,0,0,0,0,0,0,0,0,0,0,0,0,0,0,0,0,0,0,0,0,0,0,0,0,0,0,0,0,0,0,0,0,0,0,0,0,0,0,0,0,0,0,0,0,0,0,0,0,0,0,0,0,0,0,0,0,1,0,0,0,0,0,0,0,0,0,0,0,400,3,250,0,0,0,6.17,83,10.83,0,0,60,1.15,28.2
0,0,0,0,0.529727743,0,0,0,0,0,0,0,0,99.47027226,0,0,0,0,0,0,0,0,0,0,0,0,0,0,0,0,0,0,0,0,0,0,0,0,0,0,0,0,0,0,0,0,0,0,0,0,0,0,0,0,0,0,0,0,0,0,0,0,0,0,0,0,0,0,0,0,0,0,0,0,0,0,1,0,0,0,0,0,0,0,0,0,0,0,400,3,300,0,0,0,6.17,83,10.83,0,0,60,1.15,66.4
0,0,0,0,0.529727743,0,0,0,0,0,0,0,0,99.47027226,0,0,0,0,0,0,0,0,0,0,0,0,0,0,0,0,0,0,0,0,0,0,0,0,0,0,0,0,0,0,0,0,0,0,0,0,0,0,0,0,0,0,0,0,0,0,0,0,0,0,0,0,0,0,0,0,0,0,0,0,0,0,1,0,0,0,0,0,0,0,0,0,0,0,400,3,349,0,0,0,6.17,83,10.83,0,0,60,1.15,83.4
0,0,0,0,0.529727743,0,0,0,0,0,0,0,0,99.47027226,0,0,0,0,0,0,0,0,0,0,0,0,0,0,0,0,0,0,0,0,0,0,0,0,0,0,0,0,0,0,0,0,0,0,0,0,0,0,0,0,0,0,0,0,0,0,0,0,0,0,0,0,0,0,0,0,0,0,0,0,0,0,1,0,0,0,0,0,0,0,0,0,0,0,400,3,400,0,0,0,6.17,83,10.83,0,0,60,1.15,84.5
0,0,0,0,0.529727743,0,0,0,0,0,0,0,0,99.47027226,0,0,0,0,0,0,0,0,0,0,0,0,0,0,0,0,0,0,0,0,0,0,0,0,0,0,0,0,0,0,0,0,0,0,0,0,0,0,0,0,0,0,0,0,0,0,0,0,0,0,0,0,0,0,0,0,0,0,0,0,0,0,1,0,0,0,0,0,0,0,0,0,0,0,400,3,449,0,0,0,6.17,83,10.83,0,0,60,1.15,86.3
0,0,0,0,0.529727743,0,0,0,0,0,0,0,0,99.47027226,0,0,0,0,0,0,0,0,0,0,0,0,0,0,0,0,0,0,0,0,0,0,0,0,0,0,0,0,0,0,0,0,0,0,0,0,0,0,0,0,0,0,0,0,0,0,0,0,0,0,0,0,0,0,0,0,0,0,0,0,0,0,1,0,0,0,0,0,0,0,0,0,0,0,400,3,499,0,0,0,6.17,83,10.83,0,0,60,1.15,87.7
0,0,0,0,1.768676724,0,0,0,0,0,0,0,0,98.23132328,0,0,0,0,0,0,0,0,0,0,0,0,0,0,0,0,0,0,0,0,0,0,0,0,0,0,0,0,0,0,0,0,0,0,0,0,0,0,0,0,0,0,0,0,0,0,0,0,0,0,0,0,0,0,0,0,0,0,0,1,0,0,1,0,0,0,0,0,0,0,0,0,0,0,300,3,225,0,0,0,2.8,46.7,50.5,0,0,60,0.3,12
0,0,0,0,1.768676724,0,0,0,0,0,0,0,0,98.23132328,0,0,0,0,0,0,0,0,0,0,0,0,0,0,0,0,0,0,0,0,0,0,0,0,0,0,0,0,0,0,0,0,0,0,0,0,0,0,0,0,0,0,0,0,0,0,0,0,0,0,0,0,0,0,0,0,0,0,0,1,0,0,1,0,0,0,0,0,0,0,0,0,0,0,300,3,250,0,0,0,2.8,46.7,50.5,0,0,60,0.3,23
0,0,0,0,1.768676724,0,0,0,0,0,0,0,0,98.23132328,0,0,0,0,0,0,0,0,0,0,0,0,0,0,0,0,0,0,0,0,0,0,0,0,0,0,0,0,0,0,0,0,0,0,0,0,0,0,0,0,0,0,0,0,0,0,0,0,0,0,0,0,0,0,0,0,0,0,0,1,0,0,1,0,0,0,0,0,0,0,0,0,0,0,300,3,275,0,0,0,2.8,46.7,50.5,0,0,60,0.3,45.3
0,0,0,0,1.707571779,0,0,0,0,0,0,0,0,94.69242895,0,0,0,0,0,0,0,0,0,0,0,0,0,0,0,0,0,0,0,0,0,0,0,0,0,0,0,0,0,0,0,3.599999275,0,0,0,0,0,0,0,0,0,0,0,0,0,0,0,0,0,0,0,0,0,0,0,0,0,0,0,1,1,0,1,0,0,0,0,0,0,0,0,0,0,0,300,3,225,0,0,0,2.8,46.7,50.5,0,0,60,0.3,14
0,0,0,0,1.707571779,0,0,0,0,0,0,0,0,94.69242895,0,0,0,0,0,0,0,0,0,0,0,0,0,0,0,0,0,0,0,0,0,0,0,0,0,0,0,0,0,0,0,3.599999275,0,0,0,0,0,0,0,0,0,0,0,0,0,0,0,0,0,0,0,0,0,0,0,0,0,0,0,1,1,0,1,0,0,0,0,0,0,0,0,0,0,0,300,3,250,0,0,0,2.8,46.7,50.5,0,0,60,0.3,39.6
0,0,0,0,1.707571779,0,0,0,0,0,0,0,0,94.69242895,0,0,0,0,0,0,0,0,0,0,0,0,0,0,0,0,0,0,0,0,0,0,0,0,0,0,0,0,0,0,0,3.599999275,0,0,0,0,0,0,0,0,0,0,0,0,0,0,0,0,0,0,0,0,0,0,0,0,0,0,0,1,1,0,1,0,0,0,0,0,0,0,0,0,0,0,300,3,275,0,0,0,2.8,46.7,50.5,0,0,60,0.3,63.3
0,0,0,0,1.712988673,0,0,0,0,0,0,0,0,94.65303964,0,0,0,0,0,0,0,0,0,0,0,0,0,0,0,0,0,0,0,0,0,0,0,0,0,0,0,0,0,0,0,0,0,0,0,0,0,0,0,0,0,0,0,0,0,3.633971684,0,0,0,0,0,0,0,0,0,0,0,0,0,1,1,0,1,0,0,0,0,0,0,0,0,0,0,0,300,3,225,0,0,0,2.8,46.7,50.5,0,0,60,0.3,24.3
0,0,0,0,1.712988673,0,0,0,0,0,0,0,0,94.65303964,0,0,0,0,0,0,0,0,0,0,0,0,0,0,0,0,0,0,0,0,0,0,0,0,0,0,0,0,0,0,0,0,0,0,0,0,0,0,0,0,0,0,0,0,0,3.633971684,0,0,0,0,0,0,0,0,0,0,0,0,0,1,1,0,1,0,0,0,0,0,0,0,0,0,0,0,300,3,250,0,0,0,2.8,46.7,50.5,0,0,60,0.3,51
0,0,0,0,1.712988673,0,0,0,0,0,0,0,0,94.65303964,0,0,0,0,0,0,0,0,0,0,0,0,0,0,0,0,0,0,0,0,0,0,0,0,0,0,0,0,0,0,0,0,0,0,0,0,0,0,0,0,0,0,0,0,0,3.633971684,0,0,0,0,0,0,0,0,0,0,0,0,0,1,1,0,1,0,0,0,0,0,0,0,0,0,0,0,300,3,275,0,0,0,2.8,46.7,50.5,0,0,60,0.3,67.3
0,0,0,0,1.716010592,0,0,0,0,0,0,0,0,94.43101384,0,0,0,0,0,0,0,0,0,0,0,0,0,0,0,0,0,0,0,0,0,0,0,0,0,0,0,0,0,0,0,0,0,0,0,0,0,0,3.852975569,0,0,0,0,0,0,0,0,0,0,0,0,0,0,0,0,0,0,0,0,1,0,0,0,0,0,0,0,0,0,0,0,0,0,0,300,3,204,50.5,0,0,2.8,46.7,0,0,0,60,0.3,22.3
0,0,0,0,1.716010592,0,0,0,0,0,0,0,0,94.43101384,0,0,0,0,0,0,0,0,0,0,0,0,0,0,0,0,0,0,0,0,0,0,0,0,0,0,0,0,0,0,0,0,0,0,0,0,0,0,3.852975569,0,0,0,0,0,0,0,0,0,0,0,0,0,0,0,0,0,0,0,0,1,0,0,0,0,0,0,0,0,0,0,0,0,0,0,300,3,217,50.5,0,0,2.8,46.7,0,0,0,60,0.3,23.6
0,0,0,0,1.716010592,0,0,0,0,0,0,0,0,94.43101384,0,0,0,0,0,0,0,0,0,0,0,0,0,0,0,0,0,0,0,0,0,0,0,0,0,0,0,0,0,0,0,0,0,0,0,0,0,0,3.852975569,0,0,0,0,0,0,0,0,0,0,0,0,0,0,0,0,0,0,0,0,1,0,0,0,0,0,0,0,0,0,0,0,0,0,0,300,3,228,50.5,0,0,2.8,46.7,0,0,0,60,0.3,30.1
0,0,0,0,1.716010592,0,0,0,0,0,0,0,0,94.43101384,0,0,0,0,0,0,0,0,0,0,0,0,0,0,0,0,0,0,0,0,0,0,0,0,0,0,0,0,0,0,0,0,0,0,0,0,0,0,3.852975569,0,0,0,0,0,0,0,0,0,0,0,0,0,0,0,0,0,0,0,0,1,0,0,0,0,0,0,0,0,0,0,0,0,0,0,300,3,234,50.5,0,0,2.8,46.7,0,0,0,60,0.3,39.4
0,0,0,0,1.716010592,0,0,0,0,0,0,0,0,94.43101384,0,0,0,0,0,0,0,0,0,0,0,0,0,0,0,0,0,0,0,0,0,0,0,0,0,0,0,0,0,0,0,0,0,0,0,0,0,0,3.852975569,0,0,0,0,0,0,0,0,0,0,0,0,0,0,0,0,0,0,0,0,1,0,0,0,0,0,0,0,0,0,0,0,0,0,0,300,3,240,50.5,0,0,2.8,46.7,0,0,0,60,0.3,50.6
0,0,0,0,1.716010592,0,0,0,0,0,0,0,0,94.43101384,0,0,0,0,0,0,0,0,0,0,0,0,0,0,0,0,0,0,0,0,0,0,0,0,0,0,0,0,0,0,0,0,0,0,0,0,0,0,3.852975569,0,0,0,0,0,0,0,0,0,0,0,0,0,0,0,0,0,0,0,0,1,0,0,0,0,0,0,0,0,0,0,0,0,0,0,300,3,245,50.5,0,0,2.8,46.7,0,0,0,60,0.3,57.5
0,0,0,0,1.716010592,0,0,0,0,0,0,0,0,94.43101384,0,0,0,0,0,0,0,0,0,0,0,0,0,0,0,0,0,0,0,0,0,0,0,0,0,0,0,0,0,0,0,0,0,0,0,0,0,0,3.852975569,0,0,0,0,0,0,0,0,0,0,0,0,0,0,0,0,0,0,0,0,1,0,0,0,0,0,0,0,0,0,0,0,0,0,0,300,3,249,50.5,0,0,2.8,46.7,0,0,0,60,0.3,63.2
0,0,0,0,1.716010592,0,0,0,0,0,0,0,0,94.43101384,0,0,0,0,0,0,0,0,0,0,0,0,0,0,0,0,0,0,0,0,0,0,0,0,0,0,0,0,0,0,0,0,0,0,0,0,0,0,3.852975569,0,0,0,0,0,0,0,0,0,0,0,0,0,0,0,0,0,0,0,0,1,0,0,0,0,0,0,0,0,0,0,0,0,0,0,300,3,254,50.5,0,0,2.8,46.7,0,0,0,60,0.3,68.2
0,0,0,0,1.716010592,0,0,0,0,0,0,0,0,94.43101384,0,0,0,0,0,0,0,0,0,0,0,0,0,0,0,0,0,0,0,0,0,0,0,0,0,0,0,0,0,0,0,0,0,0,0,0,0,0,3.852975569,0,0,0,0,0,0,0,0,0,0,0,0,0,0,0,0,0,0,0,0,1,0,0,0,0,0,0,0,0,0,0,0,0,0,0,300,3,263,50.5,0,0,2.8,46.7,0,0,0,60,0.3,75.1
0,0,0,0,1.716010592,0,0,0,0,0,0,0,0,94.43101384,0,0,0,0,0,0,0,0,0,0,0,0,0,0,0,0,0,0,0,0,0,0,0,0,0,0,0,0,0,0,0,0,0,0,0,0,0,0,3.852975569,0,0,0,0,0,0,0,0,0,0,0,0,0,0,0,0,0,0,0,0,1,0,0,0,0,0,0,0,0,0,0,0,0,0,0,300,3,274,50.5,0,0,2.8,46.7,0,0,0,60,0.3,81.9
0,0,0,0,1.716010592,0,0,0,0,0,0,0,0,94.43101384,0,0,0,0,0,0,0,0,0,0,0,0,0,0,0,0,0,0,0,0,0,0,0,0,0,0,0,0,0,0,0,0,0,0,0,0,0,0,3.852975569,0,0,0,0,0,0,0,0,0,0,0,0,0,0,0,0,0,0,0,0,1,0,0,0,0,0,0,0,0,0,0,0,0,0,0,300,3,283,50.5,0,0,2.8,46.7,0,0,0,60,0.3,85.2
0,0,0,0,1.716010592,0,0,0,0,0,0,0,0,94.43101384,0,0,0,0,0,0,0,0,0,0,0,0,0,0,0,0,0,0,0,0,0,0,0,0,0,0,0,0,0,0,0,0,0,0,0,0,0,0,3.852975569,0,0,0,0,0,0,0,0,0,0,0,0,0,0,0,0,0,0,0,0,1,0,0,0,0,0,0,0,0,0,0,0,0,0,0,300,3,292,50.5,0,0,2.8,46.7,0,0,0,60,0.3,87.6
0,0,0,0,1.716010592,0,0,0,0,0,0,0,0,94.43101384,0,0,0,0,0,0,0,0,0,0,0,0,0,0,0,0,0,0,0,0,0,0,0,0,0,0,0,0,0,0,0,0,0,0,0,0,0,0,3.852975569,0,0,0,0,0,0,0,0,0,0,0,0,0,0,0,0,0,0,0,0,1,0,0,0,0,0,0,0,0,0,0,0,0,0,0,300,3,299,50.5,0,0,2.8,46.7,0,0,0,60,0.3,89.1
0,0,0,0,1.712988673,0,0,0,0,0,0,0,0,94.65303964,0,0,0,0,0,0,0,0,0,0,0,0,0,0,0,0,0,0,0,0,0,0,0,0,0,0,0,0,0,0,0,0,0,0,0,0,0,0,0,0,0,0,0,0,0,3.633971684,0,0,0,0,0,0,0,0,0,0,0,0,0,1,0,0,0,0,0,0,0,0,0,0,0,0,0,0,300,3,205,50.5,0,0,2.8,46.7,0,0,0,60,0.3,14.8
0,0,0,0,1.712988673,0,0,0,0,0,0,0,0,94.65303964,0,0,0,0,0,0,0,0,0,0,0,0,0,0,0,0,0,0,0,0,0,0,0,0,0,0,0,0,0,0,0,0,0,0,0,0,0,0,0,0,0,0,0,0,0,3.633971684,0,0,0,0,0,0,0,0,0,0,0,0,0,1,0,0,0,0,0,0,0,0,0,0,0,0,0,0,300,3,217,50.5,0,0,2.8,46.7,0,0,0,60,0.3,18.7
0,0,0,0,1.712988673,0,0,0,0,0,0,0,0,94.65303964,0,0,0,0,0,0,0,0,0,0,0,0,0,0,0,0,0,0,0,0,0,0,0,0,0,0,0,0,0,0,0,0,0,0,0,0,0,0,0,0,0,0,0,0,0,3.633971684,0,0,0,0,0,0,0,0,0,0,0,0,0,1,0,0,0,0,0,0,0,0,0,0,0,0,0,0,300,3,222,50.5,0,0,2.8,46.7,0,0,0,60,0.3,21.8
0,0,0,0,1.712988673,0,0,0,0,0,0,0,0,94.65303964,0,0,0,0,0,0,0,0,0,0,0,0,0,0,0,0,0,0,0,0,0,0,0,0,0,0,0,0,0,0,0,0,0,0,0,0,0,0,0,0,0,0,0,0,0,3.633971684,0,0,0,0,0,0,0,0,0,0,0,0,0,1,0,0,0,0,0,0,0,0,0,0,0,0,0,0,300,3,228,50.5,0,0,2.8,46.7,0,0,0,60,0.3,26.5
0,0,0,0,1.712988673,0,0,0,0,0,0,0,0,94.65303964,0,0,0,0,0,0,0,0,0,0,0,0,0,0,0,0,0,0,0,0,0,0,0,0,0,0,0,0,0,0,0,0,0,0,0,0,0,0,0,0,0,0,0,0,0,3.633971684,0,0,0,0,0,0,0,0,0,0,0,0,0,1,0,0,0,0,0,0,0,0,0,0,0,0,0,0,300,3,232,50.5,0,0,2.8,46.7,0,0,0,60,0.3,31.7
0,0,0,0,1.712988673,0,0,0,0,0,0,0,0,94.65303964,0,0,0,0,0,0,0,0,0,0,0,0,0,0,0,0,0,0,0,0,0,0,0,0,0,0,0,0,0,0,0,0,0,0,0,0,0,0,0,0,0,0,0,0,0,3.633971684,0,0,0,0,0,0,0,0,0,0,0,0,0,1,0,0,0,0,0,0,0,0,0,0,0,0,0,0,300,3,237,50.5,0,0,2.8,46.7,0,0,0,60,0.3,36.1
0,0,0,0,1.712988673,0,0,0,0,0,0,0,0,94.65303964,0,0,0,0,0,0,0,0,0,0,0,0,0,0,0,0,0,0,0,0,0,0,0,0,0,0,0,0,0,0,0,0,0,0,0,0,0,0,0,0,0,0,0,0,0,3.633971684,0,0,0,0,0,0,0,0,0,0,0,0,0,1,0,0,0,0,0,0,0,0,0,0,0,0,0,0,300,3,242,50.5,0,0,2.8,46.7,0,0,0,60,0.3,42.5
0,0,0,0,1.712988673,0,0,0,0,0,0,0,0,94.65303964,0,0,0,0,0,0,0,0,0,0,0,0,0,0,0,0,0,0,0,0,0,0,0,0,0,0,0,0,0,0,0,0,0,0,0,0,0,0,0,0,0,0,0,0,0,3.633971684,0,0,0,0,0,0,0,0,0,0,0,0,0,1,0,0,0,0,0,0,0,0,0,0,0,0,0,0,300,3,246,50.5,0,0,2.8,46.7,0,0,0,60,0.3,47.2
0,0,0,0,1.712988673,0,0,0,0,0,0,0,0,94.65303964,0,0,0,0,0,0,0,0,0,0,0,0,0,0,0,0,0,0,0,0,0,0,0,0,0,0,0,0,0,0,0,0,0,0,0,0,0,0,0,0,0,0,0,0,0,3.633971684,0,0,0,0,0,0,0,0,0,0,0,0,0,1,0,0,0,0,0,0,0,0,0,0,0,0,0,0,300,3,252,50.5,0,0,2.8,46.7,0,0,0,60,0.3,52.6
0,0,0,0,1.712988673,0,0,0,0,0,0,0,0,94.65303964,0,0,0,0,0,0,0,0,0,0,0,0,0,0,0,0,0,0,0,0,0,0,0,0,0,0,0,0,0,0,0,0,0,0,0,0,0,0,0,0,0,0,0,0,0,3.633971684,0,0,0,0,0,0,0,0,0,0,0,0,0,1,0,0,0,0,0,0,0,0,0,0,0,0,0,0,300,3,256,50.5,0,0,2.8,46.7,0,0,0,60,0.3,56.5
0,0,0,0,1.712988673,0,0,0,0,0,0,0,0,94.65303964,0,0,0,0,0,0,0,0,0,0,0,0,0,0,0,0,0,0,0,0,0,0,0,0,0,0,0,0,0,0,0,0,0,0,0,0,0,0,0,0,0,0,0,0,0,3.633971684,0,0,0,0,0,0,0,0,0,0,0,0,0,1,0,0,0,0,0,0,0,0,0,0,0,0,0,0,300,3,262,50.5,0,0,2.8,46.7,0,0,0,60,0.3,60.6
0,0,0,0,1.712988673,0,0,0,0,0,0,0,0,94.65303964,0,0,0,0,0,0,0,0,0,0,0,0,0,0,0,0,0,0,0,0,0,0,0,0,0,0,0,0,0,0,0,0,0,0,0,0,0,0,0,0,0,0,0,0,0,3.633971684,0,0,0,0,0,0,0,0,0,0,0,0,0,1,0,0,0,0,0,0,0,0,0,0,0,0,0,0,300,3,268,50.5,0,0,2.8,46.7,0,0,0,60,0.3,64.3
0,0,0,0,1.712988673,0,0,0,0,0,0,0,0,94.65303964,0,0,0,0,0,0,0,0,0,0,0,0,0,0,0,0,0,0,0,0,0,0,0,0,0,0,0,0,0,0,0,0,0,0,0,0,0,0,0,0,0,0,0,0,0,3.633971684,0,0,0,0,0,0,0,0,0,0,0,0,0,1,0,0,0,0,0,0,0,0,0,0,0,0,0,0,300,3,276,50.5,0,0,2.8,46.7,0,0,0,60,0.3,67.9
0,0,0,0,1.712988673,0,0,0,0,0,0,0,0,94.65303964,0,0,0,0,0,0,0,0,0,0,0,0,0,0,0,0,0,0,0,0,0,0,0,0,0,0,0,0,0,0,0,0,0,0,0,0,0,0,0,0,0,0,0,0,0,3.633971684,0,0,0,0,0,0,0,0,0,0,0,0,0,1,0,0,0,0,0,0,0,0,0,0,0,0,0,0,300,3,282,50.5,0,0,2.8,46.7,0,0,0,60,0.3,70.2
0,0,0,0,1.712988673,0,0,0,0,0,0,0,0,94.65303964,0,0,0,0,0,0,0,0,0,0,0,0,0,0,0,0,0,0,0,0,0,0,0,0,0,0,0,0,0,0,0,0,0,0,0,0,0,0,0,0,0,0,0,0,0,3.633971684,0,0,0,0,0,0,0,0,0,0,0,0,0,1,0,0,0,0,0,0,0,0,0,0,0,0,0,0,300,3,292,50.5,0,0,2.8,46.7,0,0,0,60,0.3,73.3
0,0,0,0,1.48521992,0,0,0,0,0,0,0,0,81.81491594,0,0,0,0,0,0,0,0,0,0,0,0,0,0,0,0,0,0,0,0,0,0,0,0,0,0,0,0,0,0,0,16.69986414,0,0,0,0,0,0,0,0,0,0,0,0,0,0,0,0,0,0,0,0,0,0,0,0,0,0,0,1,0,0,0,0,0,0,0,0,0,0,0,0,0,0,300,3,217,50.5,0,0,2.8,46.7,0,0,0,60,0.3,9.9
0,0,0,0,1.48521992,0,0,0,0,0,0,0,0,81.81491594,0,0,0,0,0,0,0,0,0,0,0,0,0,0,0,0,0,0,0,0,0,0,0,0,0,0,0,0,0,0,0,16.69986414,0,0,0,0,0,0,0,0,0,0,0,0,0,0,0,0,0,0,0,0,0,0,0,0,0,0,0,1,0,0,0,0,0,0,0,0,0,0,0,0,0,0,300,3,230,50.5,0,0,2.8,46.7,0,0,0,60,0.3,15.6
0,0,0,0,1.48521992,0,0,0,0,0,0,0,0,81.81491594,0,0,0,0,0,0,0,0,0,0,0,0,0,0,0,0,0,0,0,0,0,0,0,0,0,0,0,0,0,0,0,16.69986414,0,0,0,0,0,0,0,0,0,0,0,0,0,0,0,0,0,0,0,0,0,0,0,0,0,0,0,1,0,0,0,0,0,0,0,0,0,0,0,0,0,0,300,3,237,50.5,0,0,2.8,46.7,0,0,0,60,0.3,19.7
0,0,0,0,1.48521992,0,0,0,0,0,0,0,0,81.81491594,0,0,0,0,0,0,0,0,0,0,0,0,0,0,0,0,0,0,0,0,0,0,0,0,0,0,0,0,0,0,0,16.69986414,0,0,0,0,0,0,0,0,0,0,0,0,0,0,0,0,0,0,0,0,0,0,0,0,0,0,0,1,0,0,0,0,0,0,0,0,0,0,0,0,0,0,300,3,247,50.5,0,0,2.8,46.7,0,0,0,60,0.3,27
0,0,0,0,1.48521992,0,0,0,0,0,0,0,0,81.81491594,0,0,0,0,0,0,0,0,0,0,0,0,0,0,0,0,0,0,0,0,0,0,0,0,0,0,0,0,0,0,0,16.69986414,0,0,0,0,0,0,0,0,0,0,0,0,0,0,0,0,0,0,0,0,0,0,0,0,0,0,0,1,0,0,0,0,0,0,0,0,0,0,0,0,0,0,300,3,257,50.5,0,0,2.8,46.7,0,0,0,60,0.3,37.3
0,0,0,0,1.48521992,0,0,0,0,0,0,0,0,81.81491594,0,0,0,0,0,0,0,0,0,0,0,0,0,0,0,0,0,0,0,0,0,0,0,0,0,0,0,0,0,0,0,16.69986414,0,0,0,0,0,0,0,0,0,0,0,0,0,0,0,0,0,0,0,0,0,0,0,0,0,0,0,1,0,0,0,0,0,0,0,0,0,0,0,0,0,0,300,3,267,50.5,0,0,2.8,46.7,0,0,0,60,0.3,48
0,0,0,0,1.48521992,0,0,0,0,0,0,0,0,81.81491594,0,0,0,0,0,0,0,0,0,0,0,0,0,0,0,0,0,0,0,0,0,0,0,0,0,0,0,0,0,0,0,16.69986414,0,0,0,0,0,0,0,0,0,0,0,0,0,0,0,0,0,0,0,0,0,0,0,0,0,0,0,1,0,0,0,0,0,0,0,0,0,0,0,0,0,0,300,3,279,50.5,0,0,2.8,46.7,0,0,0,60,0.3,61.9
0,0,0,0,1.306841341,0,0,0,0,0,0,0,0,70.13718024,0,0,0,0,0,0,0,0,0,0,0,0,0,0,0,0,0,0,0,0,0,0,0,0,0,0,0,0,0,0,0,14.69416923,0,0,0,0,0,0,0,0,0,0,0,0,0,13.86180919,0,0,0,0,0,0,0,0,0,0,0,0,0,1,0,0,0,0,0,0,0,0,0,0,0,0,0,0,300,3,289,50.5,0,0,2.8,46.7,0,0,0,60,0.3,71
0,0,0,0,1.521381533,0,0,0,0,0,0,0,0,82.34115796,0,0,0,0,0,0,0,0,0,0,0,0,0,0,0,0,0,0,0,0,0,0,0,0,0,0,0,0,0,0,0,0,0,0,0,0,0,0,0,0,0,0,0,0,0,16.1374605,0,0,0,0,0,0,0,0,0,0,0,0,0,1,0,0,0,0,0,0,0,0,0,0,0,0,0,0,300,3,205,50.5,0,0,2.8,46.7,0,0,0,60,0.3,8.35
0,0,0,0,1.521381533,0,0,0,0,0,0,0,0,82.34115796,0,0,0,0,0,0,0,0,0,0,0,0,0,0,0,0,0,0,0,0,0,0,0,0,0,0,0,0,0,0,0,0,0,0,0,0,0,0,0,0,0,0,0,0,0,16.1374605,0,0,0,0,0,0,0,0,0,0,0,0,0,1,0,0,0,0,0,0,0,0,0,0,0,0,0,0,300,3,220,50.5,0,0,2.8,46.7,0,0,0,60,0.3,14.6
0,0,0,0,1.521381533,0,0,0,0,0,0,0,0,82.34115796,0,0,0,0,0,0,0,0,0,0,0,0,0,0,0,0,0,0,0,0,0,0,0,0,0,0,0,0,0,0,0,0,0,0,0,0,0,0,0,0,0,0,0,0,0,16.1374605,0,0,0,0,0,0,0,0,0,0,0,0,0,1,0,0,0,0,0,0,0,0,0,0,0,0,0,0,300,3,237,50.5,0,0,2.8,46.7,0,0,0,60,0.3,20.8
0,0,0,0,1.521381533,0,0,0,0,0,0,0,0,82.34115796,0,0,0,0,0,0,0,0,0,0,0,0,0,0,0,0,0,0,0,0,0,0,0,0,0,0,0,0,0,0,0,0,0,0,0,0,0,0,0,0,0,0,0,0,0,16.1374605,0,0,0,0,0,0,0,0,0,0,0,0,0,1,0,0,0,0,0,0,0,0,0,0,0,0,0,0,300,3,250,50.5,0,0,2.8,46.7,0,0,0,60,0.3,24.9
0,0,0,0,1.521381533,0,0,0,0,0,0,0,0,82.34115796,0,0,0,0,0,0,0,0,0,0,0,0,0,0,0,0,0,0,0,0,0,0,0,0,0,0,0,0,0,0,0,0,0,0,0,0,0,0,0,0,0,0,0,0,0,16.1374605,0,0,0,0,0,0,0,0,0,0,0,0,0,1,0,0,0,0,0,0,0,0,0,0,0,0,0,0,300,3,262,50.5,0,0,2.8,46.7,0,0,0,60,0.3,27.2
0,0,0,0,1.521381533,0,0,0,0,0,0,0,0,82.34115796,0,0,0,0,0,0,0,0,0,0,0,0,0,0,0,0,0,0,0,0,0,0,0,0,0,0,0,0,0,0,0,0,0,0,0,0,0,0,0,0,0,0,0,0,0,16.1374605,0,0,0,0,0,0,0,0,0,0,0,0,0,1,0,0,0,0,0,0,0,0,0,0,0,0,0,0,300,3,272,50.5,0,0,2.8,46.7,0,0,0,60,0.3,31.1
0,0,0,0,1.521381533,0,0,0,0,0,0,0,0,82.34115796,0,0,0,0,0,0,0,0,0,0,0,0,0,0,0,0,0,0,0,0,0,0,0,0,0,0,0,0,0,0,0,0,0,0,0,0,0,0,0,0,0,0,0,0,0,16.1374605,0,0,0,0,0,0,0,0,0,0,0,0,0,1,0,0,0,0,0,0,0,0,0,0,0,0,0,0,300,3,283,50.5,0,0,2.8,46.7,0,0,0,60,0.3,39.2
0,0,0,0,1.521381533,0,0,0,0,0,0,0,0,82.34115796,0,0,0,0,0,0,0,0,0,0,0,0,0,0,0,0,0,0,0,0,0,0,0,0,0,0,0,0,0,0,0,0,0,0,0,0,0,0,0,0,0,0,0,0,0,16.1374605,0,0,0,0,0,0,0,0,0,0,0,0,0,1,0,0,0,0,0,0,0,0,0,0,0,0,0,0,300,3,293,50.5,0,0,2.8,46.7,0,0,0,60,0.3,49.8
0,0,0,0,1.542493338,0,0,0,0,0,0,0,0,81.91026787,0,0,0,0,0,0,0,0,0,0,0,0,0,0,0,0,0,0,0,0,0,0,0,0,0,0,0,0,0,0,0,0,0,0,0,0,0,0,16.54723879,0,0,0,0,0,0,0,0,0,0,0,0,0,0,0,0,0,0,0,0,1,0,0,0,0,0,0,0,0,0,0,0,0,0,0,300,3,208,50.5,0,0,2.8,46.7,0,0,0,60,0.3,3.43
0,0,0,0,1.542493338,0,0,0,0,0,0,0,0,81.91026787,0,0,0,0,0,0,0,0,0,0,0,0,0,0,0,0,0,0,0,0,0,0,0,0,0,0,0,0,0,0,0,0,0,0,0,0,0,0,16.54723879,0,0,0,0,0,0,0,0,0,0,0,0,0,0,0,0,0,0,0,0,1,0,0,0,0,0,0,0,0,0,0,0,0,0,0,300,3,222,50.5,0,0,2.8,46.7,0,0,0,60,0.3,4.98
0,0,0,0,1.542493338,0,0,0,0,0,0,0,0,81.91026787,0,0,0,0,0,0,0,0,0,0,0,0,0,0,0,0,0,0,0,0,0,0,0,0,0,0,0,0,0,0,0,0,0,0,0,0,0,0,16.54723879,0,0,0,0,0,0,0,0,0,0,0,0,0,0,0,0,0,0,0,0,1,0,0,0,0,0,0,0,0,0,0,0,0,0,0,300,3,235,50.5,0,0,2.8,46.7,0,0,0,60,0.3,7.57
0,0,0,0,1.542493338,0,0,0,0,0,0,0,0,81.91026787,0,0,0,0,0,0,0,0,0,0,0,0,0,0,0,0,0,0,0,0,0,0,0,0,0,0,0,0,0,0,0,0,0,0,0,0,0,0,16.54723879,0,0,0,0,0,0,0,0,0,0,0,0,0,0,0,0,0,0,0,0,1,0,0,0,0,0,0,0,0,0,0,0,0,0,0,300,3,248,50.5,0,0,2.8,46.7,0,0,0,60,0.3,11.5
0,0,0,0,1.542493338,0,0,0,0,0,0,0,0,81.91026787,0,0,0,0,0,0,0,0,0,0,0,0,0,0,0,0,0,0,0,0,0,0,0,0,0,0,0,0,0,0,0,0,0,0,0,0,0,0,16.54723879,0,0,0,0,0,0,0,0,0,0,0,0,0,0,0,0,0,0,0,0,1,0,0,0,0,0,0,0,0,0,0,0,0,0,0,300,3,259,50.5,0,0,2.8,46.7,0,0,0,60,0.3,14.8
0,0,0,0,1.542493338,0,0,0,0,0,0,0,0,81.91026787,0,0,0,0,0,0,0,0,0,0,0,0,0,0,0,0,0,0,0,0,0,0,0,0,0,0,0,0,0,0,0,0,0,0,0,0,0,0,16.54723879,0,0,0,0,0,0,0,0,0,0,0,0,0,0,0,0,0,0,0,0,1,0,0,0,0,0,0,0,0,0,0,0,0,0,0,300,3,275,50.5,0,0,2.8,46.7,0,0,0,60,0.3,23.1
0,0,0,0,1.542493338,0,0,0,0,0,0,0,0,81.91026787,0,0,0,0,0,0,0,0,0,0,0,0,0,0,0,0,0,0,0,0,0,0,0,0,0,0,0,0,0,0,0,0,0,0,0,0,0,0,16.54723879,0,0,0,0,0,0,0,0,0,0,0,0,0,0,0,0,0,0,0,0,1,0,0,0,0,0,0,0,0,0,0,0,0,0,0,300,3,290,50.5,0,0,2.8,46.7,0,0,0,60,0.3,35
0,0,0,0,1.72133859,0,0,0,0,0,0,0,0,86.52973691,0,0,0,0,0,0,0,0,0,0,0,0,0,0,0,0,0,0,0,0,0,0,0,0,0,0,0,0,0,0,0,0,0,0,0,0,0,0,0,0,0,11.7489245,0,0,0,0,0,0,0,0,0,0,0,0,0,0,0,0,0,1,0,0,0,0,0,0,0,0,0,0,0,0,0,0,300,3,206,50.5,0,0,2.8,46.7,0,0,0,60,0.3,2.14
0,0,0,0,1.72133859,0,0,0,0,0,0,0,0,86.52973691,0,0,0,0,0,0,0,0,0,0,0,0,0,0,0,0,0,0,0,0,0,0,0,0,0,0,0,0,0,0,0,0,0,0,0,0,0,0,0,0,0,11.7489245,0,0,0,0,0,0,0,0,0,0,0,0,0,0,0,0,0,1,0,0,0,0,0,0,0,0,0,0,0,0,0,0,300,3,221,50.5,0,0,2.8,46.7,0,0,0,60,0.3,3.17
0,0,0,0,1.72133859,0,0,0,0,0,0,0,0,86.52973691,0,0,0,0,0,0,0,0,0,0,0,0,0,0,0,0,0,0,0,0,0,0,0,0,0,0,0,0,0,0,0,0,0,0,0,0,0,0,0,0,0,11.7489245,0,0,0,0,0,0,0,0,0,0,0,0,0,0,0,0,0,1,0,0,0,0,0,0,0,0,0,0,0,0,0,0,300,3,232,50.5,0,0,2.8,46.7,0,0,0,60,0.3,4.98
0,0,0,0,1.72133859,0,0,0,0,0,0,0,0,86.52973691,0,0,0,0,0,0,0,0,0,0,0,0,0,0,0,0,0,0,0,0,0,0,0,0,0,0,0,0,0,0,0,0,0,0,0,0,0,0,0,0,0,11.7489245,0,0,0,0,0,0,0,0,0,0,0,0,0,0,0,0,0,1,0,0,0,0,0,0,0,0,0,0,0,0,0,0,300,3,244,50.5,0,0,2.8,46.7,0,0,0,60,0.3,7.83
0,0,0,0,1.72133859,0,0,0,0,0,0,0,0,86.52973691,0,0,0,0,0,0,0,0,0,0,0,0,0,0,0,0,0,0,0,0,0,0,0,0,0,0,0,0,0,0,0,0,0,0,0,0,0,0,0,0,0,11.7489245,0,0,0,0,0,0,0,0,0,0,0,0,0,0,0,0,0,1,0,0,0,0,0,0,0,0,0,0,0,0,0,0,300,3,259,50.5,0,0,2.8,46.7,0,0,0,60,0.3,9.9
0,0,0,0,1.72133859,0,0,0,0,0,0,0,0,86.52973691,0,0,0,0,0,0,0,0,0,0,0,0,0,0,0,0,0,0,0,0,0,0,0,0,0,0,0,0,0,0,0,0,0,0,0,0,0,0,0,0,0,11.7489245,0,0,0,0,0,0,0,0,0,0,0,0,0,0,0,0,0,1,0,0,0,0,0,0,0,0,0,0,0,0,0,0,300,3,273,50.5,0,0,2.8,46.7,0,0,0,60,0.3,12.5
0,0,0,0,1.72133859,0,0,0,0,0,0,0,0,86.52973691,0,0,0,0,0,0,0,0,0,0,0,0,0,0,0,0,0,0,0,0,0,0,0,0,0,0,0,0,0,0,0,0,0,0,0,0,0,0,0,0,0,11.7489245,0,0,0,0,0,0,0,0,0,0,0,0,0,0,0,0,0,1,0,0,0,0,0,0,0,0,0,0,0,0,0,0,300,3,288,50.5,0,0,2.8,46.7,0,0,0,60,0.3,19
0,0,0,0,1.544272562,0,0,0,0,0,0,0,0,73.25290824,0,0,0,0,0,0,0,0,0,0,0,0,0,0,0,0,0,0,0,0,0,0,0,0,0,0,0,0,0,0,0,0,0,0,0,0,0,0,0,0,0,0,0,25.20281919,0,0,0,0,0,0,0,0,0,0,0,0,0,0,0,1,0,0,0,0,0,0,0,0,0,0,0,0,0,0,300,3,211,50.5,0,0,2.8,46.7,0,0,0,60,0.3,2.39
0,0,0,0,1.544272562,0,0,0,0,0,0,0,0,73.25290824,0,0,0,0,0,0,0,0,0,0,0,0,0,0,0,0,0,0,0,0,0,0,0,0,0,0,0,0,0,0,0,0,0,0,0,0,0,0,0,0,0,0,0,25.20281919,0,0,0,0,0,0,0,0,0,0,0,0,0,0,0,1,0,0,0,0,0,0,0,0,0,0,0,0,0,0,300,3,230,50.5,0,0,2.8,46.7,0,0,0,60,0.3,4.21
0,0,0,0,1.544272562,0,0,0,0,0,0,0,0,73.25290824,0,0,0,0,0,0,0,0,0,0,0,0,0,0,0,0,0,0,0,0,0,0,0,0,0,0,0,0,0,0,0,0,0,0,0,0,0,0,0,0,0,0,0,25.20281919,0,0,0,0,0,0,0,0,0,0,0,0,0,0,0,1,0,0,0,0,0,0,0,0,0,0,0,0,0,0,300,3,244,50.5,0,0,2.8,46.7,0,0,0,60,0.3,6.02
0,0,0,0,1.544272562,0,0,0,0,0,0,0,0,73.25290824,0,0,0,0,0,0,0,0,0,0,0,0,0,0,0,0,0,0,0,0,0,0,0,0,0,0,0,0,0,0,0,0,0,0,0,0,0,0,0,0,0,0,0,25.20281919,0,0,0,0,0,0,0,0,0,0,0,0,0,0,0,1,0,0,0,0,0,0,0,0,0,0,0,0,0,0,300,3,258,50.5,0,0,2.8,46.7,0,0,0,60,0.3,7.83
0,0,0,0,1.544272562,0,0,0,0,0,0,0,0,73.25290824,0,0,0,0,0,0,0,0,0,0,0,0,0,0,0,0,0,0,0,0,0,0,0,0,0,0,0,0,0,0,0,0,0,0,0,0,0,0,0,0,0,0,0,25.20281919,0,0,0,0,0,0,0,0,0,0,0,0,0,0,0,1,0,0,0,0,0,0,0,0,0,0,0,0,0,0,300,3,274,50.5,0,0,2.8,46.7,0,0,0,60,0.3,10.7
0,0,0,0,1.544272562,0,0,0,0,0,0,0,0,73.25290824,0,0,0,0,0,0,0,0,0,0,0,0,0,0,0,0,0,0,0,0,0,0,0,0,0,0,0,0,0,0,0,0,0,0,0,0,0,0,0,0,0,0,0,25.20281919,0,0,0,0,0,0,0,0,0,0,0,0,0,0,0,1,0,0,0,0,0,0,0,0,0,0,0,0,0,0,300,3,293,50.5,0,0,2.8,46.7,0,0,0,60,0.3,15.9
0,0,0,0,0,2.631430995,0,0,0,0,0,0,0,97.36856901,0,0,0,0,0,0,0,0,0,0,0,0,0,0,0,0,0,0,0,0,0,0,0,0,0,0,0,0,0,0,0,0,0,0,0,0,0,0,0,0,0,0,0,0,0,0,0,0,0,0,0,0,0,0,0,0,0,0,0,0,0,0,0,0,0,0,0,0,0,0,1,0,0,0,400,2,140,0,0,0,4.494,30,0,0,0,60,14.85,29.4
0,0,0,0,0,2.631430995,0,0,0,0,0,0,0,97.36856901,0,0,0,0,0,0,0,0,0,0,0,0,0,0,0,0,0,0,0,0,0,0,0,0,0,0,0,0,0,0,0,0,0,0,0,0,0,0,0,0,0,0,0,0,0,0,0,0,0,0,0,0,0,0,0,0,0,0,0,0,0,0,0,0,0,0,0,0,0,0,1,0,0,0,400,2,180,0,0,0,4.494,30,0,0,0,60,14.85,61.1
0,0,0,0,0,2.631430995,0,0,0,0,0,0,0,97.36856901,0,0,0,0,0,0,0,0,0,0,0,0,0,0,0,0,0,0,0,0,0,0,0,0,0,0,0,0,0,0,0,0,0,0,0,0,0,0,0,0,0,0,0,0,0,0,0,0,0,0,0,0,0,0,0,0,0,0,0,0,0,0,0,0,0,0,0,0,0,0,1,0,0,0,400,2,225,0,0,0,4.494,30,0,0,0,60,14.85,81.5
0,0,0,0,0,2.631430995,0,0,0,0,0,0,0,97.36856901,0,0,0,0,0,0,0,0,0,0,0,0,0,0,0,0,0,0,0,0,0,0,0,0,0,0,0,0,0,0,0,0,0,0,0,0,0,0,0,0,0,0,0,0,0,0,0,0,0,0,0,0,0,0,0,0,0,0,0,0,0,0,0,0,0,0,0,0,0,0,1,0,0,0,400,2,260,0,0,0,4.494,30,0,0,0,60,14.85,88.2
0,0,0,0,0,2.631430995,0,0,0,0,0,0,0,97.36856901,0,0,0,0,0,0,0,0,0,0,0,0,0,0,0,0,0,0,0,0,0,0,0,0,0,0,0,0,0,0,0,0,0,0,0,0,0,0,0,0,0,0,0,0,0,0,0,0,0,0,0,0,0,0,0,0,0,0,0,0,0,0,0,0,0,0,0,0,0,0,1,0,0,0,400,2,299,0,0,0,4.494,30,0,0,0,60,14.85,90.2
0,0,0,0,0,2.631430995,0,0,0,0,0,0,0,97.36856901,0,0,0,0,0,0,0,0,0,0,0,0,0,0,0,0,0,0,0,0,0,0,0,0,0,0,0,0,0,0,0,0,0,0,0,0,0,0,0,0,0,0,0,0,0,0,0,0,0,0,0,0,0,0,0,0,0,0,0,0,0,0,0,0,0,0,0,0,0,0,1,0,0,0,400,2,339,0,0,0,4.494,30,0,0,0,60,14.85,91
0,0,0,0,0,0,0.806166121,0,0,0,0,0,0,99.19383388,0,0,0,0,0,0,0,0,0,0,0,0,0,0,0,0,0,0,0,0,0,0,0,0,0,0,0,0,0,0,0,0,0,0,0,0,0,0,0,0,0,0,0,0,0,0,0,0,0,0,0,0,0,0,0,0,0,0,0,1,0,0,0,0,0,0,0,0,0,0,0,0,0,0,400,3.5,180,16,0,10,4,40,0,0,0,2100,2.5,56.8
0,0,0,0,0,0,0.806166121,0,0,0,0,0,0,99.19383388,0,0,0,0,0,0,0,0,0,0,0,0,0,0,0,0,0,0,0,0,0,0,0,0,0,0,0,0,0,0,0,0,0,0,0,0,0,0,0,0,0,0,0,0,0,0,0,0,0,0,0,0,0,0,0,0,0,0,0,1,0,0,0,0,0,0,0,0,0,0,0,0,0,0,400,3.5,210,16,0,10,4,40,0,0,0,2100,2.5,88.4
0,0,0,0,0,0,0.806166121,0,0,0,0,0,0,99.19383388,0,0,0,0,0,0,0,0,0,0,0,0,0,0,0,0,0,0,0,0,0,0,0,0,0,0,0,0,0,0,0,0,0,0,0,0,0,0,0,0,0,0,0,0,0,0,0,0,0,0,0,0,0,0,0,0,0,0,0,1,0,0,0,0,0,0,0,0,0,0,0,0,0,0,400,3.5,240,16,0,10,4,40,0,0,0,2100,2.5,100
0,0,0,47.34434542,0,0,0.565409467,0,0,0,0,0,0,52.09024511,0,0,0,0,0,0,0,0,0,0,0,0,0,0,0,0,0,0,0,0,0,0,0,0,0,0,0,0,0,0,0,0,0,0,0,0,0,0,0,0,0,0,0,0,0,0,0,0,0,0,0,0,0,0,0,0,0,0,0,1,1,0,0,0,0,0,0,0,0,0,0,0,0,0,400,3.5,180,16,0,10,4,40,0,0,0,2100,2.5,69.6
0,0,0,47.34434542,0,0,0.565409467,0,0,0,0,0,0,52.09024511,0,0,0,0,0,0,0,0,0,0,0,0,0,0,0,0,0,0,0,0,0,0,0,0,0,0,0,0,0,0,0,0,0,0,0,0,0,0,0,0,0,0,0,0,0,0,0,0,0,0,0,0,0,0,0,0,0,0,0,1,1,0,0,0,0,0,0,0,0,0,0,0,0,0,400,3.5,210,16,0,10,4,40,0,0,0,2100,2.5,79.7
0,0,0,47.34434542,0,0,0.565409467,0,0,0,0,0,0,52.09024511,0,0,0,0,0,0,0,0,0,0,0,0,0,0,0,0,0,0,0,0,0,0,0,0,0,0,0,0,0,0,0,0,0,0,0,0,0,0,0,0,0,0,0,0,0,0,0,0,0,0,0,0,0,0,0,0,0,0,0,1,1,0,0,0,0,0,0,0,0,0,0,0,0,0,400,3.5,240,20,0,10,4,40,0,0,0,2100,2.5,100
0,0,0,0,0,0,0.806166121,0,0,0,0,0,0,99.19383388,0,0,0,0,0,0,0,0,0,0,0,0,0,0,0,0,0,0,0,0,0,0,0,0,0,0,0,0,0,0,0,0,0,0,0,0,0,0,0,0,0,0,0,0,0,0,0,0,0,0,0,0,0,0,0,0,0,0,0,1,0,0,0,0,0,0,0,0,0,0,0,0,0,0,400,3.5,180,20,0,10,4,40,0,0,0,4200,2.5,42.4
0,0,0,0,0,0,0.806166121,0,0,0,0,0,0,99.19383388,0,0,0,0,0,0,0,0,0,0,0,0,0,0,0,0,0,0,0,0,0,0,0,0,0,0,0,0,0,0,0,0,0,0,0,0,0,0,0,0,0,0,0,0,0,0,0,0,0,0,0,0,0,0,0,0,0,0,0,1,0,0,0,0,0,0,0,0,0,0,0,0,0,0,400,3.5,210,20,0,10,4,40,0,0,0,4200,2.5,85.2
0,0,0,0,0,0,0.806166121,0,0,0,0,0,0,99.19383388,0,0,0,0,0,0,0,0,0,0,0,0,0,0,0,0,0,0,0,0,0,0,0,0,0,0,0,0,0,0,0,0,0,0,0,0,0,0,0,0,0,0,0,0,0,0,0,0,0,0,0,0,0,0,0,0,0,0,0,1,0,0,0,0,0,0,0,0,0,0,0,0,0,0,400,3.5,240,20,0,10,4,40,0,0,0,4200,2.5,99.5
0,0,0,47.34434542,0,0,0.565409467,0,0,0,0,0,0,52.09024511,0,0,0,0,0,0,0,0,0,0,0,0,0,0,0,0,0,0,0,0,0,0,0,0,0,0,0,0,0,0,0,0,0,0,0,0,0,0,0,0,0,0,0,0,0,0,0,0,0,0,0,0,0,0,0,0,0,0,0,1,1,0,0,0,0,0,0,0,0,0,0,0,0,0,400,3.5,180,20,0,10,4,40,0,0,0,4200,2.5,72.7
0,0,0,47.34434542,0,0,0.565409467,0,0,0,0,0,0,52.09024511,0,0,0,0,0,0,0,0,0,0,0,0,0,0,0,0,0,0,0,0,0,0,0,0,0,0,0,0,0,0,0,0,0,0,0,0,0,0,0,0,0,0,0,0,0,0,0,0,0,0,0,0,0,0,0,0,0,0,0,1,1,0,0,0,0,0,0,0,0,0,0,0,0,0,400,3.5,210,20,0,10,4,40,0,0,0,4200,2.5,79.9
0,0,0,47.34434542,0,0,0.565409467,0,0,0,0,0,0,52.09024511,0,0,0,0,0,0,0,0,0,0,0,0,0,0,0,0,0,0,0,0,0,0,0,0,0,0,0,0,0,0,0,0,0,0,0,0,0,0,0,0,0,0,0,0,0,0,0,0,0,0,0,0,0,0,0,0,0,0,0,1,1,0,0,0,0,0,0,0,0,0,0,0,0,0,400,3.5,240,20,0,10,4,40,0,0,0,4200,2.5,99.5
0,0,0,34.85280613,0,0,0.416229359,64.73096451,0,0,0,0,0,0,0,0,0,0,0,0,0,0,0,0,0,0,0,0,0,0,0,0,0,0,0,0,0,0,0,0,0,0,0,0,0,0,0,0,0,0,0,0,0,0,0,0,0,0,0,0,0,0,0,0,0,0,0,0,0,0,0,0,0,1,1,0,0,0,0,0,0,0,0,0,0,0,0,0,400,3.5,180,20,0,10,4,40,0,0,0,62.4,2.5,39.5
0,0,0,34.85280613,0,0,0.416229359,64.73096451,0,0,0,0,0,0,0,0,0,0,0,0,0,0,0,0,0,0,0,0,0,0,0,0,0,0,0,0,0,0,0,0,0,0,0,0,0,0,0,0,0,0,0,0,0,0,0,0,0,0,0,0,0,0,0,0,0,0,0,0,0,0,0,0,0,1,1,0,0,0,0,0,0,0,0,0,0,0,0,0,400,3.5,180,20,0,10,4,40,0,0,0,307.2,2.5,45
0,0,0,34.85280613,0,0,0.416229359,64.73096451,0,0,0,0,0,0,0,0,0,0,0,0,0,0,0,0,0,0,0,0,0,0,0,0,0,0,0,0,0,0,0,0,0,0,0,0,0,0,0,0,0,0,0,0,0,0,0,0,0,0,0,0,0,0,0,0,0,0,0,0,0,0,0,0,0,1,1,0,0,0,0,0,0,0,0,0,0,0,0,0,400,3.5,180,20,0,10,4,40,0,0,0,552,2.5,43.3
0,0,0,34.85280613,0,0,0.416229359,64.73096451,0,0,0,0,0,0,0,0,0,0,0,0,0,0,0,0,0,0,0,0,0,0,0,0,0,0,0,0,0,0,0,0,0,0,0,0,0,0,0,0,0,0,0,0,0,0,0,0,0,0,0,0,0,0,0,0,0,0,0,0,0,0,0,0,0,1,1,0,0,0,0,0,0,0,0,0,0,0,0,0,400,3.5,180,20,0,10,4,40,0,0,0,798,2.5,48.2
0,0,0,34.85280613,0,0,0.416229359,64.73096451,0,0,0,0,0,0,0,0,0,0,0,0,0,0,0,0,0,0,0,0,0,0,0,0,0,0,0,0,0,0,0,0,0,0,0,0,0,0,0,0,0,0,0,0,0,0,0,0,0,0,0,0,0,0,0,0,0,0,0,0,0,0,0,0,0,1,1,0,0,0,0,0,0,0,0,0,0,0,0,0,400,3.5,180,20,0,10,4,40,0,0,0,1026,2.5,42.5
0,0,0,34.85280613,0,0,0.416229359,64.73096451,0,0,0,0,0,0,0,0,0,0,0,0,0,0,0,0,0,0,0,0,0,0,0,0,0,0,0,0,0,0,0,0,0,0,0,0,0,0,0,0,0,0,0,0,0,0,0,0,0,0,0,0,0,0,0,0,0,0,0,0,0,0,0,0,0,1,1,0,0,0,0,0,0,0,0,0,0,0,0,0,400,3.5,180,20,0,10,4,40,0,0,0,1266,2.5,45.8
0,0,0,34.85280613,0,0,0.416229359,64.73096451,0,0,0,0,0,0,0,0,0,0,0,0,0,0,0,0,0,0,0,0,0,0,0,0,0,0,0,0,0,0,0,0,0,0,0,0,0,0,0,0,0,0,0,0,0,0,0,0,0,0,0,0,0,0,0,0,0,0,0,0,0,0,0,0,0,1,1,0,0,0,0,0,0,0,0,0,0,0,0,0,400,3.5,180,20,0,10,4,40,0,0,0,1494,2.5,44.7
0,0,0,34.85280613,0,0,0.416229359,64.73096451,0,0,0,0,0,0,0,0,0,0,0,0,0,0,0,0,0,0,0,0,0,0,0,0,0,0,0,0,0,0,0,0,0,0,0,0,0,0,0,0,0,0,0,0,0,0,0,0,0,0,0,0,0,0,0,0,0,0,0,0,0,0,0,0,0,1,1,0,0,0,0,0,0,0,0,0,0,0,0,0,400,3.5,180,20,0,10,4,40,0,0,0,1752,2.5,40.9
0,0,0,34.85280613,0,0,0.416229359,64.73096451,0,0,0,0,0,0,0,0,0,0,0,0,0,0,0,0,0,0,0,0,0,0,0,0,0,0,0,0,0,0,0,0,0,0,0,0,0,0,0,0,0,0,0,0,0,0,0,0,0,0,0,0,0,0,0,0,0,0,0,0,0,0,0,0,0,1,1,0,0,0,0,0,0,0,0,0,0,0,0,0,400,3.5,180,20,0,10,4,40,0,0,0,1986,2.5,52.6
0,0,0,34.85280613,0,0,0.416229359,64.73096451,0,0,0,0,0,0,0,0,0,0,0,0,0,0,0,0,0,0,0,0,0,0,0,0,0,0,0,0,0,0,0,0,0,0,0,0,0,0,0,0,0,0,0,0,0,0,0,0,0,0,0,0,0,0,0,0,0,0,0,0,0,0,0,0,0,1,1,0,0,0,0,0,0,0,0,0,0,0,0,0,400,3.5,180,20,0,10,4,40,0,0,0,2220,2.5,51.8
0,0,0,34.85280613,0,0,0.416229359,64.73096451,0,0,0,0,0,0,0,0,0,0,0,0,0,0,0,0,0,0,0,0,0,0,0,0,0,0,0,0,0,0,0,0,0,0,0,0,0,0,0,0,0,0,0,0,0,0,0,0,0,0,0,0,0,0,0,0,0,0,0,0,0,0,0,0,0,1,1,0,0,0,0,0,0,0,0,0,0,0,0,0,400,3.5,180,20,0,10,4,40,0,0,0,2460,2.5,52
0,0,0,34.85280613,0,0,0.416229359,64.73096451,0,0,0,0,0,0,0,0,0,0,0,0,0,0,0,0,0,0,0,0,0,0,0,0,0,0,0,0,0,0,0,0,0,0,0,0,0,0,0,0,0,0,0,0,0,0,0,0,0,0,0,0,0,0,0,0,0,0,0,0,0,0,0,0,0,1,1,0,0,0,0,0,0,0,0,0,0,0,0,0,400,3.5,180,20,0,10,4,40,0,0,0,2700,2.5,44.1
0,0,0,34.85280613,0,0,0.416229359,64.73096451,0,0,0,0,0,0,0,0,0,0,0,0,0,0,0,0,0,0,0,0,0,0,0,0,0,0,0,0,0,0,0,0,0,0,0,0,0,0,0,0,0,0,0,0,0,0,0,0,0,0,0,0,0,0,0,0,0,0,0,0,0,0,0,0,0,1,1,0,0,0,0,0,0,0,0,0,0,0,0,0,400,3.5,180,20,0,10,4,40,0,0,0,2946,2.5,43.9
0,0,0,34.85280613,0,0,0.416229359,64.73096451,0,0,0,0,0,0,0,0,0,0,0,0,0,0,0,0,0,0,0,0,0,0,0,0,0,0,0,0,0,0,0,0,0,0,0,0,0,0,0,0,0,0,0,0,0,0,0,0,0,0,0,0,0,0,0,0,0,0,0,0,0,0,0,0,0,1,1,0,0,0,0,0,0,0,0,0,0,0,0,0,400,3.5,180,20,0,10,4,40,0,0,0,3186,2.5,44.1
0,0,0,34.85280613,0,0,0.416229359,64.73096451,0,0,0,0,0,0,0,0,0,0,0,0,0,0,0,0,0,0,0,0,0,0,0,0,0,0,0,0,0,0,0,0,0,0,0,0,0,0,0,0,0,0,0,0,0,0,0,0,0,0,0,0,0,0,0,0,0,0,0,0,0,0,0,0,0,1,1,0,0,0,0,0,0,0,0,0,0,0,0,0,400,3.5,180,20,0,10,4,40,0,0,0,3414,2.5,50.4
0,0,0,34.85280613,0,0,0.416229359,64.73096451,0,0,0,0,0,0,0,0,0,0,0,0,0,0,0,0,0,0,0,0,0,0,0,0,0,0,0,0,0,0,0,0,0,0,0,0,0,0,0,0,0,0,0,0,0,0,0,0,0,0,0,0,0,0,0,0,0,0,0,0,0,0,0,0,0,1,1,0,0,0,0,0,0,0,0,0,0,0,0,0,400,3.5,180,20,0,10,4,40,0,0,0,3654,2.5,44.7
0,0,0,34.85280613,0,0,0.416229359,64.73096451,0,0,0,0,0,0,0,0,0,0,0,0,0,0,0,0,0,0,0,0,0,0,0,0,0,0,0,0,0,0,0,0,0,0,0,0,0,0,0,0,0,0,0,0,0,0,0,0,0,0,0,0,0,0,0,0,0,0,0,0,0,0,0,0,0,1,1,0,0,0,0,0,0,0,0,0,0,0,0,0,400,3.5,180,20,0,10,4,40,0,0,0,3900,2.5,54.8
0,0,0,34.85280613,0,0,0.416229359,64.73096451,0,0,0,0,0,0,0,0,0,0,0,0,0,0,0,0,0,0,0,0,0,0,0,0,0,0,0,0,0,0,0,0,0,0,0,0,0,0,0,0,0,0,0,0,0,0,0,0,0,0,0,0,0,0,0,0,0,0,0,0,0,0,0,0,0,1,1,0,0,0,0,0,0,0,0,0,0,0,0,0,400,3.5,180,20,0,10,4,40,0,0,0,4146,2.5,42.8
0,0,0,34.85280613,0,0,0.416229359,64.73096451,0,0,0,0,0,0,0,0,0,0,0,0,0,0,0,0,0,0,0,0,0,0,0,0,0,0,0,0,0,0,0,0,0,0,0,0,0,0,0,0,0,0,0,0,0,0,0,0,0,0,0,0,0,0,0,0,0,0,0,0,0,0,0,0,0,1,1,0,0,0,0,0,0,0,0,0,0,0,0,0,400,3.5,180,20,0,10,4,40,0,0,0,4314,2.5,50.7
0,0,0,0,0,0,0.806166121,0,0,0,0,0,0,99.19383388,0,0,0,0,0,0,0,0,0,0,0,0,0,0,0,0,0,0,0,0,0,0,0,0,0,0,0,0,0,0,0,0,0,0,0,0,0,0,0,0,0,0,0,0,0,0,0,0,0,0,0,0,0,0,0,0,0,0,0,1,0,0,0,0,0,0,0,0,0,0,0,0,0,0,400,3.5,180,20,0,10,4,40,0,0,0,63,2.5,48
0,0,0,0,0,0,0.806166121,0,0,0,0,0,0,99.19383388,0,0,0,0,0,0,0,0,0,0,0,0,0,0,0,0,0,0,0,0,0,0,0,0,0,0,0,0,0,0,0,0,0,0,0,0,0,0,0,0,0,0,0,0,0,0,0,0,0,0,0,0,0,0,0,0,0,0,0,1,0,0,0,0,0,0,0,0,0,0,0,0,0,0,400,3.5,180,20,0,10,4,40,0,0,0,316.2,2.5,49.9
0,0,0,0,0,0,0.806166121,0,0,0,0,0,0,99.19383388,0,0,0,0,0,0,0,0,0,0,0,0,0,0,0,0,0,0,0,0,0,0,0,0,0,0,0,0,0,0,0,0,0,0,0,0,0,0,0,0,0,0,0,0,0,0,0,0,0,0,0,0,0,0,0,0,0,0,0,1,0,0,0,0,0,0,0,0,0,0,0,0,0,0,400,3.5,180,20,0,10,4,40,0,0,0,552.6,2.5,49.3
0,0,0,0,0,0,0.806166121,0,0,0,0,0,0,99.19383388,0,0,0,0,0,0,0,0,0,0,0,0,0,0,0,0,0,0,0,0,0,0,0,0,0,0,0,0,0,0,0,0,0,0,0,0,0,0,0,0,0,0,0,0,0,0,0,0,0,0,0,0,0,0,0,0,0,0,0,1,0,0,0,0,0,0,0,0,0,0,0,0,0,0,400,3.5,180,20,0,10,4,40,0,0,0,1026,2.5,49.9
0,0,0,0,0,0,0.806166121,0,0,0,0,0,0,99.19383388,0,0,0,0,0,0,0,0,0,0,0,0,0,0,0,0,0,0,0,0,0,0,0,0,0,0,0,0,0,0,0,0,0,0,0,0,0,0,0,0,0,0,0,0,0,0,0,0,0,0,0,0,0,0,0,0,0,0,0,1,0,0,0,0,0,0,0,0,0,0,0,0,0,0,400,3.5,180,20,0,10,4,40,0,0,0,1272,2.5,49.9
0,0,0,0,0,0,0.806166121,0,0,0,0,0,0,99.19383388,0,0,0,0,0,0,0,0,0,0,0,0,0,0,0,0,0,0,0,0,0,0,0,0,0,0,0,0,0,0,0,0,0,0,0,0,0,0,0,0,0,0,0,0,0,0,0,0,0,0,0,0,0,0,0,0,0,0,0,1,0,0,0,0,0,0,0,0,0,0,0,0,0,0,400,3.5,180,20,0,10,4,40,0,0,0,1752,2.5,43.3
0,0,0,0,0,0,0.806166121,0,0,0,0,0,0,99.19383388,0,0,0,0,0,0,0,0,0,0,0,0,0,0,0,0,0,0,0,0,0,0,0,0,0,0,0,0,0,0,0,0,0,0,0,0,0,0,0,0,0,0,0,0,0,0,0,0,0,0,0,0,0,0,0,0,0,0,0,1,0,0,0,0,0,0,0,0,0,0,0,0,0,0,400,3.5,180,20,0,10,4,40,0,0,0,2220,2.5,47.7
0,0,0,0,0,0,0.806166121,0,0,0,0,0,0,99.19383388,0,0,0,0,0,0,0,0,0,0,0,0,0,0,0,0,0,0,0,0,0,0,0,0,0,0,0,0,0,0,0,0,0,0,0,0,0,0,0,0,0,0,0,0,0,0,0,0,0,0,0,0,0,0,0,0,0,0,0,1,0,0,0,0,0,0,0,0,0,0,0,0,0,0,400,3.5,180,20,0,10,4,40,0,0,0,2712,2.5,51.8
0,0,0,0,0,0,0.806166121,0,0,0,0,0,0,99.19383388,0,0,0,0,0,0,0,0,0,0,0,0,0,0,0,0,0,0,0,0,0,0,0,0,0,0,0,0,0,0,0,0,0,0,0,0,0,0,0,0,0,0,0,0,0,0,0,0,0,0,0,0,0,0,0,0,0,0,0,1,0,0,0,0,0,0,0,0,0,0,0,0,0,0,400,3.5,180,20,0,10,4,40,0,0,0,3420,2.5,45
0,0,0,0,0,0,0.806166121,0,0,0,0,0,0,99.19383388,0,0,0,0,0,0,0,0,0,0,0,0,0,0,0,0,0,0,0,0,0,0,0,0,0,0,0,0,0,0,0,0,0,0,0,0,0,0,0,0,0,0,0,0,0,0,0,0,0,0,0,0,0,0,0,0,0,0,0,1,0,0,0,0,0,0,0,0,0,0,0,0,0,0,400,3.5,180,20,0,10,4,40,0,0,0,3666,2.5,55.3
0,0,0,0,0,0,0.806166121,0,0,0,0,0,0,99.19383388,0,0,0,0,0,0,0,0,0,0,0,0,0,0,0,0,0,0,0,0,0,0,0,0,0,0,0,0,0,0,0,0,0,0,0,0,0,0,0,0,0,0,0,0,0,0,0,0,0,0,0,0,0,0,0,0,0,0,0,1,0,0,0,0,0,0,0,0,0,0,0,0,0,0,400,3.5,180,20,0,10,4,40,0,0,0,3906,2.5,49
0,0,0,0,0,0,0.806166121,0,0,0,0,0,0,99.19383388,0,0,0,0,0,0,0,0,0,0,0,0,0,0,0,0,0,0,0,0,0,0,0,0,0,0,0,0,0,0,0,0,0,0,0,0,0,0,0,0,0,0,0,0,0,0,0,0,0,0,0,0,0,0,0,0,0,0,0,1,0,0,0,0,0,0,0,0,0,0,0,0,0,0,400,3.5,180,20,0,10,4,40,0,0,0,4314,2.5,47.1
0,0,0,47.34434542,0,0,0.565409467,0,0,0,0,0,0,52.09024511,0,0,0,0,0,0,0,0,0,0,0,0,0,0,0,0,0,0,0,0,0,0,0,0,0,0,0,0,0,0,0,0,0,0,0,0,0,0,0,0,0,0,0,0,0,0,0,0,0,0,0,0,0,0,0,0,0,0,0,1,1,0,0,0,0,0,0,0,0,0,0,0,0,0,400,3.5,180,20,0,10,4,40,0,0,0,65.4,2.5,78.7
0,0,0,47.34434542,0,0,0.565409467,0,0,0,0,0,0,52.09024511,0,0,0,0,0,0,0,0,0,0,0,0,0,0,0,0,0,0,0,0,0,0,0,0,0,0,0,0,0,0,0,0,0,0,0,0,0,0,0,0,0,0,0,0,0,0,0,0,0,0,0,0,0,0,0,0,0,0,0,1,1,0,0,0,0,0,0,0,0,0,0,0,0,0,400,3.5,180,20,0,10,4,40,0,0,0,310.2,2.5,79.6
0,0,0,47.34434542,0,0,0.565409467,0,0,0,0,0,0,52.09024511,0,0,0,0,0,0,0,0,0,0,0,0,0,0,0,0,0,0,0,0,0,0,0,0,0,0,0,0,0,0,0,0,0,0,0,0,0,0,0,0,0,0,0,0,0,0,0,0,0,0,0,0,0,0,0,0,0,0,0,1,1,0,0,0,0,0,0,0,0,0,0,0,0,0,400,3.5,180,20,0,10,4,40,0,0,0,546.6,2.5,78.7
0,0,0,47.34434542,0,0,0.565409467,0,0,0,0,0,0,52.09024511,0,0,0,0,0,0,0,0,0,0,0,0,0,0,0,0,0,0,0,0,0,0,0,0,0,0,0,0,0,0,0,0,0,0,0,0,0,0,0,0,0,0,0,0,0,0,0,0,0,0,0,0,0,0,0,0,0,0,0,1,1,0,0,0,0,0,0,0,0,0,0,0,0,0,400,3.5,180,20,0,10,4,40,0,0,0,792,2.5,78.2
0,0,0,47.34434542,0,0,0.565409467,0,0,0,0,0,0,52.09024511,0,0,0,0,0,0,0,0,0,0,0,0,0,0,0,0,0,0,0,0,0,0,0,0,0,0,0,0,0,0,0,0,0,0,0,0,0,0,0,0,0,0,0,0,0,0,0,0,0,0,0,0,0,0,0,0,0,0,0,1,1,0,0,0,0,0,0,0,0,0,0,0,0,0,400,3.5,180,20,0,10,4,40,0,0,0,1026,2.5,78.5
0,0,0,47.34434542,0,0,0.565409467,0,0,0,0,0,0,52.09024511,0,0,0,0,0,0,0,0,0,0,0,0,0,0,0,0,0,0,0,0,0,0,0,0,0,0,0,0,0,0,0,0,0,0,0,0,0,0,0,0,0,0,0,0,0,0,0,0,0,0,0,0,0,0,0,0,0,0,0,1,1,0,0,0,0,0,0,0,0,0,0,0,0,0,400,3.5,180,20,0,10,4,40,0,0,0,1272,2.5,78.2
0,0,0,47.34434542,0,0,0.565409467,0,0,0,0,0,0,52.09024511,0,0,0,0,0,0,0,0,0,0,0,0,0,0,0,0,0,0,0,0,0,0,0,0,0,0,0,0,0,0,0,0,0,0,0,0,0,0,0,0,0,0,0,0,0,0,0,0,0,0,0,0,0,0,0,0,0,0,0,1,1,0,0,0,0,0,0,0,0,0,0,0,0,0,400,3.5,180,20,0,10,4,40,0,0,0,1752,2.5,72.8
0,0,0,47.34434542,0,0,0.565409467,0,0,0,0,0,0,52.09024511,0,0,0,0,0,0,0,0,0,0,0,0,0,0,0,0,0,0,0,0,0,0,0,0,0,0,0,0,0,0,0,0,0,0,0,0,0,0,0,0,0,0,0,0,0,0,0,0,0,0,0,0,0,0,0,0,0,0,0,1,1,0,0,0,0,0,0,0,0,0,0,0,0,0,400,3.5,180,20,0,10,4,40,0,0,0,1986,2.5,71.9
0,0,0,47.34434542,0,0,0.565409467,0,0,0,0,0,0,52.09024511,0,0,0,0,0,0,0,0,0,0,0,0,0,0,0,0,0,0,0,0,0,0,0,0,0,0,0,0,0,0,0,0,0,0,0,0,0,0,0,0,0,0,0,0,0,0,0,0,0,0,0,0,0,0,0,0,0,0,0,1,1,0,0,0,0,0,0,0,0,0,0,0,0,0,400,3.5,180,20,0,10,4,40,0,0,0,2226,2.5,73.6
