Repository: NathanSathishKumar/MLcAT_PediA

Welocme to the club Catlys!
Here, We provided the datasets of our work to invoke, rproduce and research.

File: WGSR_Conventional_Dataset.csv (part 11 of 27)
Ru,Rh,Ir,Cu,Pt,Au,Pd,Al2O3,G - Al2O3,Al2O4,MgO,TiO2,ZEO,CeO2,MnO,Y2O3,ZrO2,HAP,ACC,Tb4O7,HfO2,La2O3,Co3O4,ThO2,SiO2,Fe2O3,Fe2O4,Fe3O4,Sm2O3,Gd2O3,Yb2O3,CaO,NiO,Cr2O3,Ho2O3,BaO,Na2O,Nd2O3,Tm2O3,Er2O3,CuO,Mn2O3,Mo2C,Cs2O,YSZ,Li,Ce,Co,Mg,Fe,Mn,Zr,K,Ni,Ca,Cs,V,Rb,Y,Na,La,Gd,Yb,Zn,Re,Sr,Ba,Nd,Nb,A - MoC,Al,Si,Cr,IWI,SI,SGP,CP,HDP,WI,CI,UGC,SCT,FSP,ME,DP,SGC,LPRD,IWCI,Calc T (oC),Calc T. (hr),Temperature (C),H2 vol.%,O2 vol.%,CO2 vol.%,CO vol.%,H2O vol.%,CH4 vol.%,He vol.%,N2 vol.%,TOS (min),W/F (mg.min/ml),CO_Conversion
0,0,0,47.34434542,0,0,0.565409467,0,0,0,0,0,0,52.09024511,0,0,0,0,0,0,0,0,0,0,0,0,0,0,0,0,0,0,0,0,0,0,0,0,0,0,0,0,0,0,0,0,0,0,0,0,0,0,0,0,0,0,0,0,0,0,0,0,0,0,0,0,0,0,0,0,0,0,0,1,1,0,0,0,0,0,0,0,0,0,0,0,0,0,400,3.5,180,20,0,10,4,40,0,0,0,2460,2.5,73.3
0,0,0,47.34434542,0,0,0.565409467,0,0,0,0,0,0,52.09024511,0,0,0,0,0,0,0,0,0,0,0,0,0,0,0,0,0,0,0,0,0,0,0,0,0,0,0,0,0,0,0,0,0,0,0,0,0,0,0,0,0,0,0,0,0,0,0,0,0,0,0,0,0,0,0,0,0,0,0,1,1,0,0,0,0,0,0,0,0,0,0,0,0,0,400,3.5,180,20,0,10,4,40,0,0,0,2706,2.5,74.7
0,0,0,47.34434542,0,0,0.565409467,0,0,0,0,0,0,52.09024511,0,0,0,0,0,0,0,0,0,0,0,0,0,0,0,0,0,0,0,0,0,0,0,0,0,0,0,0,0,0,0,0,0,0,0,0,0,0,0,0,0,0,0,0,0,0,0,0,0,0,0,0,0,0,0,0,0,0,0,1,1,0,0,0,0,0,0,0,0,0,0,0,0,0,400,3.5,180,20,0,10,4,40,0,0,0,2952,2.5,74.1
0,0,0,47.34434542,0,0,0.565409467,0,0,0,0,0,0,52.09024511,0,0,0,0,0,0,0,0,0,0,0,0,0,0,0,0,0,0,0,0,0,0,0,0,0,0,0,0,0,0,0,0,0,0,0,0,0,0,0,0,0,0,0,0,0,0,0,0,0,0,0,0,0,0,0,0,0,0,0,1,1,0,0,0,0,0,0,0,0,0,0,0,0,0,400,3.5,180,20,0,10,4,40,0,0,0,3186,2.5,71.7
0,0,0,47.34434542,0,0,0.565409467,0,0,0,0,0,0,52.09024511,0,0,0,0,0,0,0,0,0,0,0,0,0,0,0,0,0,0,0,0,0,0,0,0,0,0,0,0,0,0,0,0,0,0,0,0,0,0,0,0,0,0,0,0,0,0,0,0,0,0,0,0,0,0,0,0,0,0,0,1,1,0,0,0,0,0,0,0,0,0,0,0,0,0,400,3.5,180,20,0,10,4,40,0,0,0,3420,2.5,71.9
0,0,0,47.34434542,0,0,0.565409467,0,0,0,0,0,0,52.09024511,0,0,0,0,0,0,0,0,0,0,0,0,0,0,0,0,0,0,0,0,0,0,0,0,0,0,0,0,0,0,0,0,0,0,0,0,0,0,0,0,0,0,0,0,0,0,0,0,0,0,0,0,0,0,0,0,0,0,0,1,1,0,0,0,0,0,0,0,0,0,0,0,0,0,400,3.5,180,20,0,10,4,40,0,0,0,3660,2.5,73.8
0,0,0,47.34434542,0,0,0.565409467,0,0,0,0,0,0,52.09024511,0,0,0,0,0,0,0,0,0,0,0,0,0,0,0,0,0,0,0,0,0,0,0,0,0,0,0,0,0,0,0,0,0,0,0,0,0,0,0,0,0,0,0,0,0,0,0,0,0,0,0,0,0,0,0,0,0,0,0,1,1,0,0,0,0,0,0,0,0,0,0,0,0,0,400,3.5,180,20,0,10,4,40,0,0,0,3912,2.5,72.8
0,0,0,47.34434542,0,0,0.565409467,0,0,0,0,0,0,52.09024511,0,0,0,0,0,0,0,0,0,0,0,0,0,0,0,0,0,0,0,0,0,0,0,0,0,0,0,0,0,0,0,0,0,0,0,0,0,0,0,0,0,0,0,0,0,0,0,0,0,0,0,0,0,0,0,0,0,0,0,1,1,0,0,0,0,0,0,0,0,0,0,0,0,0,400,3.5,180,20,0,10,4,40,0,0,0,4146,2.5,74.4
0,0,0,47.34434542,0,0,0.565409467,0,0,0,0,0,0,52.09024511,0,0,0,0,0,0,0,0,0,0,0,0,0,0,0,0,0,0,0,0,0,0,0,0,0,0,0,0,0,0,0,0,0,0,0,0,0,0,0,0,0,0,0,0,0,0,0,0,0,0,0,0,0,0,0,0,0,0,0,1,1,0,0,0,0,0,0,0,0,0,0,0,0,0,400,3.5,180,20,0,10,4,40,0,0,0,4314,2.5,70.6
0,0,0,0,0.739161719,0,0,98.34196555,0,0,0,0,0,0,0,0,0,0,0,0,0,0,0,0,0,0,0,0,0,0,0,0,0,0,0,0,0,0,0,0,0,0,0,0,0,0,0.918872735,0,0,0,0,0,0,0,0,0,0,0,0,0,0,0,0,0,0,0,0,0,0,0,0,0,0,1,0,0,0,0,0,1,0,0,0,0,0,0,0,0,400,2,300,0,0,0,5,10,0,0,0,30,2.5,80.6
0,0,0,0,0.739161719,0,0,98.34196555,0,0,0,0,0,0,0,0,0,0,0,0,0,0,0,0,0,0,0,0,0,0,0,0,0,0,0,0,0,0,0,0,0,0,0,0,0,0,0.918872735,0,0,0,0,0,0,0,0,0,0,0,0,0,0,0,0,0,0,0,0,0,0,0,0,0,0,1,0,0,0,0,0,1,0,0,0,0,0,0,0,0,400,2,300,0,0,0,5,10,0,0,0,60,2.5,78.3
0,0,0,0,0.739161719,0,0,98.34196555,0,0,0,0,0,0,0,0,0,0,0,0,0,0,0,0,0,0,0,0,0,0,0,0,0,0,0,0,0,0,0,0,0,0,0,0,0,0,0.918872735,0,0,0,0,0,0,0,0,0,0,0,0,0,0,0,0,0,0,0,0,0,0,0,0,0,0,1,0,0,0,0,0,1,0,0,0,0,0,0,0,0,400,2,300,0,0,0,5,10,0,0,0,90,2.5,77.9
0,0,0,0,0.739161719,0,0,98.34196555,0,0,0,0,0,0,0,0,0,0,0,0,0,0,0,0,0,0,0,0,0,0,0,0,0,0,0,0,0,0,0,0,0,0,0,0,0,0,0.918872735,0,0,0,0,0,0,0,0,0,0,0,0,0,0,0,0,0,0,0,0,0,0,0,0,0,0,1,0,0,0,0,0,1,0,0,0,0,0,0,0,0,400,2,300,0,0,0,5,10,0,0,0,120,2.5,77.6
0,0,0,0,0.739161719,0,0,98.34196555,0,0,0,0,0,0,0,0,0,0,0,0,0,0,0,0,0,0,0,0,0,0,0,0,0,0,0,0,0,0,0,0,0,0,0,0,0,0,0.918872735,0,0,0,0,0,0,0,0,0,0,0,0,0,0,0,0,0,0,0,0,0,0,0,0,0,0,1,0,0,0,0,0,1,0,0,0,0,0,0,0,0,400,2,300,0,0,0,5,10,0,0,0,150,2.5,77.5
0,0,0,0,0.739161719,0,0,98.34196555,0,0,0,0,0,0,0,0,0,0,0,0,0,0,0,0,0,0,0,0,0,0,0,0,0,0,0,0,0,0,0,0,0,0,0,0,0,0,0.918872735,0,0,0,0,0,0,0,0,0,0,0,0,0,0,0,0,0,0,0,0,0,0,0,0,0,0,1,0,0,0,0,0,1,0,0,0,0,0,0,0,0,400,2,300,0,0,0,5,10,0,0,0,180,2.5,77.3
0,0,0,0,0.732409496,0,0,96.19241215,0,0,0,0,0,0,0,0,0,0,0,0,0,0,0,0,0,0,0,0,0,0,0,0,0,0,0,0,0,0,0,0,0,0,0,0,0,0,0.910478856,2.164699497,0,0,0,0,0,0,0,0,0,0,0,0,0,0,0,0,0,0,0,0,0,0,0,0,0,1,0,0,0,0,0,1,0,0,0,0,0,0,0,0,400,2,300,0,0,0,5,10,0,0,0,30,2.5,56.2
0,0,0,0,0.732409496,0,0,96.19241215,0,0,0,0,0,0,0,0,0,0,0,0,0,0,0,0,0,0,0,0,0,0,0,0,0,0,0,0,0,0,0,0,0,0,0,0,0,0,0.910478856,2.164699497,0,0,0,0,0,0,0,0,0,0,0,0,0,0,0,0,0,0,0,0,0,0,0,0,0,1,0,0,0,0,0,1,0,0,0,0,0,0,0,0,400,2,300,0,0,0,5,10,0,0,0,60,2.5,58.5
0,0,0,0,0.732409496,0,0,96.19241215,0,0,0,0,0,0,0,0,0,0,0,0,0,0,0,0,0,0,0,0,0,0,0,0,0,0,0,0,0,0,0,0,0,0,0,0,0,0,0.910478856,2.164699497,0,0,0,0,0,0,0,0,0,0,0,0,0,0,0,0,0,0,0,0,0,0,0,0,0,1,0,0,0,0,0,1,0,0,0,0,0,0,0,0,400,2,300,0,0,0,5,10,0,0,0,90,2.5,60
0,0,0,0,0.732409496,0,0,96.19241215,0,0,0,0,0,0,0,0,0,0,0,0,0,0,0,0,0,0,0,0,0,0,0,0,0,0,0,0,0,0,0,0,0,0,0,0,0,0,0.910478856,2.164699497,0,0,0,0,0,0,0,0,0,0,0,0,0,0,0,0,0,0,0,0,0,0,0,0,0,1,0,0,0,0,0,1,0,0,0,0,0,0,0,0,400,2,300,0,0,0,5,10,0,0,0,120,2.5,56.9
0,0,0,0,0.732409496,0,0,96.19241215,0,0,0,0,0,0,0,0,0,0,0,0,0,0,0,0,0,0,0,0,0,0,0,0,0,0,0,0,0,0,0,0,0,0,0,0,0,0,0.910478856,2.164699497,0,0,0,0,0,0,0,0,0,0,0,0,0,0,0,0,0,0,0,0,0,0,0,0,0,1,0,0,0,0,0,1,0,0,0,0,0,0,0,0,400,2,300,0,0,0,5,10,0,0,0,150,2.5,53.1
0,0,0,0,0.732409496,0,0,96.19241215,0,0,0,0,0,0,0,0,0,0,0,0,0,0,0,0,0,0,0,0,0,0,0,0,0,0,0,0,0,0,0,0,0,0,0,0,0,0,0.910478856,2.164699497,0,0,0,0,0,0,0,0,0,0,0,0,0,0,0,0,0,0,0,0,0,0,0,0,0,1,0,0,0,0,0,1,0,0,0,0,0,0,0,0,400,2,300,0,0,0,5,10,0,0,0,180,2.5,53.5
0,0,0,0,0.724453761,0,0,95.1475304,0,0,0,0,0,0,0,0,0,0,0,0,0,0,0,0,0,0,0,0,0,0,0,0,0,0,0,0,0,0,0,0,0,0,0,0,0,0,0.900588859,0,0,0,0,0,3.227426985,0,0,0,0,0,0,0,0,0,0,0,0,0,0,0,0,0,0,0,0,1,0,0,0,0,0,1,0,0,0,0,0,0,0,0,450,1,300,0,0,0,5,10,0,0,0,30,2.5,62.6
0,0,0,0,0.724453761,0,0,95.1475304,0,0,0,0,0,0,0,0,0,0,0,0,0,0,0,0,0,0,0,0,0,0,0,0,0,0,0,0,0,0,0,0,0,0,0,0,0,0,0.900588859,0,0,0,0,0,3.227426985,0,0,0,0,0,0,0,0,0,0,0,0,0,0,0,0,0,0,0,0,1,0,0,0,0,0,1,0,0,0,0,0,0,0,0,450,1,300,0,0,0,5,10,0,0,0,60,2.5,60.2
0,0,0,0,0.724453761,0,0,95.1475304,0,0,0,0,0,0,0,0,0,0,0,0,0,0,0,0,0,0,0,0,0,0,0,0,0,0,0,0,0,0,0,0,0,0,0,0,0,0,0.900588859,0,0,0,0,0,3.227426985,0,0,0,0,0,0,0,0,0,0,0,0,0,0,0,0,0,0,0,0,1,0,0,0,0,0,1,0,0,0,0,0,0,0,0,450,1,300,0,0,0,5,10,0,0,0,90,2.5,59.8
0,0,0,0,0.724453761,0,0,95.1475304,0,0,0,0,0,0,0,0,0,0,0,0,0,0,0,0,0,0,0,0,0,0,0,0,0,0,0,0,0,0,0,0,0,0,0,0,0,0,0.900588859,0,0,0,0,0,3.227426985,0,0,0,0,0,0,0,0,0,0,0,0,0,0,0,0,0,0,0,0,1,0,0,0,0,0,1,0,0,0,0,0,0,0,0,450,1,300,0,0,0,5,10,0,0,0,120,2.5,60.3
0,0,0,0,0.724453761,0,0,95.1475304,0,0,0,0,0,0,0,0,0,0,0,0,0,0,0,0,0,0,0,0,0,0,0,0,0,0,0,0,0,0,0,0,0,0,0,0,0,0,0.900588859,0,0,0,0,0,3.227426985,0,0,0,0,0,0,0,0,0,0,0,0,0,0,0,0,0,0,0,0,1,0,0,0,0,0,1,0,0,0,0,0,0,0,0,450,1,300,0,0,0,5,10,0,0,0,150,2.5,54.9
0,0,0,0,0.724453761,0,0,95.1475304,0,0,0,0,0,0,0,0,0,0,0,0,0,0,0,0,0,0,0,0,0,0,0,0,0,0,0,0,0,0,0,0,0,0,0,0,0,0,0.900588859,0,0,0,0,0,3.227426985,0,0,0,0,0,0,0,0,0,0,0,0,0,0,0,0,0,0,0,0,1,0,0,0,0,0,1,0,0,0,0,0,0,0,0,450,1,300,0,0,0,5,10,0,0,0,180,2.5,62.1
0,0,0,0,0.732344728,0,0,96.18390569,0,0,0,0,0,0,0,0,0,0,0,0,0,0,0,0,0,0,0,0,0,0,0,0,0,0,0,0,0,0,0,0,0,0,0,0,0,0,0.910398341,0,0,0,0,0,0,2.173351245,0,0,0,0,0,0,0,0,0,0,0,0,0,0,0,0,0,0,0,1,0,0,0,0,0,1,0,0,0,0,0,0,0,0,450,2,300,0,0,0,5,10,0,0,0,30,2.5,60.2
0,0,0,0,0.732344728,0,0,96.18390569,0,0,0,0,0,0,0,0,0,0,0,0,0,0,0,0,0,0,0,0,0,0,0,0,0,0,0,0,0,0,0,0,0,0,0,0,0,0,0.910398341,0,0,0,0,0,0,2.173351245,0,0,0,0,0,0,0,0,0,0,0,0,0,0,0,0,0,0,0,1,0,0,0,0,0,1,0,0,0,0,0,0,0,0,450,2,300,0,0,0,5,10,0,0,0,60,2.5,62.4
0,0,0,0,0.732344728,0,0,96.18390569,0,0,0,0,0,0,0,0,0,0,0,0,0,0,0,0,0,0,0,0,0,0,0,0,0,0,0,0,0,0,0,0,0,0,0,0,0,0,0.910398341,0,0,0,0,0,0,2.173351245,0,0,0,0,0,0,0,0,0,0,0,0,0,0,0,0,0,0,0,1,0,0,0,0,0,1,0,0,0,0,0,0,0,0,450,2,300,0,0,0,5,10,0,0,0,90,2.5,62.5
0,0,0,0,0.732344728,0,0,96.18390569,0,0,0,0,0,0,0,0,0,0,0,0,0,0,0,0,0,0,0,0,0,0,0,0,0,0,0,0,0,0,0,0,0,0,0,0,0,0,0.910398341,0,0,0,0,0,0,2.173351245,0,0,0,0,0,0,0,0,0,0,0,0,0,0,0,0,0,0,0,1,0,0,0,0,0,1,0,0,0,0,0,0,0,0,450,2,300,0,0,0,5,10,0,0,0,120,2.5,59.4
0,0,0,0,0.732344728,0,0,96.18390569,0,0,0,0,0,0,0,0,0,0,0,0,0,0,0,0,0,0,0,0,0,0,0,0,0,0,0,0,0,0,0,0,0,0,0,0,0,0,0.910398341,0,0,0,0,0,0,2.173351245,0,0,0,0,0,0,0,0,0,0,0,0,0,0,0,0,0,0,0,1,0,0,0,0,0,1,0,0,0,0,0,0,0,0,450,2,300,0,0,0,5,10,0,0,0,150,2.5,60.9
0,0,0,0,0.732344728,0,0,96.18390569,0,0,0,0,0,0,0,0,0,0,0,0,0,0,0,0,0,0,0,0,0,0,0,0,0,0,0,0,0,0,0,0,0,0,0,0,0,0,0.910398341,0,0,0,0,0,0,2.173351245,0,0,0,0,0,0,0,0,0,0,0,0,0,0,0,0,0,0,0,1,0,0,0,0,0,1,0,0,0,0,0,0,0,0,450,2,300,0,0,0,5,10,0,0,0,180,2.5,57.5
0,0,0,0,0.729922481,0,0,97.11272861,0,0,0,0,0,0,0,0,0,0,0,0,0,0,0,0,0,0,0,0,0,0,0,0,0,0,0,0,0,0,0,0,0,0,0,0,0,0,0,2.15734891,0,0,0,0,0,0,0,0,0,0,0,0,0,0,0,0,0,0,0,0,0,0,0,0,0,1,0,0,0,0,0,1,0,0,0,0,0,0,0,0,400,2,300,0,0,0,5,10,0,0,0,30,2.5,34.9
0,0,0,0,0.729922481,0,0,97.11272861,0,0,0,0,0,0,0,0,0,0,0,0,0,0,0,0,0,0,0,0,0,0,0,0,0,0,0,0,0,0,0,0,0,0,0,0,0,0,0,2.15734891,0,0,0,0,0,0,0,0,0,0,0,0,0,0,0,0,0,0,0,0,0,0,0,0,0,1,0,0,0,0,0,1,0,0,0,0,0,0,0,0,400,2,300,0,0,0,5,10,0,0,0,60,2.5,36.8
0,0,0,0,0.729922481,0,0,97.11272861,0,0,0,0,0,0,0,0,0,0,0,0,0,0,0,0,0,0,0,0,0,0,0,0,0,0,0,0,0,0,0,0,0,0,0,0,0,0,0,2.15734891,0,0,0,0,0,0,0,0,0,0,0,0,0,0,0,0,0,0,0,0,0,0,0,0,0,1,0,0,0,0,0,1,0,0,0,0,0,0,0,0,400,2,300,0,0,0,5,10,0,0,0,90,2.5,36.8
0,0,0,0,0.729922481,0,0,97.11272861,0,0,0,0,0,0,0,0,0,0,0,0,0,0,0,0,0,0,0,0,0,0,0,0,0,0,0,0,0,0,0,0,0,0,0,0,0,0,0,2.15734891,0,0,0,0,0,0,0,0,0,0,0,0,0,0,0,0,0,0,0,0,0,0,0,0,0,1,0,0,0,0,0,1,0,0,0,0,0,0,0,0,400,2,300,0,0,0,5,10,0,0,0,120,2.5,37.5
0,0,0,0,0.729922481,0,0,97.11272861,0,0,0,0,0,0,0,0,0,0,0,0,0,0,0,0,0,0,0,0,0,0,0,0,0,0,0,0,0,0,0,0,0,0,0,0,0,0,0,2.15734891,0,0,0,0,0,0,0,0,0,0,0,0,0,0,0,0,0,0,0,0,0,0,0,0,0,1,0,0,0,0,0,1,0,0,0,0,0,0,0,0,400,2,300,0,0,0,5,10,0,0,0,150,2.5,38.7
0,0,0,0,0.729922481,0,0,97.11272861,0,0,0,0,0,0,0,0,0,0,0,0,0,0,0,0,0,0,0,0,0,0,0,0,0,0,0,0,0,0,0,0,0,0,0,0,0,0,0,2.15734891,0,0,0,0,0,0,0,0,0,0,0,0,0,0,0,0,0,0,0,0,0,0,0,0,0,1,0,0,0,0,0,1,0,0,0,0,0,0,0,0,400,2,300,0,0,0,5,10,0,0,0,180,2.5,37.5
0,0,0,0,0.722483104,0,0,94.88871036,0,0,0,0,0,0,0,0,0,0,0,0,0,0,0,0,0,0,0,0,0,0,0,0,0,0,0,0,0,0,0,0,0,0,0,0,0,0,0,2.13536119,0,2.253445344,0,0,0,0,0,0,0,0,0,0,0,0,0,0,0,0,0,0,0,0,0,0,0,1,0,0,0,0,0,1,0,0,0,0,0,0,0,0,300,2,300,0,0,0,5,10,0,0,0,30,2.5,66.2
0,0,0,0,0.722483104,0,0,94.88871036,0,0,0,0,0,0,0,0,0,0,0,0,0,0,0,0,0,0,0,0,0,0,0,0,0,0,0,0,0,0,0,0,0,0,0,0,0,0,0,2.13536119,0,2.253445344,0,0,0,0,0,0,0,0,0,0,0,0,0,0,0,0,0,0,0,0,0,0,0,1,0,0,0,0,0,1,0,0,0,0,0,0,0,0,300,2,300,0,0,0,5,10,0,0,0,60,2.5,68.2
0,0,0,0,0.722483104,0,0,94.88871036,0,0,0,0,0,0,0,0,0,0,0,0,0,0,0,0,0,0,0,0,0,0,0,0,0,0,0,0,0,0,0,0,0,0,0,0,0,0,0,2.13536119,0,2.253445344,0,0,0,0,0,0,0,0,0,0,0,0,0,0,0,0,0,0,0,0,0,0,0,1,0,0,0,0,0,1,0,0,0,0,0,0,0,0,300,2,300,0,0,0,5,10,0,0,0,90,2.5,65
0,0,0,0,0.722483104,0,0,94.88871036,0,0,0,0,0,0,0,0,0,0,0,0,0,0,0,0,0,0,0,0,0,0,0,0,0,0,0,0,0,0,0,0,0,0,0,0,0,0,0,2.13536119,0,2.253445344,0,0,0,0,0,0,0,0,0,0,0,0,0,0,0,0,0,0,0,0,0,0,0,1,0,0,0,0,0,1,0,0,0,0,0,0,0,0,300,2,300,0,0,0,5,10,0,0,0,120,2.5,67.9
0,0,0,0,0.722483104,0,0,94.88871036,0,0,0,0,0,0,0,0,0,0,0,0,0,0,0,0,0,0,0,0,0,0,0,0,0,0,0,0,0,0,0,0,0,0,0,0,0,0,0,2.13536119,0,2.253445344,0,0,0,0,0,0,0,0,0,0,0,0,0,0,0,0,0,0,0,0,0,0,0,1,0,0,0,0,0,1,0,0,0,0,0,0,0,0,300,2,300,0,0,0,5,10,0,0,0,150,2.5,66.4
0,0,0,0,0.722483104,0,0,94.88871036,0,0,0,0,0,0,0,0,0,0,0,0,0,0,0,0,0,0,0,0,0,0,0,0,0,0,0,0,0,0,0,0,0,0,0,0,0,0,0,2.13536119,0,2.253445344,0,0,0,0,0,0,0,0,0,0,0,0,0,0,0,0,0,0,0,0,0,0,0,1,0,0,0,0,0,1,0,0,0,0,0,0,0,0,300,2,300,0,0,0,5,10,0,0,0,180,2.5,66.3
0,0,0,0,0.701956216,0,0,92.19277196,0,0,0,0,0,0,0,0,0,0,0,0,0,0,0,0,0,0,0,0,0,0,0,0,0,0,0,0,0,0,0,0,0,0,0,0,0,0,0,2.074692199,5.030579629,0,0,0,0,0,0,0,0,0,0,0,0,0,0,0,0,0,0,0,0,0,0,0,0,1,0,0,0,0,0,1,0,0,0,0,0,0,0,0,400,4,300,0,0,0,5,10,0,0,0,30,2.5,37.5
0,0,0,0,0.701956216,0,0,92.19277196,0,0,0,0,0,0,0,0,0,0,0,0,0,0,0,0,0,0,0,0,0,0,0,0,0,0,0,0,0,0,0,0,0,0,0,0,0,0,0,2.074692199,5.030579629,0,0,0,0,0,0,0,0,0,0,0,0,0,0,0,0,0,0,0,0,0,0,0,0,1,0,0,0,0,0,1,0,0,0,0,0,0,0,0,400,4,300,0,0,0,5,10,0,0,0,60,2.5,36.1
0,0,0,0,0.701956216,0,0,92.19277196,0,0,0,0,0,0,0,0,0,0,0,0,0,0,0,0,0,0,0,0,0,0,0,0,0,0,0,0,0,0,0,0,0,0,0,0,0,0,0,2.074692199,5.030579629,0,0,0,0,0,0,0,0,0,0,0,0,0,0,0,0,0,0,0,0,0,0,0,0,1,0,0,0,0,0,1,0,0,0,0,0,0,0,0,400,4,300,0,0,0,5,10,0,0,0,90,2.5,35.6
0,0,0,0,0.701956216,0,0,92.19277196,0,0,0,0,0,0,0,0,0,0,0,0,0,0,0,0,0,0,0,0,0,0,0,0,0,0,0,0,0,0,0,0,0,0,0,0,0,0,0,2.074692199,5.030579629,0,0,0,0,0,0,0,0,0,0,0,0,0,0,0,0,0,0,0,0,0,0,0,0,1,0,0,0,0,0,1,0,0,0,0,0,0,0,0,400,4,300,0,0,0,5,10,0,0,0,120,2.5,36.5
0,0,0,0,0.701956216,0,0,92.19277196,0,0,0,0,0,0,0,0,0,0,0,0,0,0,0,0,0,0,0,0,0,0,0,0,0,0,0,0,0,0,0,0,0,0,0,0,0,0,0,2.074692199,5.030579629,0,0,0,0,0,0,0,0,0,0,0,0,0,0,0,0,0,0,0,0,0,0,0,0,1,0,0,0,0,0,1,0,0,0,0,0,0,0,0,400,4,300,0,0,0,5,10,0,0,0,150,2.5,35.1
0,0,0,0,0.701956216,0,0,92.19277196,0,0,0,0,0,0,0,0,0,0,0,0,0,0,0,0,0,0,0,0,0,0,0,0,0,0,0,0,0,0,0,0,0,0,0,0,0,0,0,2.074692199,5.030579629,0,0,0,0,0,0,0,0,0,0,0,0,0,0,0,0,0,0,0,0,0,0,0,0,1,0,0,0,0,0,1,0,0,0,0,0,0,0,0,400,4,300,0,0,0,5,10,0,0,0,180,2.5,36.1
0,0,0,0,1.169404759,0,0,0,0,0,0,0,0,57.32174524,0,0,41.50885,0,0,0,0,0,0,0,0,0,0,0,0,0,0,0,0,0,0,0,0,0,0,0,0,0,0,0,0,0,0,0,0,0,0,0,0,0,0,0,0,0,0,0,0,0,0,0,0,0,0,0,0,0,0,0,0,0,0,0,0,0,1,0,0,0,0,0,0,0,0,0,380,4,261,25,0,5,1.5,45,0,0,0,60,0.23,61.8
0,0,0,0,1.169404759,0,0,0,0,0,0,0,0,57.32174524,0,0,41.50885,0,0,0,0,0,0,0,0,0,0,0,0,0,0,0,0,0,0,0,0,0,0,0,0,0,0,0,0,0,0,0,0,0,0,0,0,0,0,0,0,0,0,0,0,0,0,0,0,0,0,0,0,0,0,0,0,0,0,0,0,0,1,0,0,0,0,0,0,0,0,0,380,4,263,25,0,5,1.5,45,0,0,0,60,0.23,65.4
0,0,0,0,1.169404759,0,0,0,0,0,0,0,0,57.32174524,0,0,41.50885,0,0,0,0,0,0,0,0,0,0,0,0,0,0,0,0,0,0,0,0,0,0,0,0,0,0,0,0,0,0,0,0,0,0,0,0,0,0,0,0,0,0,0,0,0,0,0,0,0,0,0,0,0,0,0,0,0,0,0,0,0,1,0,0,0,0,0,0,0,0,0,380,4,273,25,0,5,1.5,45,0,0,0,60,0.23,81.5
0,0,0,0,1.717817549,0,0,0,0,0,0,0,0,57.00366582,0,0,41.27851663,0,0,0,0,0,0,0,0,0,0,0,0,0,0,0,0,0,0,0,0,0,0,0,0,0,0,0,0,0,0,0,0,0,0,0,0,0,0,0,0,0,0,0,0,0,0,0,0,0,0,0,0,0,0,0,0,0,0,0,0,0,1,0,0,0,0,0,0,0,0,0,380,4,201,25,0,5,1.5,45,0,0,0,60,0.23,10.2
0,0,0,0,1.717817549,0,0,0,0,0,0,0,0,57.00366582,0,0,41.27851663,0,0,0,0,0,0,0,0,0,0,0,0,0,0,0,0,0,0,0,0,0,0,0,0,0,0,0,0,0,0,0,0,0,0,0,0,0,0,0,0,0,0,0,0,0,0,0,0,0,0,0,0,0,0,0,0,0,0,0,0,0,1,0,0,0,0,0,0,0,0,0,380,4,213,25,0,5,1.5,45,0,0,0,60,0.23,16.1
0,0,0,0,1.717817549,0,0,0,0,0,0,0,0,57.00366582,0,0,41.27851663,0,0,0,0,0,0,0,0,0,0,0,0,0,0,0,0,0,0,0,0,0,0,0,0,0,0,0,0,0,0,0,0,0,0,0,0,0,0,0,0,0,0,0,0,0,0,0,0,0,0,0,0,0,0,0,0,0,0,0,0,0,1,0,0,0,0,0,0,0,0,0,380,4,222,25,0,5,1.5,45,0,0,0,60,0.23,21.4
0,0,0,0,1.717817549,0,0,0,0,0,0,0,0,57.00366582,0,0,41.27851663,0,0,0,0,0,0,0,0,0,0,0,0,0,0,0,0,0,0,0,0,0,0,0,0,0,0,0,0,0,0,0,0,0,0,0,0,0,0,0,0,0,0,0,0,0,0,0,0,0,0,0,0,0,0,0,0,0,0,0,0,0,1,0,0,0,0,0,0,0,0,0,380,4,224,25,0,5,1.5,45,0,0,0,60,0.23,24
0,0,0,0,1.717817549,0,0,0,0,0,0,0,0,57.00366582,0,0,41.27851663,0,0,0,0,0,0,0,0,0,0,0,0,0,0,0,0,0,0,0,0,0,0,0,0,0,0,0,0,0,0,0,0,0,0,0,0,0,0,0,0,0,0,0,0,0,0,0,0,0,0,0,0,0,0,0,0,0,0,0,0,0,1,0,0,0,0,0,0,0,0,0,380,4,232,25,0,5,1.5,45,0,0,0,60,0.23,30.6
0,0,0,0,1.717817549,0,0,0,0,0,0,0,0,57.00366582,0,0,41.27851663,0,0,0,0,0,0,0,0,0,0,0,0,0,0,0,0,0,0,0,0,0,0,0,0,0,0,0,0,0,0,0,0,0,0,0,0,0,0,0,0,0,0,0,0,0,0,0,0,0,0,0,0,0,0,0,0,0,0,0,0,0,1,0,0,0,0,0,0,0,0,0,380,4,239,25,0,5,1.5,45,0,0,0,60,0.23,40.1
0,0,0,0,1.717817549,0,0,0,0,0,0,0,0,57.00366582,0,0,41.27851663,0,0,0,0,0,0,0,0,0,0,0,0,0,0,0,0,0,0,0,0,0,0,0,0,0,0,0,0,0,0,0,0,0,0,0,0,0,0,0,0,0,0,0,0,0,0,0,0,0,0,0,0,0,0,0,0,0,0,0,0,0,1,0,0,0,0,0,0,0,0,0,380,4,244,25,0,5,1.5,45,0,0,0,60,0.23,43.4
0,0,0,0,1.717817549,0,0,0,0,0,0,0,0,57.00366582,0,0,41.27851663,0,0,0,0,0,0,0,0,0,0,0,0,0,0,0,0,0,0,0,0,0,0,0,0,0,0,0,0,0,0,0,0,0,0,0,0,0,0,0,0,0,0,0,0,0,0,0,0,0,0,0,0,0,0,0,0,0,0,0,0,0,1,0,0,0,0,0,0,0,0,0,380,4,251,25,0,5,1.5,45,0,0,0,60,0.23,54.6
0,0,0,0,1.717817549,0,0,0,0,0,0,0,0,57.00366582,0,0,41.27851663,0,0,0,0,0,0,0,0,0,0,0,0,0,0,0,0,0,0,0,0,0,0,0,0,0,0,0,0,0,0,0,0,0,0,0,0,0,0,0,0,0,0,0,0,0,0,0,0,0,0,0,0,0,0,0,0,0,0,0,0,0,1,0,0,0,0,0,0,0,0,0,380,4,252,25,0,5,1.5,45,0,0,0,60,0.23,57.9
0,0,0,0,1.717817549,0,0,0,0,0,0,0,0,57.00366582,0,0,41.27851663,0,0,0,0,0,0,0,0,0,0,0,0,0,0,0,0,0,0,0,0,0,0,0,0,0,0,0,0,0,0,0,0,0,0,0,0,0,0,0,0,0,0,0,0,0,0,0,0,0,0,0,0,0,0,0,0,0,0,0,0,0,1,0,0,0,0,0,0,0,0,0,380,4,255,25,0,5,1.5,45,0,0,0,60,0.23,65.1
0,0,0,0,1.717817549,0,0,0,0,0,0,0,0,57.00366582,0,0,41.27851663,0,0,0,0,0,0,0,0,0,0,0,0,0,0,0,0,0,0,0,0,0,0,0,0,0,0,0,0,0,0,0,0,0,0,0,0,0,0,0,0,0,0,0,0,0,0,0,0,0,0,0,0,0,0,0,0,0,0,0,0,0,1,0,0,0,0,0,0,0,0,0,380,4,260,25,0,5,1.5,45,0,0,0,60,0.23,69
0,0,0,0,1.717817549,0,0,0,0,0,0,0,0,57.00366582,0,0,41.27851663,0,0,0,0,0,0,0,0,0,0,0,0,0,0,0,0,0,0,0,0,0,0,0,0,0,0,0,0,0,0,0,0,0,0,0,0,0,0,0,0,0,0,0,0,0,0,0,0,0,0,0,0,0,0,0,0,0,0,0,0,0,1,0,0,0,0,0,0,0,0,0,380,4,272,25,0,5,1.5,45,0,0,0,60,0.23,86.4
0,0,0,0,1.717817549,0,0,0,0,0,0,0,0,57.00366582,0,0,41.27851663,0,0,0,0,0,0,0,0,0,0,0,0,0,0,0,0,0,0,0,0,0,0,0,0,0,0,0,0,0,0,0,0,0,0,0,0,0,0,0,0,0,0,0,0,0,0,0,0,0,0,0,0,0,0,0,0,0,0,0,0,0,1,0,0,0,0,0,0,0,0,0,380,4,264,25,0,5,1.5,45,0,0,0,60,0.23,76.3
0,0,0,0,2.583094026,0,0,0,0,0,0,0,0,56.50180546,0,0,40.91510051,0,0,0,0,0,0,0,0,0,0,0,0,0,0,0,0,0,0,0,0,0,0,0,0,0,0,0,0,0,0,0,0,0,0,0,0,0,0,0,0,0,0,0,0,0,0,0,0,0,0,0,0,0,0,0,0,0,0,0,0,0,1,0,0,0,0,0,0,0,0,0,380,4,201,25,0,5,1.5,45,0,0,0,60,0.23,13.5
0,0,0,0,2.583094026,0,0,0,0,0,0,0,0,56.50180546,0,0,40.91510051,0,0,0,0,0,0,0,0,0,0,0,0,0,0,0,0,0,0,0,0,0,0,0,0,0,0,0,0,0,0,0,0,0,0,0,0,0,0,0,0,0,0,0,0,0,0,0,0,0,0,0,0,0,0,0,0,0,0,0,0,0,1,0,0,0,0,0,0,0,0,0,380,4,202,25,0,5,1.5,45,0,0,0,60,0.23,17.4
0,0,0,0,2.583094026,0,0,0,0,0,0,0,0,56.50180546,0,0,40.91510051,0,0,0,0,0,0,0,0,0,0,0,0,0,0,0,0,0,0,0,0,0,0,0,0,0,0,0,0,0,0,0,0,0,0,0,0,0,0,0,0,0,0,0,0,0,0,0,0,0,0,0,0,0,0,0,0,0,0,0,0,0,1,0,0,0,0,0,0,0,0,0,380,4,209,25,0,5,1.5,45,0,0,0,60,0.23,21
0,0,0,0,2.583094026,0,0,0,0,0,0,0,0,56.50180546,0,0,40.91510051,0,0,0,0,0,0,0,0,0,0,0,0,0,0,0,0,0,0,0,0,0,0,0,0,0,0,0,0,0,0,0,0,0,0,0,0,0,0,0,0,0,0,0,0,0,0,0,0,0,0,0,0,0,0,0,0,0,0,0,0,0,1,0,0,0,0,0,0,0,0,0,380,4,213,25,0,5,1.5,45,0,0,0,60,0.23,24
0,0,0,0,2.583094026,0,0,0,0,0,0,0,0,56.50180546,0,0,40.91510051,0,0,0,0,0,0,0,0,0,0,0,0,0,0,0,0,0,0,0,0,0,0,0,0,0,0,0,0,0,0,0,0,0,0,0,0,0,0,0,0,0,0,0,0,0,0,0,0,0,0,0,0,0,0,0,0,0,0,0,0,0,1,0,0,0,0,0,0,0,0,0,380,4,222,25,0,5,1.5,45,0,0,0,60,0.23,31.6
0,0,0,0,2.583094026,0,0,0,0,0,0,0,0,56.50180546,0,0,40.91510051,0,0,0,0,0,0,0,0,0,0,0,0,0,0,0,0,0,0,0,0,0,0,0,0,0,0,0,0,0,0,0,0,0,0,0,0,0,0,0,0,0,0,0,0,0,0,0,0,0,0,0,0,0,0,0,0,0,0,0,0,0,1,0,0,0,0,0,0,0,0,0,380,4,230,25,0,5,1.5,45,0,0,0,60,0.23,41.4
0,0,0,0,2.583094026,0,0,0,0,0,0,0,0,56.50180546,0,0,40.91510051,0,0,0,0,0,0,0,0,0,0,0,0,0,0,0,0,0,0,0,0,0,0,0,0,0,0,0,0,0,0,0,0,0,0,0,0,0,0,0,0,0,0,0,0,0,0,0,0,0,0,0,0,0,0,0,0,0,0,0,0,0,1,0,0,0,0,0,0,0,0,0,380,4,231,25,0,5,1.5,45,0,0,0,60,0.23,46.7
0,0,0,0,2.583094026,0,0,0,0,0,0,0,0,56.50180546,0,0,40.91510051,0,0,0,0,0,0,0,0,0,0,0,0,0,0,0,0,0,0,0,0,0,0,0,0,0,0,0,0,0,0,0,0,0,0,0,0,0,0,0,0,0,0,0,0,0,0,0,0,0,0,0,0,0,0,0,0,0,0,0,0,0,1,0,0,0,0,0,0,0,0,0,380,4,239,25,0,5,1.5,45,0,0,0,60,0.23,53.2
0,0,0,0,2.583094026,0,0,0,0,0,0,0,0,56.50180546,0,0,40.91510051,0,0,0,0,0,0,0,0,0,0,0,0,0,0,0,0,0,0,0,0,0,0,0,0,0,0,0,0,0,0,0,0,0,0,0,0,0,0,0,0,0,0,0,0,0,0,0,0,0,0,0,0,0,0,0,0,0,0,0,0,0,1,0,0,0,0,0,0,0,0,0,380,4,240,25,0,5,1.5,45,0,0,0,60,0.23,61.1
0,0,0,0,2.583094026,0,0,0,0,0,0,0,0,56.50180546,0,0,40.91510051,0,0,0,0,0,0,0,0,0,0,0,0,0,0,0,0,0,0,0,0,0,0,0,0,0,0,0,0,0,0,0,0,0,0,0,0,0,0,0,0,0,0,0,0,0,0,0,0,0,0,0,0,0,0,0,0,0,0,0,0,0,1,0,0,0,0,0,0,0,0,0,380,4,251,25,0,5,1.5,45,0,0,0,60,0.23,78.8
0,0,0,0,2.583094026,0,0,0,0,0,0,0,0,56.50180546,0,0,40.91510051,0,0,0,0,0,0,0,0,0,0,0,0,0,0,0,0,0,0,0,0,0,0,0,0,0,0,0,0,0,0,0,0,0,0,0,0,0,0,0,0,0,0,0,0,0,0,0,0,0,0,0,0,0,0,0,0,0,0,0,0,0,1,0,0,0,0,0,0,0,0,0,380,4,252,25,0,5,1.5,45,0,0,0,60,0.23,83.4
0,0,0,0,2.583094026,0,0,0,0,0,0,0,0,56.50180546,0,0,40.91510051,0,0,0,0,0,0,0,0,0,0,0,0,0,0,0,0,0,0,0,0,0,0,0,0,0,0,0,0,0,0,0,0,0,0,0,0,0,0,0,0,0,0,0,0,0,0,0,0,0,0,0,0,0,0,0,0,0,0,0,0,0,1,0,0,0,0,0,0,0,0,0,380,4,264,25,0,5,1.5,45,0,0,0,60,0.23,94
0,0,0,0,2.583094026,0,0,0,0,0,0,0,0,56.50180546,0,0,40.91510051,0,0,0,0,0,0,0,0,0,0,0,0,0,0,0,0,0,0,0,0,0,0,0,0,0,0,0,0,0,0,0,0,0,0,0,0,0,0,0,0,0,0,0,0,0,0,0,0,0,0,0,0,0,0,0,0,0,0,0,0,0,1,0,0,0,0,0,0,0,0,0,380,4,303,25,0,5,1.5,45,0,0,0,60,0.23,92.7
0,0,0,0,2.583094026,0,0,0,0,0,0,0,0,56.50180546,0,0,40.91510051,0,0,0,0,0,0,0,0,0,0,0,0,0,0,0,0,0,0,0,0,0,0,0,0,0,0,0,0,0,0,0,0,0,0,0,0,0,0,0,0,0,0,0,0,0,0,0,0,0,0,0,0,0,0,0,0,0,0,0,0,0,1,0,0,0,0,0,0,0,0,0,380,4,322,25,0,5,1.5,45,0,0,0,60,0.23,90.8
0,0,0,0,3.215076979,0,0,0,0,0,0,0,0,56.13525535,0,0,40.64966767,0,0,0,0,0,0,0,0,0,0,0,0,0,0,0,0,0,0,0,0,0,0,0,0,0,0,0,0,0,0,0,0,0,0,0,0,0,0,0,0,0,0,0,0,0,0,0,0,0,0,0,0,0,0,0,0,0,0,0,0,0,1,0,0,0,0,0,0,0,0,0,380,4,202,25,0,5,1.5,45,0,0,0,60,0.23,13.5
0,0,0,0,3.215076979,0,0,0,0,0,0,0,0,56.13525535,0,0,40.64966767,0,0,0,0,0,0,0,0,0,0,0,0,0,0,0,0,0,0,0,0,0,0,0,0,0,0,0,0,0,0,0,0,0,0,0,0,0,0,0,0,0,0,0,0,0,0,0,0,0,0,0,0,0,0,0,0,0,0,0,0,0,1,0,0,0,0,0,0,0,0,0,380,4,204,25,0,5,1.5,45,0,0,0,60,0.23,15.8
0,0,0,0,3.215076979,0,0,0,0,0,0,0,0,56.13525535,0,0,40.64966767,0,0,0,0,0,0,0,0,0,0,0,0,0,0,0,0,0,0,0,0,0,0,0,0,0,0,0,0,0,0,0,0,0,0,0,0,0,0,0,0,0,0,0,0,0,0,0,0,0,0,0,0,0,0,0,0,0,0,0,0,0,1,0,0,0,0,0,0,0,0,0,380,4,211,25,0,5,1.5,45,0,0,0,60,0.23,21
0,0,0,0,3.215076979,0,0,0,0,0,0,0,0,56.13525535,0,0,40.64966767,0,0,0,0,0,0,0,0,0,0,0,0,0,0,0,0,0,0,0,0,0,0,0,0,0,0,0,0,0,0,0,0,0,0,0,0,0,0,0,0,0,0,0,0,0,0,0,0,0,0,0,0,0,0,0,0,0,0,0,0,0,1,0,0,0,0,0,0,0,0,0,380,4,213,25,0,5,1.5,45,0,0,0,60,0.23,22.4
0,0,0,0,3.215076979,0,0,0,0,0,0,0,0,56.13525535,0,0,40.64966767,0,0,0,0,0,0,0,0,0,0,0,0,0,0,0,0,0,0,0,0,0,0,0,0,0,0,0,0,0,0,0,0,0,0,0,0,0,0,0,0,0,0,0,0,0,0,0,0,0,0,0,0,0,0,0,0,0,0,0,0,0,1,0,0,0,0,0,0,0,0,0,380,4,220,25,0,5,1.5,45,0,0,0,60,0.23,27.9
0,0,0,0,3.215076979,0,0,0,0,0,0,0,0,56.13525535,0,0,40.64966767,0,0,0,0,0,0,0,0,0,0,0,0,0,0,0,0,0,0,0,0,0,0,0,0,0,0,0,0,0,0,0,0,0,0,0,0,0,0,0,0,0,0,0,0,0,0,0,0,0,0,0,0,0,0,0,0,0,0,0,0,0,1,0,0,0,0,0,0,0,0,0,380,4,224,25,0,5,1.5,45,0,0,0,60,0.23,28
0,0,0,0,3.215076979,0,0,0,0,0,0,0,0,56.13525535,0,0,40.64966767,0,0,0,0,0,0,0,0,0,0,0,0,0,0,0,0,0,0,0,0,0,0,0,0,0,0,0,0,0,0,0,0,0,0,0,0,0,0,0,0,0,0,0,0,0,0,0,0,0,0,0,0,0,0,0,0,0,0,0,0,0,1,0,0,0,0,0,0,0,0,0,380,4,232,25,0,5,1.5,45,0,0,0,60,0.23,41.7
0,0,0,0,3.215076979,0,0,0,0,0,0,0,0,56.13525535,0,0,40.64966767,0,0,0,0,0,0,0,0,0,0,0,0,0,0,0,0,0,0,0,0,0,0,0,0,0,0,0,0,0,0,0,0,0,0,0,0,0,0,0,0,0,0,0,0,0,0,0,0,0,0,0,0,0,0,0,0,0,0,0,0,0,1,0,0,0,0,0,0,0,0,0,380,4,234,25,0,5,1.5,45,0,0,0,60,0.23,44.7
0,0,0,0,3.215076979,0,0,0,0,0,0,0,0,56.13525535,0,0,40.64966767,0,0,0,0,0,0,0,0,0,0,0,0,0,0,0,0,0,0,0,0,0,0,0,0,0,0,0,0,0,0,0,0,0,0,0,0,0,0,0,0,0,0,0,0,0,0,0,0,0,0,0,0,0,0,0,0,0,0,0,0,0,1,0,0,0,0,0,0,0,0,0,380,4,243,25,0,5,1.5,45,0,0,0,60,0.23,59.8
0,0,0,0,3.215076979,0,0,0,0,0,0,0,0,56.13525535,0,0,40.64966767,0,0,0,0,0,0,0,0,0,0,0,0,0,0,0,0,0,0,0,0,0,0,0,0,0,0,0,0,0,0,0,0,0,0,0,0,0,0,0,0,0,0,0,0,0,0,0,0,0,0,0,0,0,0,0,0,0,0,0,0,0,1,0,0,0,0,0,0,0,0,0,380,4,252,25,0,5,1.5,45,0,0,0,60,0.23,74.3
0,0,0,0,3.215076979,0,0,0,0,0,0,0,0,56.13525535,0,0,40.64966767,0,0,0,0,0,0,0,0,0,0,0,0,0,0,0,0,0,0,0,0,0,0,0,0,0,0,0,0,0,0,0,0,0,0,0,0,0,0,0,0,0,0,0,0,0,0,0,0,0,0,0,0,0,0,0,0,0,0,0,0,0,1,0,0,0,0,0,0,0,0,0,380,4,254,25,0,5,1.5,45,0,0,0,60,0.23,79.5
0,0,0,0,3.215076979,0,0,0,0,0,0,0,0,56.13525535,0,0,40.64966767,0,0,0,0,0,0,0,0,0,0,0,0,0,0,0,0,0,0,0,0,0,0,0,0,0,0,0,0,0,0,0,0,0,0,0,0,0,0,0,0,0,0,0,0,0,0,0,0,0,0,0,0,0,0,0,0,0,0,0,0,0,1,0,0,0,0,0,0,0,0,0,380,4,262,25,0,5,1.5,45,0,0,0,60,0.23,90.3
0,0,0,0,3.215076979,0,0,0,0,0,0,0,0,56.13525535,0,0,40.64966767,0,0,0,0,0,0,0,0,0,0,0,0,0,0,0,0,0,0,0,0,0,0,0,0,0,0,0,0,0,0,0,0,0,0,0,0,0,0,0,0,0,0,0,0,0,0,0,0,0,0,0,0,0,0,0,0,0,0,0,0,0,1,0,0,0,0,0,0,0,0,0,380,4,265,25,0,5,1.5,45,0,0,0,60,0.23,92.3
0,0,0,0,3.215076979,0,0,0,0,0,0,0,0,56.13525535,0,0,40.64966767,0,0,0,0,0,0,0,0,0,0,0,0,0,0,0,0,0,0,0,0,0,0,0,0,0,0,0,0,0,0,0,0,0,0,0,0,0,0,0,0,0,0,0,0,0,0,0,0,0,0,0,0,0,0,0,0,0,0,0,0,0,1,0,0,0,0,0,0,0,0,0,380,4,271,25,0,5,1.5,45,0,0,0,60,0.23,95.3
0,0,0,0,3.215076979,0,0,0,0,0,0,0,0,56.13525535,0,0,40.64966767,0,0,0,0,0,0,0,0,0,0,0,0,0,0,0,0,0,0,0,0,0,0,0,0,0,0,0,0,0,0,0,0,0,0,0,0,0,0,0,0,0,0,0,0,0,0,0,0,0,0,0,0,0,0,0,0,0,0,0,0,0,1,0,0,0,0,0,0,0,0,0,380,4,301,25,0,5,1.5,45,0,0,0,60,0.23,91.1
0,0,0,0,3.215076979,0,0,0,0,0,0,0,0,56.13525535,0,0,40.64966767,0,0,0,0,0,0,0,0,0,0,0,0,0,0,0,0,0,0,0,0,0,0,0,0,0,0,0,0,0,0,0,0,0,0,0,0,0,0,0,0,0,0,0,0,0,0,0,0,0,0,0,0,0,0,0,0,0,0,0,0,0,1,0,0,0,0,0,0,0,0,0,380,4,305,25,0,5,1.5,45,0,0,0,60,0.23,93.1
0,0,0,0,3.215076979,0,0,0,0,0,0,0,0,56.13525535,0,0,40.64966767,0,0,0,0,0,0,0,0,0,0,0,0,0,0,0,0,0,0,0,0,0,0,0,0,0,0,0,0,0,0,0,0,0,0,0,0,0,0,0,0,0,0,0,0,0,0,0,0,0,0,0,0,0,0,0,0,0,0,0,0,0,1,0,0,0,0,0,0,0,0,0,380,4,325,25,0,5,1.5,45,0,0,0,60,0.23,91.2
0,0,0,0,0.623087578,0,0,95.8326567,0,0,0,0,0,0,0,0,0,0,0,0,0,0,0,0,0,0,0,0,0,0,0,0,0,0,0,0,0,0,0,0,0,0,0,0,0,0,3.544255719,0,0,0,0,0,0,0,0,0,0,0,0,0,0,0,0,0,0,0,0,0,0,0,0,0,0,1,0,0,0,0,0,0,0,0,0,0,0,0,0,0,550,10,200,30,0,10,10,20,0,0,0,60,6.36,12.1
0,0,0,0,0.623087578,0,0,95.8326567,0,0,0,0,0,0,0,0,0,0,0,0,0,0,0,0,0,0,0,0,0,0,0,0,0,0,0,0,0,0,0,0,0,0,0,0,0,0,3.544255719,0,0,0,0,0,0,0,0,0,0,0,0,0,0,0,0,0,0,0,0,0,0,0,0,0,0,1,0,0,0,0,0,0,0,0,0,0,0,0,0,0,550,10,219,30,0,10,10,20,0,0,0,60,6.36,19.4
0,0,0,0,0.623087578,0,0,95.8326567,0,0,0,0,0,0,0,0,0,0,0,0,0,0,0,0,0,0,0,0,0,0,0,0,0,0,0,0,0,0,0,0,0,0,0,0,0,0,3.544255719,0,0,0,0,0,0,0,0,0,0,0,0,0,0,0,0,0,0,0,0,0,0,0,0,0,0,1,0,0,0,0,0,0,0,0,0,0,0,0,0,0,550,10,240,30,0,10,10,20,0,0,0,60,6.36,38.3
0,0,0,0,0.623087578,0,0,95.8326567,0,0,0,0,0,0,0,0,0,0,0,0,0,0,0,0,0,0,0,0,0,0,0,0,0,0,0,0,0,0,0,0,0,0,0,0,0,0,3.544255719,0,0,0,0,0,0,0,0,0,0,0,0,0,0,0,0,0,0,0,0,0,0,0,0,0,0,1,0,0,0,0,0,0,0,0,0,0,0,0,0,0,550,10,259,30,0,10,10,20,0,0,0,60,6.36,66.5
0,0,0,0,0.623087578,0,0,95.8326567,0,0,0,0,0,0,0,0,0,0,0,0,0,0,0,0,0,0,0,0,0,0,0,0,0,0,0,0,0,0,0,0,0,0,0,0,0,0,3.544255719,0,0,0,0,0,0,0,0,0,0,0,0,0,0,0,0,0,0,0,0,0,0,0,0,0,0,1,0,0,0,0,0,0,0,0,0,0,0,0,0,0,550,10,279,30,0,10,10,20,0,0,0,60,6.36,83.9
0,0,0,0,0.623087578,0,0,95.8326567,0,0,0,0,0,0,0,0,0,0,0,0,0,0,0,0,0,0,0,0,0,0,0,0,0,0,0,0,0,0,0,0,0,0,0,0,0,0,3.544255719,0,0,0,0,0,0,0,0,0,0,0,0,0,0,0,0,0,0,0,0,0,0,0,0,0,0,1,0,0,0,0,0,0,0,0,0,0,0,0,0,0,550,10,299,30,0,10,10,20,0,0,0,60,6.36,83.9
0,0,0,0,0.623087578,0,0,95.8326567,0,0,0,0,0,0,0,0,0,0,0,0,0,0,0,0,0,0,0,0,0,0,0,0,0,0,0,0,0,0,0,0,0,0,0,0,0,0,3.544255719,0,0,0,0,0,0,0,0,0,0,0,0,0,0,0,0,0,0,0,0,0,0,0,0,0,0,1,0,0,0,0,0,0,0,0,0,0,0,0,0,0,550,10,319,30,0,10,10,20,0,0,0,60,6.36,79.8
0,0,0,0,0.623087578,0,0,95.8326567,0,0,0,0,0,0,0,0,0,0,0,0,0,0,0,0,0,0,0,0,0,0,0,0,0,0,0,0,0,0,0,0,0,0,0,0,0,0,3.544255719,0,0,0,0,0,0,0,0,0,0,0,0,0,0,0,0,0,0,0,0,0,0,0,0,0,0,1,0,0,0,0,0,0,0,0,0,0,0,0,0,0,550,10,339,30,0,10,10,20,0,0,0,60,6.36,75.8
0,0,0,0,0,2.662885657,0,0,0,0,0,0,0,0,0,0,0,0,0,0,0,0,0,97.33711434,0,0,0,0,0,0,0,0,0,0,0,0,0,0,0,0,0,0,0,0,0,0,0,0,0,0,0,0,0,0,0,0,0,0,0,0,0,0,0,0,0,0,0,0,0,0,0,0,0,0,0,0,0,0,0,0,0,0,0,0,1,0,0,0,400,2,393,0,0,0,3.15146,29.61500494,0,0,0,60,14.85,84.2
0,0,0,0,0,2.662885657,0,0,0,0,0,0,0,0,0,0,0,0,0,0,0,0,0,97.33711434,0,0,0,0,0,0,0,0,0,0,0,0,0,0,0,0,0,0,0,0,0,0,0,0,0,0,0,0,0,0,0,0,0,0,0,0,0,0,0,0,0,0,0,0,0,0,0,0,0,0,0,0,0,0,0,0,0,0,0,0,1,0,0,0,400,2,423,0,0,0,3.15146,29.61500494,0,0,0,60,14.85,88.1
0,0,0,0,0,2.662885657,0,0,0,0,0,0,0,0,0,0,0,0,0,0,0,0,0,97.33711434,0,0,0,0,0,0,0,0,0,0,0,0,0,0,0,0,0,0,0,0,0,0,0,0,0,0,0,0,0,0,0,0,0,0,0,0,0,0,0,0,0,0,0,0,0,0,0,0,0,0,0,0,0,0,0,0,0,0,0,0,1,0,0,0,400,2,453,0,0,0,3.15146,29.61500494,0,0,0,60,14.85,91
0,0,0,0,0,2.662885657,0,0,0,0,0,0,0,0,0,0,0,0,0,0,0,0,0,97.33711434,0,0,0,0,0,0,0,0,0,0,0,0,0,0,0,0,0,0,0,0,0,0,0,0,0,0,0,0,0,0,0,0,0,0,0,0,0,0,0,0,0,0,0,0,0,0,0,0,0,0,0,0,0,0,0,0,0,0,0,0,1,0,0,0,400,2,483,0,0,0,3.15146,29.61500494,0,0,0,60,14.85,91.9
0,0,0,0,0,2.662885657,0,0,0,0,0,0,0,0,0,0,0,0,0,0,0,0,0,97.33711434,0,0,0,0,0,0,0,0,0,0,0,0,0,0,0,0,0,0,0,0,0,0,0,0,0,0,0,0,0,0,0,0,0,0,0,0,0,0,0,0,0,0,0,0,0,0,0,0,0,0,0,0,0,0,0,0,0,0,0,0,1,0,0,0,400,2,508,0,0,0,3.15146,29.61500494,0,0,0,60,14.85,92.5
0,0,0,0,0,2.662885657,0,0,0,0,0,0,0,0,0,0,0,0,0,0,0,0,0,97.33711434,0,0,0,0,0,0,0,0,0,0,0,0,0,0,0,0,0,0,0,0,0,0,0,0,0,0,0,0,0,0,0,0,0,0,0,0,0,0,0,0,0,0,0,0,0,0,0,0,0,0,0,0,0,0,0,0,0,0,0,0,1,0,0,0,400,2,423,0,0,0,3.15146,29.61500494,0,0,0,60,29.7,90.5
0,0,0,0,0,2.662885657,0,0,0,0,0,0,0,0,0,0,0,0,0,0,0,0,0,97.33711434,0,0,0,0,0,0,0,0,0,0,0,0,0,0,0,0,0,0,0,0,0,0,0,0,0,0,0,0,0,0,0,0,0,0,0,0,0,0,0,0,0,0,0,0,0,0,0,0,0,0,0,0,0,0,0,0,0,0,0,0,1,0,0,0,400,2,423,0,0,0,3.15146,29.61500494,0,0,0,60,7.425,77.3
0,0,0,0,0,2.662885657,0,0,0,0,0,0,0,0,0,0,0,0,0,0,0,0,0,97.33711434,0,0,0,0,0,0,0,0,0,0,0,0,0,0,0,0,0,0,0,0,0,0,0,0,0,0,0,0,0,0,0,0,0,0,0,0,0,0,0,0,0,0,0,0,0,0,0,0,0,0,0,0,0,0,0,0,0,0,0,0,1,0,0,0,400,2,453,0,0,0,3.15146,29.61500494,0,0,0,60,29.7,92.4
0,0,0,0,0,2.662885657,0,0,0,0,0,0,0,0,0,0,0,0,0,0,0,0,0,97.33711434,0,0,0,0,0,0,0,0,0,0,0,0,0,0,0,0,0,0,0,0,0,0,0,0,0,0,0,0,0,0,0,0,0,0,0,0,0,0,0,0,0,0,0,0,0,0,0,0,0,0,0,0,0,0,0,0,0,0,0,0,1,0,0,0,400,2,453,0,0,0,3.15146,29.61500494,0,0,0,60,7.425,89.5
0,0,0,0,0,2.662885657,0,0,0,0,0,0,0,0,0,0,0,0,0,0,0,0,0,97.33711434,0,0,0,0,0,0,0,0,0,0,0,0,0,0,0,0,0,0,0,0,0,0,0,0,0,0,0,0,0,0,0,0,0,0,0,0,0,0,0,0,0,0,0,0,0,0,0,0,0,0,0,0,0,0,0,0,0,0,0,0,1,0,0,0,400,2,423,0,0,0,4.281212,4.383020731,0,0,0,60,14.85,71.8
0,0,0,0,0,2.662885657,0,0,0,0,0,0,0,0,0,0,0,0,0,0,0,0,0,97.33711434,0,0,0,0,0,0,0,0,0,0,0,0,0,0,0,0,0,0,0,0,0,0,0,0,0,0,0,0,0,0,0,0,0,0,0,0,0,0,0,0,0,0,0,0,0,0,0,0,0,0,0,0,0,0,0,0,0,0,0,0,1,0,0,0,400,2,423,0,0,0,4.172038,6.821322804,0,0,0,60,14.85,79.7
0,0,0,0,0,2.662885657,0,0,0,0,0,0,0,0,0,0,0,0,0,0,0,0,0,97.33711434,0,0,0,0,0,0,0,0,0,0,0,0,0,0,0,0,0,0,0,0,0,0,0,0,0,0,0,0,0,0,0,0,0,0,0,0,0,0,0,0,0,0,0,0,0,0,0,0,0,0,0,0,0,0,0,0,0,0,0,0,1,0,0,0,400,2,423,0,0,0,3.954132,11.68805528,0,0,0,60,14.85,85.4
0,0,0,0,0,2.662885657,0,0,0,0,0,0,0,0,0,0,0,0,0,0,0,0,0,97.33711434,0,0,0,0,0,0,0,0,0,0,0,0,0,0,0,0,0,0,0,0,0,0,0,0,0,0,0,0,0,0,0,0,0,0,0,0,0,0,0,0,0,0,0,0,0,0,0,0,0,0,0,0,0,0,0,0,0,0,0,0,1,0,0,0,400,2,423,0,0,0,3.64871,18.50937808,0,0,0,60,14.85,87.5
0,0,0,0,0,2.662885657,0,0,0,0,0,0,0,0,0,0,0,0,0,0,0,0,0,97.33711434,0,0,0,0,0,0,0,0,0,0,0,0,0,0,0,0,0,0,0,0,0,0,0,0,0,0,0,0,0,0,0,0,0,0,0,0,0,0,0,0,0,0,0,0,0,0,0,0,0,0,0,0,0,0,0,0,0,0,0,0,1,0,0,0,400,2,423,0,0,0,2.42658,45.80454097,0,0,0,60,14.85,87.5
0,0,0,0,0,2.662885657,0,0,0,0,0,0,0,0,0,0,0,0,0,0,0,0,0,97.33711434,0,0,0,0,0,0,0,0,0,0,0,0,0,0,0,0,0,0,0,0,0,0,0,0,0,0,0,0,0,0,0,0,0,0,0,0,0,0,0,0,0,0,0,0,0,0,0,0,0,0,0,0,0,0,0,0,0,0,0,0,1,0,0,0,400,2,453,0,0,0,4.281212,4.383020731,0,0,0,60,14.85,82
0,0,0,0,0,2.662885657,0,0,0,0,0,0,0,0,0,0,0,0,0,0,0,0,0,97.33711434,0,0,0,0,0,0,0,0,0,0,0,0,0,0,0,0,0,0,0,0,0,0,0,0,0,0,0,0,0,0,0,0,0,0,0,0,0,0,0,0,0,0,0,0,0,0,0,0,0,0,0,0,0,0,0,0,0,0,0,0,1,0,0,0,400,2,453,0,0,0,4.172038,6.821322804,0,0,0,60,14.85,86.6
0,0,0,0,0,2.662885657,0,0,0,0,0,0,0,0,0,0,0,0,0,0,0,0,0,97.33711434,0,0,0,0,0,0,0,0,0,0,0,0,0,0,0,0,0,0,0,0,0,0,0,0,0,0,0,0,0,0,0,0,0,0,0,0,0,0,0,0,0,0,0,0,0,0,0,0,0,0,0,0,0,0,0,0,0,0,0,0,1,0,0,0,400,2,453,0,0,0,3.954132,11.68805528,0,0,0,60,14.85,90.4
0,0,0,0,0,2.662885657,0,0,0,0,0,0,0,0,0,0,0,0,0,0,0,0,0,97.33711434,0,0,0,0,0,0,0,0,0,0,0,0,0,0,0,0,0,0,0,0,0,0,0,0,0,0,0,0,0,0,0,0,0,0,0,0,0,0,0,0,0,0,0,0,0,0,0,0,0,0,0,0,0,0,0,0,0,0,0,0,1,0,0,0,400,2,453,0,0,0,3.64871,18.50937808,0,0,0,60,14.85,92.1
0,0,0,0,0,2.662885657,0,0,0,0,0,0,0,0,0,0,0,0,0,0,0,0,0,97.33711434,0,0,0,0,0,0,0,0,0,0,0,0,0,0,0,0,0,0,0,0,0,0,0,0,0,0,0,0,0,0,0,0,0,0,0,0,0,0,0,0,0,0,0,0,0,0,0,0,0,0,0,0,0,0,0,0,0,0,0,0,1,0,0,0,400,2,453,0,0,0,2.42658,45.80454097,0,0,0,60,14.85,91.8
0,0,0,0,0,3.405785187,0,0,0,0,0,96.59421481,0,0,0,0,0,0,0,0,0,0,0,0,0,0,0,0,0,0,0,0,0,0,0,0,0,0,0,0,0,0,0,0,0,0,0,0,0,0,0,0,0,0,0,0,0,0,0,0,0,0,0,0,0,0,0,0,0,0,0,0,0,0,0,0,0,1,0,0,0,0,0,0,0,0,0,0,200,6,50,0,0,0,5,10,0,0,0,60,5.13,0.571
0,0,0,0,0,3.405785187,0,0,0,0,0,96.59421481,0,0,0,0,0,0,0,0,0,0,0,0,0,0,0,0,0,0,0,0,0,0,0,0,0,0,0,0,0,0,0,0,0,0,0,0,0,0,0,0,0,0,0,0,0,0,0,0,0,0,0,0,0,0,0,0,0,0,0,0,0,0,0,0,0,1,0,0,0,0,0,0,0,0,0,0,200,6,100,0,0,0,5,10,0,0,0,60,5.13,3.11
0,0,0,0,0,3.405785187,0,0,0,0,0,96.59421481,0,0,0,0,0,0,0,0,0,0,0,0,0,0,0,0,0,0,0,0,0,0,0,0,0,0,0,0,0,0,0,0,0,0,0,0,0,0,0,0,0,0,0,0,0,0,0,0,0,0,0,0,0,0,0,0,0,0,0,0,0,0,0,0,0,1,0,0,0,0,0,0,0,0,0,0,200,6,150,0,0,0,5,10,0,0,0,60,5.13,9.66
0,0,0,0,0,3.405785187,0,0,0,0,0,96.59421481,0,0,0,0,0,0,0,0,0,0,0,0,0,0,0,0,0,0,0,0,0,0,0,0,0,0,0,0,0,0,0,0,0,0,0,0,0,0,0,0,0,0,0,0,0,0,0,0,0,0,0,0,0,0,0,0,0,0,0,0,0,0,0,0,0,1,0,0,0,0,0,0,0,0,0,0,200,6,200,0,0,0,5,10,0,0,0,60,5.13,31.7
0,0,0,0,0,3.405785187,0,0,0,0,0,96.59421481,0,0,0,0,0,0,0,0,0,0,0,0,0,0,0,0,0,0,0,0,0,0,0,0,0,0,0,0,0,0,0,0,0,0,0,0,0,0,0,0,0,0,0,0,0,0,0,0,0,0,0,0,0,0,0,0,0,0,0,0,0,0,0,0,0,1,0,0,0,0,0,0,0,0,0,0,300,6,50,0,0,0,5,10,0,0,0,60,5.13,0.571
0,0,0,0,0,3.405785187,0,0,0,0,0,96.59421481,0,0,0,0,0,0,0,0,0,0,0,0,0,0,0,0,0,0,0,0,0,0,0,0,0,0,0,0,0,0,0,0,0,0,0,0,0,0,0,0,0,0,0,0,0,0,0,0,0,0,0,0,0,0,0,0,0,0,0,0,0,0,0,0,0,1,0,0,0,0,0,0,0,0,0,0,300,6,100,0,0,0,5,10,0,0,0,60,5.13,16.1
0,0,0,0,0,3.405785187,0,0,0,0,0,96.59421481,0,0,0,0,0,0,0,0,0,0,0,0,0,0,0,0,0,0,0,0,0,0,0,0,0,0,0,0,0,0,0,0,0,0,0,0,0,0,0,0,0,0,0,0,0,0,0,0,0,0,0,0,0,0,0,0,0,0,0,0,0,0,0,0,0,1,0,0,0,0,0,0,0,0,0,0,300,6,150,0,0,0,5,10,0,0,0,60,5.13,49.7
0,0,0,0,0,3.405785187,0,0,0,0,0,96.59421481,0,0,0,0,0,0,0,0,0,0,0,0,0,0,0,0,0,0,0,0,0,0,0,0,0,0,0,0,0,0,0,0,0,0,0,0,0,0,0,0,0,0,0,0,0,0,0,0,0,0,0,0,0,0,0,0,0,0,0,0,0,0,0,0,0,1,0,0,0,0,0,0,0,0,0,0,300,6,200,0,0,0,5,10,0,0,0,60,5.13,63.5
0,0,0,0,0,3.405785187,0,0,0,0,0,96.59421481,0,0,0,0,0,0,0,0,0,0,0,0,0,0,0,0,0,0,0,0,0,0,0,0,0,0,0,0,0,0,0,0,0,0,0,0,0,0,0,0,0,0,0,0,0,0,0,0,0,0,0,0,0,0,0,0,0,0,0,0,0,0,0,0,0,1,0,0,0,0,0,0,0,0,0,0,300,6,250,0,0,0,5,10,0,0,0,60,5.13,73.3
0,0,0,0,0,3.405785187,0,0,0,0,0,96.59421481,0,0,0,0,0,0,0,0,0,0,0,0,0,0,0,0,0,0,0,0,0,0,0,0,0,0,0,0,0,0,0,0,0,0,0,0,0,0,0,0,0,0,0,0,0,0,0,0,0,0,0,0,0,0,0,0,0,0,0,0,0,0,0,0,0,1,0,0,0,0,0,0,0,0,0,0,300,6,300,0,0,0,5,10,0,0,0,60,5.13,79
0,0,0,0,0,3.405785187,0,0,0,0,0,96.59421481,0,0,0,0,0,0,0,0,0,0,0,0,0,0,0,0,0,0,0,0,0,0,0,0,0,0,0,0,0,0,0,0,0,0,0,0,0,0,0,0,0,0,0,0,0,0,0,0,0,0,0,0,0,0,0,0,0,0,0,0,0,0,0,0,0,1,0,0,0,0,0,0,0,0,0,0,300,6,350,0,0,0,5,10,0,0,0,60,5.13,83.6
0,0,0,0,0,3.405785187,0,0,0,0,0,96.59421481,0,0,0,0,0,0,0,0,0,0,0,0,0,0,0,0,0,0,0,0,0,0,0,0,0,0,0,0,0,0,0,0,0,0,0,0,0,0,0,0,0,0,0,0,0,0,0,0,0,0,0,0,0,0,0,0,0,0,0,0,0,0,0,0,0,1,0,0,0,0,0,0,0,0,0,0,300,6,400,0,0,0,5,10,0,0,0,60,5.13,81.3
0,0,0,0,0,3.405785187,0,0,0,0,0,96.59421481,0,0,0,0,0,0,0,0,0,0,0,0,0,0,0,0,0,0,0,0,0,0,0,0,0,0,0,0,0,0,0,0,0,0,0,0,0,0,0,0,0,0,0,0,0,0,0,0,0,0,0,0,0,0,0,0,0,0,0,0,0,0,0,0,0,1,0,0,0,0,0,0,0,0,0,0,400,6,50,0,0,0,5,10,0,0,0,60,5.13,0.571
0,0,0,0,0,3.405785187,0,0,0,0,0,96.59421481,0,0,0,0,0,0,0,0,0,0,0,0,0,0,0,0,0,0,0,0,0,0,0,0,0,0,0,0,0,0,0,0,0,0,0,0,0,0,0,0,0,0,0,0,0,0,0,0,0,0,0,0,0,0,0,0,0,0,0,0,0,0,0,0,0,1,0,0,0,0,0,0,0,0,0,0,400,6,100,0,0,0,5,10,0,0,0,60,5.13,31
0,0,0,0,0,3.405785187,0,0,0,0,0,96.59421481,0,0,0,0,0,0,0,0,0,0,0,0,0,0,0,0,0,0,0,0,0,0,0,0,0,0,0,0,0,0,0,0,0,0,0,0,0,0,0,0,0,0,0,0,0,0,0,0,0,0,0,0,0,0,0,0,0,0,0,0,0,0,0,0,0,1,0,0,0,0,0,0,0,0,0,0,400,6,150,0,0,0,5,10,0,0,0,60,5.13,63.8
0,0,0,0,0,3.405785187,0,0,0,0,0,96.59421481,0,0,0,0,0,0,0,0,0,0,0,0,0,0,0,0,0,0,0,0,0,0,0,0,0,0,0,0,0,0,0,0,0,0,0,0,0,0,0,0,0,0,0,0,0,0,0,0,0,0,0,0,0,0,0,0,0,0,0,0,0,0,0,0,0,1,0,0,0,0,0,0,0,0,0,0,400,6,200,0,0,0,5,10,0,0,0,60,5.13,75
0,0,0,0,0,3.405785187,0,0,0,0,0,96.59421481,0,0,0,0,0,0,0,0,0,0,0,0,0,0,0,0,0,0,0,0,0,0,0,0,0,0,0,0,0,0,0,0,0,0,0,0,0,0,0,0,0,0,0,0,0,0,0,0,0,0,0,0,0,0,0,0,0,0,0,0,0,0,0,0,0,1,0,0,0,0,0,0,0,0,0,0,400,6,250,0,0,0,5,10,0,0,0,60,5.13,82.5
0,0,0,0,0,3.405785187,0,0,0,0,0,96.59421481,0,0,0,0,0,0,0,0,0,0,0,0,0,0,0,0,0,0,0,0,0,0,0,0,0,0,0,0,0,0,0,0,0,0,0,0,0,0,0,0,0,0,0,0,0,0,0,0,0,0,0,0,0,0,0,0,0,0,0,0,0,0,0,0,0,1,0,0,0,0,0,0,0,0,0,0,400,6,300,0,0,0,5,10,0,0,0,60,5.13,92.8
0,0,0,0,0,7.06187074,0,0,0,0,0,0,0,92.93812926,0,0,0,0,0,0,0,0,0,0,0,0,0,0,0,0,0,0,0,0,0,0,0,0,0,0,0,0,0,0,0,0,0,0,0,0,0,0,0,0,0,0,0,0,0,0,0,0,0,0,0,0,0,0,0,0,0,0,0,0,0,0,0,1,0,0,0,0,0,0,0,0,0,0,200,6,100,0,0,0,5,10,0,0,0,60,6.6,6.88
0,0,0,0,0,7.06187074,0,0,0,0,0,0,0,92.93812926,0,0,0,0,0,0,0,0,0,0,0,0,0,0,0,0,0,0,0,0,0,0,0,0,0,0,0,0,0,0,0,0,0,0,0,0,0,0,0,0,0,0,0,0,0,0,0,0,0,0,0,0,0,0,0,0,0,0,0,0,0,0,0,1,0,0,0,0,0,0,0,0,0,0,200,6,150,0,0,0,5,10,0,0,0,60,6.6,24.9
0,0,0,0,0,7.06187074,0,0,0,0,0,0,0,92.93812926,0,0,0,0,0,0,0,0,0,0,0,0,0,0,0,0,0,0,0,0,0,0,0,0,0,0,0,0,0,0,0,0,0,0,0,0,0,0,0,0,0,0,0,0,0,0,0,0,0,0,0,0,0,0,0,0,0,0,0,0,0,0,0,1,0,0,0,0,0,0,0,0,0,0,200,6,200,0,0,0,5,10,0,0,0,60,6.6,43.6
0,0,0,0,0,7.06187074,0,0,0,0,0,0,0,92.93812926,0,0,0,0,0,0,0,0,0,0,0,0,0,0,0,0,0,0,0,0,0,0,0,0,0,0,0,0,0,0,0,0,0,0,0,0,0,0,0,0,0,0,0,0,0,0,0,0,0,0,0,0,0,0,0,0,0,0,0,0,0,0,0,1,0,0,0,0,0,0,0,0,0,0,300,6,100,0,0,0,5,10,0,0,0,60,6.6,18.6
0,0,0,0,0,7.06187074,0,0,0,0,0,0,0,92.93812926,0,0,0,0,0,0,0,0,0,0,0,0,0,0,0,0,0,0,0,0,0,0,0,0,0,0,0,0,0,0,0,0,0,0,0,0,0,0,0,0,0,0,0,0,0,0,0,0,0,0,0,0,0,0,0,0,0,0,0,0,0,0,0,1,0,0,0,0,0,0,0,0,0,0,300,6,150,0,0,0,5,10,0,0,0,60,6.6,35
0,0,0,0,0,7.06187074,0,0,0,0,0,0,0,92.93812926,0,0,0,0,0,0,0,0,0,0,0,0,0,0,0,0,0,0,0,0,0,0,0,0,0,0,0,0,0,0,0,0,0,0,0,0,0,0,0,0,0,0,0,0,0,0,0,0,0,0,0,0,0,0,0,0,0,0,0,0,0,0,0,1,0,0,0,0,0,0,0,0,0,0,300,6,200,0,0,0,5,10,0,0,0,60,6.6,53.9
0,0,0,0,0,7.06187074,0,0,0,0,0,0,0,92.93812926,0,0,0,0,0,0,0,0,0,0,0,0,0,0,0,0,0,0,0,0,0,0,0,0,0,0,0,0,0,0,0,0,0,0,0,0,0,0,0,0,0,0,0,0,0,0,0,0,0,0,0,0,0,0,0,0,0,0,0,0,0,0,0,1,0,0,0,0,0,0,0,0,0,0,300,6,250,0,0,0,5,10,0,0,0,60,6.6,64.2
0,0,0,0,0,7.06187074,0,0,0,0,0,0,0,92.93812926,0,0,0,0,0,0,0,0,0,0,0,0,0,0,0,0,0,0,0,0,0,0,0,0,0,0,0,0,0,0,0,0,0,0,0,0,0,0,0,0,0,0,0,0,0,0,0,0,0,0,0,0,0,0,0,0,0,0,0,0,0,0,0,1,0,0,0,0,0,0,0,0,0,0,300,6,300,0,0,0,5,10,0,0,0,60,6.6,68.2
0,0,0,0,0,7.06187074,0,0,0,0,0,0,0,92.93812926,0,0,0,0,0,0,0,0,0,0,0,0,0,0,0,0,0,0,0,0,0,0,0,0,0,0,0,0,0,0,0,0,0,0,0,0,0,0,0,0,0,0,0,0,0,0,0,0,0,0,0,0,0,0,0,0,0,0,0,0,0,0,0,1,0,0,0,0,0,0,0,0,0,0,400,6,100,0,0,0,5,10,0,0,0,60,6.6,3.15
0,0,0,0,0,7.06187074,0,0,0,0,0,0,0,92.93812926,0,0,0,0,0,0,0,0,0,0,0,0,0,0,0,0,0,0,0,0,0,0,0,0,0,0,0,0,0,0,0,0,0,0,0,0,0,0,0,0,0,0,0,0,0,0,0,0,0,0,0,0,0,0,0,0,0,0,0,0,0,0,0,1,0,0,0,0,0,0,0,0,0,0,400,6,150,0,0,0,5,10,0,0,0,60,6.6,18.9
0,0,0,0,0,7.06187074,0,0,0,0,0,0,0,92.93812926,0,0,0,0,0,0,0,0,0,0,0,0,0,0,0,0,0,0,0,0,0,0,0,0,0,0,0,0,0,0,0,0,0,0,0,0,0,0,0,0,0,0,0,0,0,0,0,0,0,0,0,0,0,0,0,0,0,0,0,0,0,0,0,1,0,0,0,0,0,0,0,0,0,0,400,6,200,0,0,0,5,10,0,0,0,60,6.6,44.4
0,0,0,0,0,7.06187074,0,0,0,0,0,0,0,92.93812926,0,0,0,0,0,0,0,0,0,0,0,0,0,0,0,0,0,0,0,0,0,0,0,0,0,0,0,0,0,0,0,0,0,0,0,0,0,0,0,0,0,0,0,0,0,0,0,0,0,0,0,0,0,0,0,0,0,0,0,0,0,0,0,1,0,0,0,0,0,0,0,0,0,0,400,6,250,0,0,0,5,10,0,0,0,60,6.6,66.2
0,0,0,0,0,7.06187074,0,0,0,0,0,0,0,92.93812926,0,0,0,0,0,0,0,0,0,0,0,0,0,0,0,0,0,0,0,0,0,0,0,0,0,0,0,0,0,0,0,0,0,0,0,0,0,0,0,0,0,0,0,0,0,0,0,0,0,0,0,0,0,0,0,0,0,0,0,0,0,0,0,1,0,0,0,0,0,0,0,0,0,0,400,6,300,0,0,0,5,10,0,0,0,60,6.6,86.5
0,0,0,0,0,7.06187074,0,0,0,0,0,0,0,92.93812926,0,0,0,0,0,0,0,0,0,0,0,0,0,0,0,0,0,0,0,0,0,0,0,0,0,0,0,0,0,0,0,0,0,0,0,0,0,0,0,0,0,0,0,0,0,0,0,0,0,0,0,0,0,0,0,0,0,0,0,0,0,0,0,1,0,0,0,0,0,0,0,0,0,0,400,6,350,0,0,0,5,10,0,0,0,60,6.6,96.3
0,0,0,0,0,7.06187074,0,0,0,0,0,0,0,92.93812926,0,0,0,0,0,0,0,0,0,0,0,0,0,0,0,0,0,0,0,0,0,0,0,0,0,0,0,0,0,0,0,0,0,0,0,0,0,0,0,0,0,0,0,0,0,0,0,0,0,0,0,0,0,0,0,0,0,0,0,0,0,0,0,1,0,0,0,0,0,0,0,0,0,0,400,6,400,0,0,0,5,10,0,0,0,60,6.6,96.3
0,2.494587675,0,0,0,0,0,95.67331041,0,0,0,0,0,0,0,0,0,0,0,0,0,0,0,0,0,0,0,0,0,0,0,0,0,0,0,0,0,0,0,0,0,0,0,0,0,0,1.832101916,0,0,0,0,0,0,0,0,0,0,0,0,0,0,0,0,0,0,0,0,0,0,0,0,0,0,1,0,0,0,0,0,0,0,0,0,0,0,0,0,0,700,4,500,0,0,0,16.13,83.87,0,0,0,60,0.1457,0.26
0,2.494587675,0,0,0,0,0,95.67331041,0,0,0,0,0,0,0,0,0,0,0,0,0,0,0,0,0,0,0,0,0,0,0,0,0,0,0,0,0,0,0,0,0,0,0,0,0,0,1.832101916,0,0,0,0,0,0,0,0,0,0,0,0,0,0,0,0,0,0,0,0,0,0,0,0,0,0,1,0,0,0,0,0,0,0,0,0,0,0,0,0,0,700,4,700,0,0,0,16.13,83.87,0,0,0,60,0.1457,0.485
0,0,0,0,1.331573631,0,0,96.81447171,0,0,0,0,0,0,0,0,0,0,0,0,0,0,0,0,0,0,0,0,0,0,0,0,0,0,0,0,0,0,0,0,0,0,0,0,0,0,1.853954654,0,0,0,0,0,0,0,0,0,0,0,0,0,0,0,0,0,0,0,0,0,0,0,0,0,0,1,0,0,0,0,0,0,0,0,0,0,0,0,0,0,700,4,500,0,0,0,16.13,83.87,0,0,0,60,24.89,40.9
