Repository: NathanSathishKumar/MLcAT_PediA

Welocme to the club Catlys!
Here, We provided the datasets of our work to invoke, rproduce and research.

File: WGSR_Conventional_Dataset.csv (part 12 of 27)
Ru,Rh,Ir,Cu,Pt,Au,Pd,Al2O3,G - Al2O3,Al2O4,MgO,TiO2,ZEO,CeO2,MnO,Y2O3,ZrO2,HAP,ACC,Tb4O7,HfO2,La2O3,Co3O4,ThO2,SiO2,Fe2O3,Fe2O4,Fe3O4,Sm2O3,Gd2O3,Yb2O3,CaO,NiO,Cr2O3,Ho2O3,BaO,Na2O,Nd2O3,Tm2O3,Er2O3,CuO,Mn2O3,Mo2C,Cs2O,YSZ,Li,Ce,Co,Mg,Fe,Mn,Zr,K,Ni,Ca,Cs,V,Rb,Y,Na,La,Gd,Yb,Zn,Re,Sr,Ba,Nd,Nb,A - MoC,Al,Si,Cr,IWI,SI,SGP,CP,HDP,WI,CI,UGC,SCT,FSP,ME,DP,SGC,LPRD,IWCI,Calc T (oC),Calc T. (hr),Temperature (C),H2 vol.%,O2 vol.%,CO2 vol.%,CO vol.%,H2O vol.%,CH4 vol.%,He vol.%,N2 vol.%,TOS (min),W/F (mg.min/ml),CO_Conversion
0,0,0,0,1.331573631,0,0,96.81447171,0,0,0,0,0,0,0,0,0,0,0,0,0,0,0,0,0,0,0,0,0,0,0,0,0,0,0,0,0,0,0,0,0,0,0,0,0,0,1.853954654,0,0,0,0,0,0,0,0,0,0,0,0,0,0,0,0,0,0,0,0,0,0,0,0,0,0,1,0,0,0,0,0,0,0,0,0,0,0,0,0,0,700,4,700,0,0,0,16.13,83.87,0,0,0,60,24.89,76.3
0,0,1.351166275,0,0,0,0,96.79524721,0,0,0,0,0,0,0,0,0,0,0,0,0,0,0,0,0,0,0,0,0,0,0,0,0,0,0,0,0,0,0,0,0,0,0,0,0,0,1.853586513,0,0,0,0,0,0,0,0,0,0,0,0,0,0,0,0,0,0,0,0,0,0,0,0,0,0,1,0,0,0,0,0,0,0,0,0,0,0,0,0,0,700,4,500,0,0,0,16.13,83.87,0,0,0,60,23.65,0.23
0,0,1.351166275,0,0,0,0,96.79524721,0,0,0,0,0,0,0,0,0,0,0,0,0,0,0,0,0,0,0,0,0,0,0,0,0,0,0,0,0,0,0,0,0,0,0,0,0,0,1.853586513,0,0,0,0,0,0,0,0,0,0,0,0,0,0,0,0,0,0,0,0,0,0,0,0,0,0,1,0,0,0,0,0,0,0,0,0,0,0,0,0,0,700,4,700,0,0,0,16.13,83.87,0,0,0,60,23.65,0.4
2.538740949,0,0,0,0,0,0,95.62998676,0,0,0,0,0,0,0,0,0,0,0,0,0,0,0,0,0,0,0,0,0,0,0,0,0,0,0,0,0,0,0,0,0,0,0,0,0,0,1.831272287,0,0,0,0,0,0,0,0,0,0,0,0,0,0,0,0,0,0,0,0,0,0,0,0,0,0,1,0,0,0,0,0,0,0,0,0,0,0,0,0,0,700,4,500,0,0,0,16.13,83.87,0,0,0,60,26.78,0.34
2.538740949,0,0,0,0,0,0,95.62998676,0,0,0,0,0,0,0,0,0,0,0,0,0,0,0,0,0,0,0,0,0,0,0,0,0,0,0,0,0,0,0,0,0,0,0,0,0,0,1.831272287,0,0,0,0,0,0,0,0,0,0,0,0,0,0,0,0,0,0,0,0,0,0,0,0,0,0,1,0,0,0,0,0,0,0,0,0,0,0,0,0,0,700,4,700,0,0,0,16.13,83.87,0,0,0,60,26.78,0.64
0,0,0,0,0,0,2.414193289,95.75219421,0,0,0,0,0,0,0,0,0,0,0,0,0,0,0,0,0,0,0,0,0,0,0,0,0,0,0,0,0,0,0,0,0,0,0,0,0,0,1.833612506,0,0,0,0,0,0,0,0,0,0,0,0,0,0,0,0,0,0,0,0,0,0,0,0,0,0,1,0,0,0,0,0,0,0,0,0,0,0,0,0,0,700,4,500,0,0,0,16.13,83.87,0,0,0,60,27.63,0.457
0,0,0,0,0,0,2.414193289,95.75219421,0,0,0,0,0,0,0,0,0,0,0,0,0,0,0,0,0,0,0,0,0,0,0,0,0,0,0,0,0,0,0,0,0,0,0,0,0,0,1.833612506,0,0,0,0,0,0,0,0,0,0,0,0,0,0,0,0,0,0,0,0,0,0,0,0,0,0,1,0,0,0,0,0,0,0,0,0,0,0,0,0,0,700,4,700,0,0,0,16.13,83.87,0,0,0,60,27.63,0.59
0,0,0,0,1.322398899,0,0,98.6776011,0,0,0,0,0,0,0,0,0,0,0,0,0,0,0,0,0,0,0,0,0,0,0,0,0,0,0,0,0,0,0,0,0,0,0,0,0,0,0,0,0,0,0,0,0,0,0,0,0,0,0,0,0,0,0,0,0,0,0,0,0,0,0,0,0,1,0,0,0,0,0,0,0,0,0,0,0,0,0,0,700,4,500,0,0,0,16.13,83.87,0,0,0,60,22.75,0.312
0,0,0,0,1.322398899,0,0,98.6776011,0,0,0,0,0,0,0,0,0,0,0,0,0,0,0,0,0,0,0,0,0,0,0,0,0,0,0,0,0,0,0,0,0,0,0,0,0,0,0,0,0,0,0,0,0,0,0,0,0,0,0,0,0,0,0,0,0,0,0,0,0,0,0,0,0,1,0,0,0,0,0,0,0,0,0,0,0,0,0,0,700,4,700,0,0,0,16.13,83.87,0,0,0,60,22.75,0.291
0,0,0,0,0.261948735,0,0,99.73805127,0,0,0,0,0,0,0,0,0,0,0,0,0,0,0,0,0,0,0,0,0,0,0,0,0,0,0,0,0,0,0,0,0,0,0,0,0,0,0,0,0,0,0,0,0,0,0,0,0,0,0,0,0,0,0,0,0,0,0,0,0,0,0,0,0,0,0,0,0,0,1,0,0,0,0,0,0,0,0,0,500,2,200,0,0,0,3,10,0,0,0,60,2.5,2.58
0,0,0,0,0.261948735,0,0,99.73805127,0,0,0,0,0,0,0,0,0,0,0,0,0,0,0,0,0,0,0,0,0,0,0,0,0,0,0,0,0,0,0,0,0,0,0,0,0,0,0,0,0,0,0,0,0,0,0,0,0,0,0,0,0,0,0,0,0,0,0,0,0,0,0,0,0,0,0,0,0,0,1,0,0,0,0,0,0,0,0,0,500,2,250,0,0,0,3,10,0,0,0,60,2.5,5.94
0,0,0,0,0.261948735,0,0,99.73805127,0,0,0,0,0,0,0,0,0,0,0,0,0,0,0,0,0,0,0,0,0,0,0,0,0,0,0,0,0,0,0,0,0,0,0,0,0,0,0,0,0,0,0,0,0,0,0,0,0,0,0,0,0,0,0,0,0,0,0,0,0,0,0,0,0,0,0,0,0,0,1,0,0,0,0,0,0,0,0,0,500,2,300,0,0,0,3,10,0,0,0,60,2.5,20.9
0,0,0,0,0.261948735,0,0,99.73805127,0,0,0,0,0,0,0,0,0,0,0,0,0,0,0,0,0,0,0,0,0,0,0,0,0,0,0,0,0,0,0,0,0,0,0,0,0,0,0,0,0,0,0,0,0,0,0,0,0,0,0,0,0,0,0,0,0,0,0,0,0,0,0,0,0,0,0,0,0,0,1,0,0,0,0,0,0,0,0,0,500,2,350,0,0,0,3,10,0,0,0,60,2.5,51.2
0,0,0,0,0.261948735,0,0,99.73805127,0,0,0,0,0,0,0,0,0,0,0,0,0,0,0,0,0,0,0,0,0,0,0,0,0,0,0,0,0,0,0,0,0,0,0,0,0,0,0,0,0,0,0,0,0,0,0,0,0,0,0,0,0,0,0,0,0,0,0,0,0,0,0,0,0,0,0,0,0,0,1,0,0,0,0,0,0,0,0,0,500,2,400,0,0,0,3,10,0,0,0,60,2.5,85.8
0,0,0,0,0.261948735,0,0,99.73805127,0,0,0,0,0,0,0,0,0,0,0,0,0,0,0,0,0,0,0,0,0,0,0,0,0,0,0,0,0,0,0,0,0,0,0,0,0,0,0,0,0,0,0,0,0,0,0,0,0,0,0,0,0,0,0,0,0,0,0,0,0,0,0,0,0,0,0,0,0,0,1,0,0,0,0,0,0,0,0,0,500,2,450,0,0,0,3,10,0,0,0,60,2.5,94.1
0,0,0,0,0.261948735,0,0,99.73805127,0,0,0,0,0,0,0,0,0,0,0,0,0,0,0,0,0,0,0,0,0,0,0,0,0,0,0,0,0,0,0,0,0,0,0,0,0,0,0,0,0,0,0,0,0,0,0,0,0,0,0,0,0,0,0,0,0,0,0,0,0,0,0,0,0,0,0,0,0,0,1,0,0,0,0,0,0,0,0,0,500,2,500,0,0,0,3,10,0,0,0,60,2.5,93.3
0,0.495429112,0,0,0,0,0,99.50457089,0,0,0,0,0,0,0,0,0,0,0,0,0,0,0,0,0,0,0,0,0,0,0,0,0,0,0,0,0,0,0,0,0,0,0,0,0,0,0,0,0,0,0,0,0,0,0,0,0,0,0,0,0,0,0,0,0,0,0,0,0,0,0,0,0,0,0,0,0,0,1,0,0,0,0,0,0,0,0,0,500,2,200,0,0,0,3,10,0,0,0,60,2.5,1.29
0,0.495429112,0,0,0,0,0,99.50457089,0,0,0,0,0,0,0,0,0,0,0,0,0,0,0,0,0,0,0,0,0,0,0,0,0,0,0,0,0,0,0,0,0,0,0,0,0,0,0,0,0,0,0,0,0,0,0,0,0,0,0,0,0,0,0,0,0,0,0,0,0,0,0,0,0,0,0,0,0,0,1,0,0,0,0,0,0,0,0,0,500,2,250,0,0,0,3,10,0,0,0,60,2.5,3.1
0,0.495429112,0,0,0,0,0,99.50457089,0,0,0,0,0,0,0,0,0,0,0,0,0,0,0,0,0,0,0,0,0,0,0,0,0,0,0,0,0,0,0,0,0,0,0,0,0,0,0,0,0,0,0,0,0,0,0,0,0,0,0,0,0,0,0,0,0,0,0,0,0,0,0,0,0,0,0,0,0,0,1,0,0,0,0,0,0,0,0,0,500,2,300,0,0,0,3,10,0,0,0,60,2.5,5.43
0,0.495429112,0,0,0,0,0,99.50457089,0,0,0,0,0,0,0,0,0,0,0,0,0,0,0,0,0,0,0,0,0,0,0,0,0,0,0,0,0,0,0,0,0,0,0,0,0,0,0,0,0,0,0,0,0,0,0,0,0,0,0,0,0,0,0,0,0,0,0,0,0,0,0,0,0,0,0,0,0,0,1,0,0,0,0,0,0,0,0,0,500,2,350,0,0,0,3,10,0,0,0,60,2.5,13.2
0,0.495429112,0,0,0,0,0,99.50457089,0,0,0,0,0,0,0,0,0,0,0,0,0,0,0,0,0,0,0,0,0,0,0,0,0,0,0,0,0,0,0,0,0,0,0,0,0,0,0,0,0,0,0,0,0,0,0,0,0,0,0,0,0,0,0,0,0,0,0,0,0,0,0,0,0,0,0,0,0,0,1,0,0,0,0,0,0,0,0,0,500,2,400,0,0,0,3,10,0,0,0,60,2.5,44.2
0,0.495429112,0,0,0,0,0,99.50457089,0,0,0,0,0,0,0,0,0,0,0,0,0,0,0,0,0,0,0,0,0,0,0,0,0,0,0,0,0,0,0,0,0,0,0,0,0,0,0,0,0,0,0,0,0,0,0,0,0,0,0,0,0,0,0,0,0,0,0,0,0,0,0,0,0,0,0,0,0,0,1,0,0,0,0,0,0,0,0,0,500,2,450,0,0,0,3,10,0,0,0,60,2.5,80.4
0,0.495429112,0,0,0,0,0,99.50457089,0,0,0,0,0,0,0,0,0,0,0,0,0,0,0,0,0,0,0,0,0,0,0,0,0,0,0,0,0,0,0,0,0,0,0,0,0,0,0,0,0,0,0,0,0,0,0,0,0,0,0,0,0,0,0,0,0,0,0,0,0,0,0,0,0,0,0,0,0,0,1,0,0,0,0,0,0,0,0,0,500,2,500,0,0,0,3,10,0,0,0,60,2.5,91
0,0,0,0,0,0,0.479146056,99.52085394,0,0,0,0,0,0,0,0,0,0,0,0,0,0,0,0,0,0,0,0,0,0,0,0,0,0,0,0,0,0,0,0,0,0,0,0,0,0,0,0,0,0,0,0,0,0,0,0,0,0,0,0,0,0,0,0,0,0,0,0,0,0,0,0,0,0,0,0,0,0,1,0,0,0,0,0,0,0,0,0,500,2,200,0,0,0,3,10,0,0,0,60,2.5,1.29
0,0,0,0,0,0,0.479146056,99.52085394,0,0,0,0,0,0,0,0,0,0,0,0,0,0,0,0,0,0,0,0,0,0,0,0,0,0,0,0,0,0,0,0,0,0,0,0,0,0,0,0,0,0,0,0,0,0,0,0,0,0,0,0,0,0,0,0,0,0,0,0,0,0,0,0,0,0,0,0,0,0,1,0,0,0,0,0,0,0,0,0,500,2,250,0,0,0,3,10,0,0,0,60,2.5,2.07
0,0,0,0,0,0,0.479146056,99.52085394,0,0,0,0,0,0,0,0,0,0,0,0,0,0,0,0,0,0,0,0,0,0,0,0,0,0,0,0,0,0,0,0,0,0,0,0,0,0,0,0,0,0,0,0,0,0,0,0,0,0,0,0,0,0,0,0,0,0,0,0,0,0,0,0,0,0,0,0,0,0,1,0,0,0,0,0,0,0,0,0,500,2,300,0,0,0,3,10,0,0,0,60,2.5,4.39
0,0,0,0,0,0,0.479146056,99.52085394,0,0,0,0,0,0,0,0,0,0,0,0,0,0,0,0,0,0,0,0,0,0,0,0,0,0,0,0,0,0,0,0,0,0,0,0,0,0,0,0,0,0,0,0,0,0,0,0,0,0,0,0,0,0,0,0,0,0,0,0,0,0,0,0,0,0,0,0,0,0,1,0,0,0,0,0,0,0,0,0,500,2,350,0,0,0,3,10,0,0,0,60,2.5,9.56
0,0,0,0,0,0,0.479146056,99.52085394,0,0,0,0,0,0,0,0,0,0,0,0,0,0,0,0,0,0,0,0,0,0,0,0,0,0,0,0,0,0,0,0,0,0,0,0,0,0,0,0,0,0,0,0,0,0,0,0,0,0,0,0,0,0,0,0,0,0,0,0,0,0,0,0,0,0,0,0,0,0,1,0,0,0,0,0,0,0,0,0,500,2,400,0,0,0,3,10,0,0,0,60,2.5,29.5
0,0,0,0,0,0,0.479146056,99.52085394,0,0,0,0,0,0,0,0,0,0,0,0,0,0,0,0,0,0,0,0,0,0,0,0,0,0,0,0,0,0,0,0,0,0,0,0,0,0,0,0,0,0,0,0,0,0,0,0,0,0,0,0,0,0,0,0,0,0,0,0,0,0,0,0,0,0,0,0,0,0,1,0,0,0,0,0,0,0,0,0,500,2,450,0,0,0,3,10,0,0,0,60,2.5,65.9
0,0,0,0,0,0,0.479146056,99.52085394,0,0,0,0,0,0,0,0,0,0,0,0,0,0,0,0,0,0,0,0,0,0,0,0,0,0,0,0,0,0,0,0,0,0,0,0,0,0,0,0,0,0,0,0,0,0,0,0,0,0,0,0,0,0,0,0,0,0,0,0,0,0,0,0,0,0,0,0,0,0,1,0,0,0,0,0,0,0,0,0,500,2,500,0,0,0,3,10,0,0,0,60,2.5,89.7
0,0,0,0,0.205300139,0,0,0,0,0,0,99.79469986,0,0,0,0,0,0,0,0,0,0,0,0,0,0,0,0,0,0,0,0,0,0,0,0,0,0,0,0,0,0,0,0,0,0,0,0,0,0,0,0,0,0,0,0,0,0,0,0,0,0,0,0,0,0,0,0,0,0,0,0,0,0,0,0,0,0,1,0,0,0,0,0,0,0,0,0,25,0,154,0,0,0,3,10,0,0,0,60,0.5,1.31
0,0,0,0,0.205300139,0,0,0,0,0,0,99.79469986,0,0,0,0,0,0,0,0,0,0,0,0,0,0,0,0,0,0,0,0,0,0,0,0,0,0,0,0,0,0,0,0,0,0,0,0,0,0,0,0,0,0,0,0,0,0,0,0,0,0,0,0,0,0,0,0,0,0,0,0,0,0,0,0,0,0,1,0,0,0,0,0,0,0,0,0,25,0,173,0,0,0,3,10,0,0,0,60,0.5,2.06
0,0,0,0,0.205300139,0,0,0,0,0,0,99.79469986,0,0,0,0,0,0,0,0,0,0,0,0,0,0,0,0,0,0,0,0,0,0,0,0,0,0,0,0,0,0,0,0,0,0,0,0,0,0,0,0,0,0,0,0,0,0,0,0,0,0,0,0,0,0,0,0,0,0,0,0,0,0,0,0,0,0,1,0,0,0,0,0,0,0,0,0,25,0,212,0,0,0,3,10,0,0,0,60,0.5,9.74
0,0,0,0,0.205300139,0,0,0,0,0,0,99.79469986,0,0,0,0,0,0,0,0,0,0,0,0,0,0,0,0,0,0,0,0,0,0,0,0,0,0,0,0,0,0,0,0,0,0,0,0,0,0,0,0,0,0,0,0,0,0,0,0,0,0,0,0,0,0,0,0,0,0,0,0,0,0,0,0,0,0,1,0,0,0,0,0,0,0,0,0,25,0,244,0,0,0,3,10,0,0,0,60,0.5,21.5
0,0,0,0,0.205300139,0,0,0,0,0,0,99.79469986,0,0,0,0,0,0,0,0,0,0,0,0,0,0,0,0,0,0,0,0,0,0,0,0,0,0,0,0,0,0,0,0,0,0,0,0,0,0,0,0,0,0,0,0,0,0,0,0,0,0,0,0,0,0,0,0,0,0,0,0,0,0,0,0,0,0,1,0,0,0,0,0,0,0,0,0,25,0,276,0,0,0,3,10,0,0,0,60,0.5,34.5
0,0,0,0,0.205300139,0,0,0,0,0,0,99.79469986,0,0,0,0,0,0,0,0,0,0,0,0,0,0,0,0,0,0,0,0,0,0,0,0,0,0,0,0,0,0,0,0,0,0,0,0,0,0,0,0,0,0,0,0,0,0,0,0,0,0,0,0,0,0,0,0,0,0,0,0,0,0,0,0,0,0,1,0,0,0,0,0,0,0,0,0,25,0,303,0,0,0,3,10,0,0,0,60,0.5,46
0,0,0,0,0.205300139,0,0,0,0,0,0,99.79469986,0,0,0,0,0,0,0,0,0,0,0,0,0,0,0,0,0,0,0,0,0,0,0,0,0,0,0,0,0,0,0,0,0,0,0,0,0,0,0,0,0,0,0,0,0,0,0,0,0,0,0,0,0,0,0,0,0,0,0,0,0,0,0,0,0,0,1,0,0,0,0,0,0,0,0,0,25,0,326,0,0,0,3,10,0,0,0,60,0.5,61.6
0,0,0,0,0.205300139,0,0,0,0,0,0,99.79469986,0,0,0,0,0,0,0,0,0,0,0,0,0,0,0,0,0,0,0,0,0,0,0,0,0,0,0,0,0,0,0,0,0,0,0,0,0,0,0,0,0,0,0,0,0,0,0,0,0,0,0,0,0,0,0,0,0,0,0,0,0,0,0,0,0,0,1,0,0,0,0,0,0,0,0,0,25,0,352,0,0,0,3,10,0,0,0,60,0.5,79.7
0,0,0,0,0.205300139,0,0,0,0,0,0,99.79469986,0,0,0,0,0,0,0,0,0,0,0,0,0,0,0,0,0,0,0,0,0,0,0,0,0,0,0,0,0,0,0,0,0,0,0,0,0,0,0,0,0,0,0,0,0,0,0,0,0,0,0,0,0,0,0,0,0,0,0,0,0,0,0,0,0,0,1,0,0,0,0,0,0,0,0,0,25,0,384,0,0,0,3,10,0,0,0,60,0.5,97.4
0,0,0,0,0.205300139,0,0,0,0,0,0,99.79469986,0,0,0,0,0,0,0,0,0,0,0,0,0,0,0,0,0,0,0,0,0,0,0,0,0,0,0,0,0,0,0,0,0,0,0,0,0,0,0,0,0,0,0,0,0,0,0,0,0,0,0,0,0,0,0,0,0,0,0,0,0,0,0,0,0,0,1,0,0,0,0,0,0,0,0,0,25,0,413,0,0,0,3,10,0,0,0,60,0.5,95.9
0,0,0,0,0.205300139,0,0,0,0,0,0,99.79469986,0,0,0,0,0,0,0,0,0,0,0,0,0,0,0,0,0,0,0,0,0,0,0,0,0,0,0,0,0,0,0,0,0,0,0,0,0,0,0,0,0,0,0,0,0,0,0,0,0,0,0,0,0,0,0,0,0,0,0,0,0,0,0,0,0,0,1,0,0,0,0,0,0,0,0,0,25,0,450,0,0,0,3,10,0,0,0,60,0.5,95.1
0,0,0,0,0.441387779,0,0,0,0,0,0,0,0,99.55861222,0,0,0,0,0,0,0,0,0,0,0,0,0,0,0,0,0,0,0,0,0,0,0,0,0,0,0,0,0,0,0,0,0,0,0,0,0,0,0,0,0,0,0,0,0,0,0,0,0,0,0,0,0,0,0,0,0,0,0,0,0,0,0,0,1,0,0,0,0,0,0,0,0,0,25,0,215,0,0,0,3,10,0,0,0,60,0.5,2.09
0,0,0,0,0.441387779,0,0,0,0,0,0,0,0,99.55861222,0,0,0,0,0,0,0,0,0,0,0,0,0,0,0,0,0,0,0,0,0,0,0,0,0,0,0,0,0,0,0,0,0,0,0,0,0,0,0,0,0,0,0,0,0,0,0,0,0,0,0,0,0,0,0,0,0,0,0,0,0,0,0,0,1,0,0,0,0,0,0,0,0,0,25,0,236,0,0,0,3,10,0,0,0,60,0.5,9.24
0,0,0,0,0.441387779,0,0,0,0,0,0,0,0,99.55861222,0,0,0,0,0,0,0,0,0,0,0,0,0,0,0,0,0,0,0,0,0,0,0,0,0,0,0,0,0,0,0,0,0,0,0,0,0,0,0,0,0,0,0,0,0,0,0,0,0,0,0,0,0,0,0,0,0,0,0,0,0,0,0,0,1,0,0,0,0,0,0,0,0,0,25,0,250,0,0,0,3,10,0,0,0,60,0.5,6.45
0,0,0,0,0.441387779,0,0,0,0,0,0,0,0,99.55861222,0,0,0,0,0,0,0,0,0,0,0,0,0,0,0,0,0,0,0,0,0,0,0,0,0,0,0,0,0,0,0,0,0,0,0,0,0,0,0,0,0,0,0,0,0,0,0,0,0,0,0,0,0,0,0,0,0,0,0,0,0,0,0,0,1,0,0,0,0,0,0,0,0,0,25,0,265,0,0,0,3,10,0,0,0,60,0.5,10
0,0,0,0,0.441387779,0,0,0,0,0,0,0,0,99.55861222,0,0,0,0,0,0,0,0,0,0,0,0,0,0,0,0,0,0,0,0,0,0,0,0,0,0,0,0,0,0,0,0,0,0,0,0,0,0,0,0,0,0,0,0,0,0,0,0,0,0,0,0,0,0,0,0,0,0,0,0,0,0,0,0,1,0,0,0,0,0,0,0,0,0,25,0,281,0,0,0,3,10,0,0,0,60,0.5,15.9
0,0,0,0,0.441387779,0,0,0,0,0,0,0,0,99.55861222,0,0,0,0,0,0,0,0,0,0,0,0,0,0,0,0,0,0,0,0,0,0,0,0,0,0,0,0,0,0,0,0,0,0,0,0,0,0,0,0,0,0,0,0,0,0,0,0,0,0,0,0,0,0,0,0,0,0,0,0,0,0,0,0,1,0,0,0,0,0,0,0,0,0,25,0,304,0,0,0,3,10,0,0,0,60,0.5,25.9
0,0,0,0,0.441387779,0,0,0,0,0,0,0,0,99.55861222,0,0,0,0,0,0,0,0,0,0,0,0,0,0,0,0,0,0,0,0,0,0,0,0,0,0,0,0,0,0,0,0,0,0,0,0,0,0,0,0,0,0,0,0,0,0,0,0,0,0,0,0,0,0,0,0,0,0,0,0,0,0,0,0,1,0,0,0,0,0,0,0,0,0,25,0,324,0,0,0,3,10,0,0,0,60,0.5,38.4
0,0,0,0,0.441387779,0,0,0,0,0,0,0,0,99.55861222,0,0,0,0,0,0,0,0,0,0,0,0,0,0,0,0,0,0,0,0,0,0,0,0,0,0,0,0,0,0,0,0,0,0,0,0,0,0,0,0,0,0,0,0,0,0,0,0,0,0,0,0,0,0,0,0,0,0,0,0,0,0,0,0,1,0,0,0,0,0,0,0,0,0,25,0,345,0,0,0,3,10,0,0,0,60,0.5,54
0,0,0,0,0.441387779,0,0,0,0,0,0,0,0,99.55861222,0,0,0,0,0,0,0,0,0,0,0,0,0,0,0,0,0,0,0,0,0,0,0,0,0,0,0,0,0,0,0,0,0,0,0,0,0,0,0,0,0,0,0,0,0,0,0,0,0,0,0,0,0,0,0,0,0,0,0,0,0,0,0,0,1,0,0,0,0,0,0,0,0,0,25,0,359,0,0,0,3,10,0,0,0,60,0.5,63.4
0,0,0,0,0.441387779,0,0,0,0,0,0,0,0,99.55861222,0,0,0,0,0,0,0,0,0,0,0,0,0,0,0,0,0,0,0,0,0,0,0,0,0,0,0,0,0,0,0,0,0,0,0,0,0,0,0,0,0,0,0,0,0,0,0,0,0,0,0,0,0,0,0,0,0,0,0,0,0,0,0,0,1,0,0,0,0,0,0,0,0,0,25,0,381,0,0,0,3,10,0,0,0,60,0.5,78.2
0,0,0,0,0.441387779,0,0,0,0,0,0,0,0,99.55861222,0,0,0,0,0,0,0,0,0,0,0,0,0,0,0,0,0,0,0,0,0,0,0,0,0,0,0,0,0,0,0,0,0,0,0,0,0,0,0,0,0,0,0,0,0,0,0,0,0,0,0,0,0,0,0,0,0,0,0,0,0,0,0,0,1,0,0,0,0,0,0,0,0,0,25,0,394,0,0,0,3,10,0,0,0,60,0.5,83.9
0,0,0,0,0.441387779,0,0,0,0,0,0,0,0,99.55861222,0,0,0,0,0,0,0,0,0,0,0,0,0,0,0,0,0,0,0,0,0,0,0,0,0,0,0,0,0,0,0,0,0,0,0,0,0,0,0,0,0,0,0,0,0,0,0,0,0,0,0,0,0,0,0,0,0,0,0,0,0,0,0,0,1,0,0,0,0,0,0,0,0,0,25,0,422,0,0,0,3,10,0,0,0,60,0.5,89.5
0,0,0,0,0.441387779,0,0,0,0,0,0,0,0,99.55861222,0,0,0,0,0,0,0,0,0,0,0,0,0,0,0,0,0,0,0,0,0,0,0,0,0,0,0,0,0,0,0,0,0,0,0,0,0,0,0,0,0,0,0,0,0,0,0,0,0,0,0,0,0,0,0,0,0,0,0,0,0,0,0,0,1,0,0,0,0,0,0,0,0,0,25,0,442,0,0,0,3,10,0,0,0,60,0.5,91
0,0,0,0,0.441387779,0,0,0,0,0,0,0,0,99.55861222,0,0,0,0,0,0,0,0,0,0,0,0,0,0,0,0,0,0,0,0,0,0,0,0,0,0,0,0,0,0,0,0,0,0,0,0,0,0,0,0,0,0,0,0,0,0,0,0,0,0,0,0,0,0,0,0,0,0,0,0,0,0,0,0,1,0,0,0,0,0,0,0,0,0,25,0,463,0,0,0,3,10,0,0,0,60,0.5,91
0,0,0,0,0.441387779,0,0,0,0,0,0,0,0,99.55861222,0,0,0,0,0,0,0,0,0,0,0,0,0,0,0,0,0,0,0,0,0,0,0,0,0,0,0,0,0,0,0,0,0,0,0,0,0,0,0,0,0,0,0,0,0,0,0,0,0,0,0,0,0,0,0,0,0,0,0,0,0,0,0,0,1,0,0,0,0,0,0,0,0,0,25,0,485,0,0,0,3,10,0,0,0,60,0.5,91.6
0,0,0,0,0.616436507,0,0,0,0,0,0,0,0,0,0,0,0,0,0,0,0,0,99.38356349,0,0,0,0,0,0,0,0,0,0,0,0,0,0,0,0,0,0,0,0,0,0,0,0,0,0,0,0,0,0,0,0,0,0,0,0,0,0,0,0,0,0,0,0,0,0,0,0,0,0,0,0,0,0,0,1,0,0,0,0,0,0,0,0,0,25,0,222,0,0,0,3,10,0,0,0,60,0.5,0.0562
0,0,0,0,0.616436507,0,0,0,0,0,0,0,0,0,0,0,0,0,0,0,0,0,99.38356349,0,0,0,0,0,0,0,0,0,0,0,0,0,0,0,0,0,0,0,0,0,0,0,0,0,0,0,0,0,0,0,0,0,0,0,0,0,0,0,0,0,0,0,0,0,0,0,0,0,0,0,0,0,0,0,1,0,0,0,0,0,0,0,0,0,25,0,234,0,0,0,3,10,0,0,0,60,0.5,1.34
0,0,0,0,0.616436507,0,0,0,0,0,0,0,0,0,0,0,0,0,0,0,0,0,99.38356349,0,0,0,0,0,0,0,0,0,0,0,0,0,0,0,0,0,0,0,0,0,0,0,0,0,0,0,0,0,0,0,0,0,0,0,0,0,0,0,0,0,0,0,0,0,0,0,0,0,0,0,0,0,0,0,1,0,0,0,0,0,0,0,0,0,25,0,256,0,0,0,3,10,0,0,0,60,0.5,5.69
0,0,0,0,0.616436507,0,0,0,0,0,0,0,0,0,0,0,0,0,0,0,0,0,99.38356349,0,0,0,0,0,0,0,0,0,0,0,0,0,0,0,0,0,0,0,0,0,0,0,0,0,0,0,0,0,0,0,0,0,0,0,0,0,0,0,0,0,0,0,0,0,0,0,0,0,0,0,0,0,0,0,1,0,0,0,0,0,0,0,0,0,25,0,295,0,0,0,3,10,0,0,0,60,0.5,21.5
0,0,0,0,0.616436507,0,0,0,0,0,0,0,0,0,0,0,0,0,0,0,0,0,99.38356349,0,0,0,0,0,0,0,0,0,0,0,0,0,0,0,0,0,0,0,0,0,0,0,0,0,0,0,0,0,0,0,0,0,0,0,0,0,0,0,0,0,0,0,0,0,0,0,0,0,0,0,0,0,0,0,1,0,0,0,0,0,0,0,0,0,25,0,324,0,0,0,3,10,0,0,0,60,0.5,37.9
0,0,0,0,0.616436507,0,0,0,0,0,0,0,0,0,0,0,0,0,0,0,0,0,99.38356349,0,0,0,0,0,0,0,0,0,0,0,0,0,0,0,0,0,0,0,0,0,0,0,0,0,0,0,0,0,0,0,0,0,0,0,0,0,0,0,0,0,0,0,0,0,0,0,0,0,0,0,0,0,0,0,1,0,0,0,0,0,0,0,0,0,25,0,358,0,0,0,3,10,0,0,0,60,0.5,74.9
0,0,0,0,0.616436507,0,0,0,0,0,0,0,0,0,0,0,0,0,0,0,0,0,99.38356349,0,0,0,0,0,0,0,0,0,0,0,0,0,0,0,0,0,0,0,0,0,0,0,0,0,0,0,0,0,0,0,0,0,0,0,0,0,0,0,0,0,0,0,0,0,0,0,0,0,0,0,0,0,0,0,1,0,0,0,0,0,0,0,0,0,25,0,367,0,0,0,3,10,0,0,0,60,0.5,79.8
0,0,0,0,0.616436507,0,0,0,0,0,0,0,0,0,0,0,0,0,0,0,0,0,99.38356349,0,0,0,0,0,0,0,0,0,0,0,0,0,0,0,0,0,0,0,0,0,0,0,0,0,0,0,0,0,0,0,0,0,0,0,0,0,0,0,0,0,0,0,0,0,0,0,0,0,0,0,0,0,0,0,1,0,0,0,0,0,0,0,0,0,25,0,398,0,0,0,3,10,0,0,0,60,0.5,93.8
0,0,0,0,0.616436507,0,0,0,0,0,0,0,0,0,0,0,0,0,0,0,0,0,99.38356349,0,0,0,0,0,0,0,0,0,0,0,0,0,0,0,0,0,0,0,0,0,0,0,0,0,0,0,0,0,0,0,0,0,0,0,0,0,0,0,0,0,0,0,0,0,0,0,0,0,0,0,0,0,0,0,1,0,0,0,0,0,0,0,0,0,25,0,428,0,0,0,3,10,0,0,0,60,0.5,94.6
0,0,0,0,0.832256825,0,0,0,0,0,0,0,0,0,0,0,0,0,0,0,0,99.16774317,0,0,0,0,0,0,0,0,0,0,0,0,0,0,0,0,0,0,0,0,0,0,0,0,0,0,0,0,0,0,0,0,0,0,0,0,0,0,0,0,0,0,0,0,0,0,0,0,0,0,0,0,0,0,0,0,1,0,0,0,0,0,0,0,0,0,25,0,295,0,0,0,3,10,0,0,0,60,0.5,2.1
0,0,0,0,0.832256825,0,0,0,0,0,0,0,0,0,0,0,0,0,0,0,0,99.16774317,0,0,0,0,0,0,0,0,0,0,0,0,0,0,0,0,0,0,0,0,0,0,0,0,0,0,0,0,0,0,0,0,0,0,0,0,0,0,0,0,0,0,0,0,0,0,0,0,0,0,0,0,0,0,0,0,1,0,0,0,0,0,0,0,0,0,25,0,248,0,0,0,3,10,0,0,0,60,0.5,4.67
0,0,0,0,0.832256825,0,0,0,0,0,0,0,0,0,0,0,0,0,0,0,0,99.16774317,0,0,0,0,0,0,0,0,0,0,0,0,0,0,0,0,0,0,0,0,0,0,0,0,0,0,0,0,0,0,0,0,0,0,0,0,0,0,0,0,0,0,0,0,0,0,0,0,0,0,0,0,0,0,0,0,1,0,0,0,0,0,0,0,0,0,25,0,268,0,0,0,3,10,0,0,0,60,0.5,10
0,0,0,0,0.832256825,0,0,0,0,0,0,0,0,0,0,0,0,0,0,0,0,99.16774317,0,0,0,0,0,0,0,0,0,0,0,0,0,0,0,0,0,0,0,0,0,0,0,0,0,0,0,0,0,0,0,0,0,0,0,0,0,0,0,0,0,0,0,0,0,0,0,0,0,0,0,0,0,0,0,0,1,0,0,0,0,0,0,0,0,0,25,0,290,0,0,0,3,10,0,0,0,60,0.5,22.3
0,0,0,0,0.832256825,0,0,0,0,0,0,0,0,0,0,0,0,0,0,0,0,99.16774317,0,0,0,0,0,0,0,0,0,0,0,0,0,0,0,0,0,0,0,0,0,0,0,0,0,0,0,0,0,0,0,0,0,0,0,0,0,0,0,0,0,0,0,0,0,0,0,0,0,0,0,0,0,0,0,0,1,0,0,0,0,0,0,0,0,0,25,0,314,0,0,0,3,10,0,0,0,60,0.5,43.7
0,0,0,0,0.832256825,0,0,0,0,0,0,0,0,0,0,0,0,0,0,0,0,99.16774317,0,0,0,0,0,0,0,0,0,0,0,0,0,0,0,0,0,0,0,0,0,0,0,0,0,0,0,0,0,0,0,0,0,0,0,0,0,0,0,0,0,0,0,0,0,0,0,0,0,0,0,0,0,0,0,0,1,0,0,0,0,0,0,0,0,0,25,0,331,0,0,0,3,10,0,0,0,60,0.5,61.9
0,0,0,0,0.832256825,0,0,0,0,0,0,0,0,0,0,0,0,0,0,0,0,99.16774317,0,0,0,0,0,0,0,0,0,0,0,0,0,0,0,0,0,0,0,0,0,0,0,0,0,0,0,0,0,0,0,0,0,0,0,0,0,0,0,0,0,0,0,0,0,0,0,0,0,0,0,0,0,0,0,0,1,0,0,0,0,0,0,0,0,0,25,0,341,0,0,0,3,10,0,0,0,60,0.5,74.6
0,0,0,0,0.832256825,0,0,0,0,0,0,0,0,0,0,0,0,0,0,0,0,99.16774317,0,0,0,0,0,0,0,0,0,0,0,0,0,0,0,0,0,0,0,0,0,0,0,0,0,0,0,0,0,0,0,0,0,0,0,0,0,0,0,0,0,0,0,0,0,0,0,0,0,0,0,0,0,0,0,0,1,0,0,0,0,0,0,0,0,0,25,0,357,0,0,0,3,10,0,0,0,60,0.5,88.9
0,0,0,0,0.832256825,0,0,0,0,0,0,0,0,0,0,0,0,0,0,0,0,99.16774317,0,0,0,0,0,0,0,0,0,0,0,0,0,0,0,0,0,0,0,0,0,0,0,0,0,0,0,0,0,0,0,0,0,0,0,0,0,0,0,0,0,0,0,0,0,0,0,0,0,0,0,0,0,0,0,0,1,0,0,0,0,0,0,0,0,0,25,0,365,0,0,0,3,10,0,0,0,60,0.5,91.5
0,0,0,0,0.832256825,0,0,0,0,0,0,0,0,0,0,0,0,0,0,0,0,99.16774317,0,0,0,0,0,0,0,0,0,0,0,0,0,0,0,0,0,0,0,0,0,0,0,0,0,0,0,0,0,0,0,0,0,0,0,0,0,0,0,0,0,0,0,0,0,0,0,0,0,0,0,0,0,0,0,0,1,0,0,0,0,0,0,0,0,0,25,0,386,0,0,0,3,10,0,0,0,60,0.5,95.3
0,0,0,0,0.832256825,0,0,0,0,0,0,0,0,0,0,0,0,0,0,0,0,99.16774317,0,0,0,0,0,0,0,0,0,0,0,0,0,0,0,0,0,0,0,0,0,0,0,0,0,0,0,0,0,0,0,0,0,0,0,0,0,0,0,0,0,0,0,0,0,0,0,0,0,0,0,0,0,0,0,0,1,0,0,0,0,0,0,0,0,0,25,0,414,0,0,0,3,10,0,0,0,60,0.5,95.6
0,0,0,0,0.832256825,0,0,0,0,0,0,0,0,0,0,0,0,0,0,0,0,99.16774317,0,0,0,0,0,0,0,0,0,0,0,0,0,0,0,0,0,0,0,0,0,0,0,0,0,0,0,0,0,0,0,0,0,0,0,0,0,0,0,0,0,0,0,0,0,0,0,0,0,0,0,0,0,0,0,0,1,0,0,0,0,0,0,0,0,0,25,0,452,0,0,0,3,10,0,0,0,60,0.5,94.1
0,0,0,0,0.675529288,0,0,0,0,0,0,0,0,0,0,0,0,0,0,0,0,0,0,99.32447071,0,0,0,0,0,0,0,0,0,0,0,0,0,0,0,0,0,0,0,0,0,0,0,0,0,0,0,0,0,0,0,0,0,0,0,0,0,0,0,0,0,0,0,0,0,0,0,0,0,0,0,0,0,0,1,0,0,0,0,0,0,0,0,0,25,0,242,0,0,0,3,10,0,0,0,60,0.5,0.836
0,0,0,0,0.675529288,0,0,0,0,0,0,0,0,0,0,0,0,0,0,0,0,0,0,99.32447071,0,0,0,0,0,0,0,0,0,0,0,0,0,0,0,0,0,0,0,0,0,0,0,0,0,0,0,0,0,0,0,0,0,0,0,0,0,0,0,0,0,0,0,0,0,0,0,0,0,0,0,0,0,0,1,0,0,0,0,0,0,0,0,0,25,0,250,0,0,0,3,10,0,0,0,60,0.5,1.35
0,0,0,0,0.675529288,0,0,0,0,0,0,0,0,0,0,0,0,0,0,0,0,0,0,99.32447071,0,0,0,0,0,0,0,0,0,0,0,0,0,0,0,0,0,0,0,0,0,0,0,0,0,0,0,0,0,0,0,0,0,0,0,0,0,0,0,0,0,0,0,0,0,0,0,0,0,0,0,0,0,0,1,0,0,0,0,0,0,0,0,0,25,0,258,0,0,0,3,10,0,0,0,60,0.5,2.12
0,0,0,0,0.675529288,0,0,0,0,0,0,0,0,0,0,0,0,0,0,0,0,0,0,99.32447071,0,0,0,0,0,0,0,0,0,0,0,0,0,0,0,0,0,0,0,0,0,0,0,0,0,0,0,0,0,0,0,0,0,0,0,0,0,0,0,0,0,0,0,0,0,0,0,0,0,0,0,0,0,0,1,0,0,0,0,0,0,0,0,0,25,0,271,0,0,0,3,10,0,0,0,60,0.5,4.17
0,0,0,0,0.675529288,0,0,0,0,0,0,0,0,0,0,0,0,0,0,0,0,0,0,99.32447071,0,0,0,0,0,0,0,0,0,0,0,0,0,0,0,0,0,0,0,0,0,0,0,0,0,0,0,0,0,0,0,0,0,0,0,0,0,0,0,0,0,0,0,0,0,0,0,0,0,0,0,0,0,0,1,0,0,0,0,0,0,0,0,0,25,0,281,0,0,0,3,10,0,0,0,60,0.5,7.5
0,0,0,0,0.675529288,0,0,0,0,0,0,0,0,0,0,0,0,0,0,0,0,0,0,99.32447071,0,0,0,0,0,0,0,0,0,0,0,0,0,0,0,0,0,0,0,0,0,0,0,0,0,0,0,0,0,0,0,0,0,0,0,0,0,0,0,0,0,0,0,0,0,0,0,0,0,0,0,0,0,0,1,0,0,0,0,0,0,0,0,0,25,0,292,0,0,0,3,10,0,0,0,60,0.5,9.8
0,0,0,0,0.72221443,0,0,94.8534235,0,0,0,0,0,0,0,0,0,0,0,0,0,0,0,0,0,0,0,0,0,0,0,0,0,0,0,0,0,0,0,0,0,0,0,0,0,0,0,2.134567099,0,0,2.289794973,0,0,0,0,0,0,0,0,0,0,0,0,0,0,0,0,0,0,0,0,0,0,1,0,0,0,0,0,1,0,0,0,0,0,0,0,0,400,5,300,0,0,0,5,10,0,0,0,30,2.5,46.6
0,0,0,0,0.72221443,0,0,94.8534235,0,0,0,0,0,0,0,0,0,0,0,0,0,0,0,0,0,0,0,0,0,0,0,0,0,0,0,0,0,0,0,0,0,0,0,0,0,0,0,2.134567099,0,0,2.289794973,0,0,0,0,0,0,0,0,0,0,0,0,0,0,0,0,0,0,0,0,0,0,1,0,0,0,0,0,1,0,0,0,0,0,0,0,0,400,5,300,0,0,0,5,10,0,0,0,60,2.5,46.6
0,0,0,0,0.72221443,0,0,94.8534235,0,0,0,0,0,0,0,0,0,0,0,0,0,0,0,0,0,0,0,0,0,0,0,0,0,0,0,0,0,0,0,0,0,0,0,0,0,0,0,2.134567099,0,0,2.289794973,0,0,0,0,0,0,0,0,0,0,0,0,0,0,0,0,0,0,0,0,0,0,1,0,0,0,0,0,1,0,0,0,0,0,0,0,0,400,5,300,0,0,0,5,10,0,0,0,90,2.5,47.4
0,0,0,0,0.72221443,0,0,94.8534235,0,0,0,0,0,0,0,0,0,0,0,0,0,0,0,0,0,0,0,0,0,0,0,0,0,0,0,0,0,0,0,0,0,0,0,0,0,0,0,2.134567099,0,0,2.289794973,0,0,0,0,0,0,0,0,0,0,0,0,0,0,0,0,0,0,0,0,0,0,1,0,0,0,0,0,1,0,0,0,0,0,0,0,0,400,5,300,0,0,0,5,10,0,0,0,120,2.5,48.5
0,0,0,0,0.72221443,0,0,94.8534235,0,0,0,0,0,0,0,0,0,0,0,0,0,0,0,0,0,0,0,0,0,0,0,0,0,0,0,0,0,0,0,0,0,0,0,0,0,0,0,2.134567099,0,0,2.289794973,0,0,0,0,0,0,0,0,0,0,0,0,0,0,0,0,0,0,0,0,0,0,1,0,0,0,0,0,1,0,0,0,0,0,0,0,0,400,5,300,0,0,0,5,10,0,0,0,150,2.5,46.3
0,0,0,0,0.72221443,0,0,94.8534235,0,0,0,0,0,0,0,0,0,0,0,0,0,0,0,0,0,0,0,0,0,0,0,0,0,0,0,0,0,0,0,0,0,0,0,0,0,0,0,2.134567099,0,0,2.289794973,0,0,0,0,0,0,0,0,0,0,0,0,0,0,0,0,0,0,0,0,0,0,1,0,0,0,0,0,1,0,0,0,0,0,0,0,0,400,5,300,0,0,0,5,10,0,0,0,180,2.5,48.1
0,0,0,0,0.728852868,0,0,95.72529558,0,0,0,0,0,0,0,0,0,0,0,0,0,0,0,0,0,0,0,0,0,0,0,0,0,0,0,0,0,0,0,0,0,0,0,0,0,0,0,2.154187577,0,0,0,1.391663974,0,0,0,0,0,0,0,0,0,0,0,0,0,0,0,0,0,0,0,0,0,1,0,0,0,0,0,1,0,0,0,0,0,0,0,0,400,2,300,0,0,0,5,10,0,0,0,30,2.5,42.4
0,0,0,0,0.728852868,0,0,95.72529558,0,0,0,0,0,0,0,0,0,0,0,0,0,0,0,0,0,0,0,0,0,0,0,0,0,0,0,0,0,0,0,0,0,0,0,0,0,0,0,2.154187577,0,0,0,1.391663974,0,0,0,0,0,0,0,0,0,0,0,0,0,0,0,0,0,0,0,0,0,1,0,0,0,0,0,1,0,0,0,0,0,0,0,0,400,2,300,0,0,0,5,10,0,0,0,60,2.5,39.3
0,0,0,0,0.728852868,0,0,95.72529558,0,0,0,0,0,0,0,0,0,0,0,0,0,0,0,0,0,0,0,0,0,0,0,0,0,0,0,0,0,0,0,0,0,0,0,0,0,0,0,2.154187577,0,0,0,1.391663974,0,0,0,0,0,0,0,0,0,0,0,0,0,0,0,0,0,0,0,0,0,1,0,0,0,0,0,1,0,0,0,0,0,0,0,0,400,2,300,0,0,0,5,10,0,0,0,90,2.5,37
0,0,0,0,0.728852868,0,0,95.72529558,0,0,0,0,0,0,0,0,0,0,0,0,0,0,0,0,0,0,0,0,0,0,0,0,0,0,0,0,0,0,0,0,0,0,0,0,0,0,0,2.154187577,0,0,0,1.391663974,0,0,0,0,0,0,0,0,0,0,0,0,0,0,0,0,0,0,0,0,0,1,0,0,0,0,0,1,0,0,0,0,0,0,0,0,400,2,300,0,0,0,5,10,0,0,0,120,2.5,36.4
0,0,0,0,0.728852868,0,0,95.72529558,0,0,0,0,0,0,0,0,0,0,0,0,0,0,0,0,0,0,0,0,0,0,0,0,0,0,0,0,0,0,0,0,0,0,0,0,0,0,0,2.154187577,0,0,0,1.391663974,0,0,0,0,0,0,0,0,0,0,0,0,0,0,0,0,0,0,0,0,0,1,0,0,0,0,0,1,0,0,0,0,0,0,0,0,400,2,300,0,0,0,5,10,0,0,0,150,2.5,35.3
0,0,0,0,0.728852868,0,0,95.72529558,0,0,0,0,0,0,0,0,0,0,0,0,0,0,0,0,0,0,0,0,0,0,0,0,0,0,0,0,0,0,0,0,0,0,0,0,0,0,0,2.154187577,0,0,0,1.391663974,0,0,0,0,0,0,0,0,0,0,0,0,0,0,0,0,0,0,0,0,0,1,0,0,0,0,0,1,0,0,0,0,0,0,0,0,400,2,300,0,0,0,5,10,0,0,0,180,2.5,39.9
0,0,0,0,0.739161719,0,0,98.34196555,0,0,0,0,0,0,0,0,0,0,0,0,0,0,0,0,0,0,0,0,0,0,0,0,0,0,0,0,0,0,0,0,0,0,0,0,0,0,0.918872735,0,0,0,0,0,0,0,0,0,0,0,0,0,0,0,0,0,0,0,0,0,0,0,0,0,0,1,0,0,0,0,0,1,0,0,0,0,0,0,0,0,400,2,300,0,0,10,5,10,0,0,0,30,2.5,51
0,0,0,0,0.739161719,0,0,98.34196555,0,0,0,0,0,0,0,0,0,0,0,0,0,0,0,0,0,0,0,0,0,0,0,0,0,0,0,0,0,0,0,0,0,0,0,0,0,0,0.918872735,0,0,0,0,0,0,0,0,0,0,0,0,0,0,0,0,0,0,0,0,0,0,0,0,0,0,1,0,0,0,0,0,1,0,0,0,0,0,0,0,0,400,2,300,0,0,10,5,10,0,0,0,60,2.5,50.2
0,0,0,0,0.739161719,0,0,98.34196555,0,0,0,0,0,0,0,0,0,0,0,0,0,0,0,0,0,0,0,0,0,0,0,0,0,0,0,0,0,0,0,0,0,0,0,0,0,0,0.918872735,0,0,0,0,0,0,0,0,0,0,0,0,0,0,0,0,0,0,0,0,0,0,0,0,0,0,1,0,0,0,0,0,1,0,0,0,0,0,0,0,0,400,2,300,0,0,10,5,10,0,0,0,90,2.5,48
0,0,0,0,0.739161719,0,0,98.34196555,0,0,0,0,0,0,0,0,0,0,0,0,0,0,0,0,0,0,0,0,0,0,0,0,0,0,0,0,0,0,0,0,0,0,0,0,0,0,0.918872735,0,0,0,0,0,0,0,0,0,0,0,0,0,0,0,0,0,0,0,0,0,0,0,0,0,0,1,0,0,0,0,0,1,0,0,0,0,0,0,0,0,400,2,300,0,0,10,5,10,0,0,0,120,2.5,49
0,0,0,0,0.739161719,0,0,98.34196555,0,0,0,0,0,0,0,0,0,0,0,0,0,0,0,0,0,0,0,0,0,0,0,0,0,0,0,0,0,0,0,0,0,0,0,0,0,0,0.918872735,0,0,0,0,0,0,0,0,0,0,0,0,0,0,0,0,0,0,0,0,0,0,0,0,0,0,1,0,0,0,0,0,1,0,0,0,0,0,0,0,0,400,2,300,0,0,10,5,10,0,0,0,150,2.5,47.7
0,0,0,0,0.739161719,0,0,98.34196555,0,0,0,0,0,0,0,0,0,0,0,0,0,0,0,0,0,0,0,0,0,0,0,0,0,0,0,0,0,0,0,0,0,0,0,0,0,0,0.918872735,0,0,0,0,0,0,0,0,0,0,0,0,0,0,0,0,0,0,0,0,0,0,0,0,0,0,1,0,0,0,0,0,1,0,0,0,0,0,0,0,0,400,2,300,0,0,10,5,10,0,0,0,180,2.5,48.4
0,0,0,0,0.732409496,0,0,96.19241215,0,0,0,0,0,0,0,0,0,0,0,0,0,0,0,0,0,0,0,0,0,0,0,0,0,0,0,0,0,0,0,0,0,0,0,0,0,0,0.910478856,2.164699497,0,0,0,0,0,0,0,0,0,0,0,0,0,0,0,0,0,0,0,0,0,0,0,0,0,1,0,0,0,0,0,1,0,0,0,0,0,0,0,0,400,2,300,0,0,10,5,10,0,0,0,30,2.5,45.3
0,0,0,0,0.732409496,0,0,96.19241215,0,0,0,0,0,0,0,0,0,0,0,0,0,0,0,0,0,0,0,0,0,0,0,0,0,0,0,0,0,0,0,0,0,0,0,0,0,0,0.910478856,2.164699497,0,0,0,0,0,0,0,0,0,0,0,0,0,0,0,0,0,0,0,0,0,0,0,0,0,1,0,0,0,0,0,1,0,0,0,0,0,0,0,0,400,2,300,0,0,10,5,10,0,0,0,60,2.5,45.8
0,0,0,0,0.732409496,0,0,96.19241215,0,0,0,0,0,0,0,0,0,0,0,0,0,0,0,0,0,0,0,0,0,0,0,0,0,0,0,0,0,0,0,0,0,0,0,0,0,0,0.910478856,2.164699497,0,0,0,0,0,0,0,0,0,0,0,0,0,0,0,0,0,0,0,0,0,0,0,0,0,1,0,0,0,0,0,1,0,0,0,0,0,0,0,0,400,2,300,0,0,10,5,10,0,0,0,90,2.5,44.1
0,0,0,0,0.732409496,0,0,96.19241215,0,0,0,0,0,0,0,0,0,0,0,0,0,0,0,0,0,0,0,0,0,0,0,0,0,0,0,0,0,0,0,0,0,0,0,0,0,0,0.910478856,2.164699497,0,0,0,0,0,0,0,0,0,0,0,0,0,0,0,0,0,0,0,0,0,0,0,0,0,1,0,0,0,0,0,1,0,0,0,0,0,0,0,0,400,2,300,0,0,10,5,10,0,0,0,120,2.5,44.5
0,0,0,0,0.732409496,0,0,96.19241215,0,0,0,0,0,0,0,0,0,0,0,0,0,0,0,0,0,0,0,0,0,0,0,0,0,0,0,0,0,0,0,0,0,0,0,0,0,0,0.910478856,2.164699497,0,0,0,0,0,0,0,0,0,0,0,0,0,0,0,0,0,0,0,0,0,0,0,0,0,1,0,0,0,0,0,1,0,0,0,0,0,0,0,0,400,2,300,0,0,10,5,10,0,0,0,150,2.5,42
0,0,0,0,0.732409496,0,0,96.19241215,0,0,0,0,0,0,0,0,0,0,0,0,0,0,0,0,0,0,0,0,0,0,0,0,0,0,0,0,0,0,0,0,0,0,0,0,0,0,0.910478856,2.164699497,0,0,0,0,0,0,0,0,0,0,0,0,0,0,0,0,0,0,0,0,0,0,0,0,0,1,0,0,0,0,0,1,0,0,0,0,0,0,0,0,400,2,300,0,0,10,5,10,0,0,0,180,2.5,49
0,0,0,0,0.724453761,0,0,95.1475304,0,0,0,0,0,0,0,0,0,0,0,0,0,0,0,0,0,0,0,0,0,0,0,0,0,0,0,0,0,0,0,0,0,0,0,0,0,0,0.900588859,0,0,0,0,0,3.227426985,0,0,0,0,0,0,0,0,0,0,0,0,0,0,0,0,0,0,0,0,1,0,0,0,0,0,1,0,0,0,0,0,0,0,0,450,1,300,0,0,10,5,10,0,0,0,30,2.5,58.3
0,0,0,0,0.724453761,0,0,95.1475304,0,0,0,0,0,0,0,0,0,0,0,0,0,0,0,0,0,0,0,0,0,0,0,0,0,0,0,0,0,0,0,0,0,0,0,0,0,0,0.900588859,0,0,0,0,0,3.227426985,0,0,0,0,0,0,0,0,0,0,0,0,0,0,0,0,0,0,0,0,1,0,0,0,0,0,1,0,0,0,0,0,0,0,0,450,1,300,0,0,10,5,10,0,0,0,60,2.5,59.7
0,0,0,0,0.724453761,0,0,95.1475304,0,0,0,0,0,0,0,0,0,0,0,0,0,0,0,0,0,0,0,0,0,0,0,0,0,0,0,0,0,0,0,0,0,0,0,0,0,0,0.900588859,0,0,0,0,0,3.227426985,0,0,0,0,0,0,0,0,0,0,0,0,0,0,0,0,0,0,0,0,1,0,0,0,0,0,1,0,0,0,0,0,0,0,0,450,1,300,0,0,10,5,10,0,0,0,90,2.5,60.6
0,0,0,0,0.724453761,0,0,95.1475304,0,0,0,0,0,0,0,0,0,0,0,0,0,0,0,0,0,0,0,0,0,0,0,0,0,0,0,0,0,0,0,0,0,0,0,0,0,0,0.900588859,0,0,0,0,0,3.227426985,0,0,0,0,0,0,0,0,0,0,0,0,0,0,0,0,0,0,0,0,1,0,0,0,0,0,1,0,0,0,0,0,0,0,0,450,1,300,0,0,10,5,10,0,0,0,120,2.5,60.3
0,0,0,0,0.724453761,0,0,95.1475304,0,0,0,0,0,0,0,0,0,0,0,0,0,0,0,0,0,0,0,0,0,0,0,0,0,0,0,0,0,0,0,0,0,0,0,0,0,0,0.900588859,0,0,0,0,0,3.227426985,0,0,0,0,0,0,0,0,0,0,0,0,0,0,0,0,0,0,0,0,1,0,0,0,0,0,1,0,0,0,0,0,0,0,0,450,1,300,0,0,10,5,10,0,0,0,150,2.5,58.5
0,0,0,0,0.724453761,0,0,95.1475304,0,0,0,0,0,0,0,0,0,0,0,0,0,0,0,0,0,0,0,0,0,0,0,0,0,0,0,0,0,0,0,0,0,0,0,0,0,0,0.900588859,0,0,0,0,0,3.227426985,0,0,0,0,0,0,0,0,0,0,0,0,0,0,0,0,0,0,0,0,1,0,0,0,0,0,1,0,0,0,0,0,0,0,0,450,1,300,0,0,10,5,10,0,0,0,180,2.5,58.6
0,0,0,0,0.732344728,0,0,96.18390569,0,0,0,0,0,0,0,0,0,0,0,0,0,0,0,0,0,0,0,0,0,0,0,0,0,0,0,0,0,0,0,0,0,0,0,0,0,0,0.910398341,0,0,0,0,0,0,2.173351245,0,0,0,0,0,0,0,0,0,0,0,0,0,0,0,0,0,0,0,1,0,0,0,0,0,1,0,0,0,0,0,0,0,0,450,2,300,0,0,10,5,10,0,0,0,30,2.5,53.2
0,0,0,0,0.732344728,0,0,96.18390569,0,0,0,0,0,0,0,0,0,0,0,0,0,0,0,0,0,0,0,0,0,0,0,0,0,0,0,0,0,0,0,0,0,0,0,0,0,0,0.910398341,0,0,0,0,0,0,2.173351245,0,0,0,0,0,0,0,0,0,0,0,0,0,0,0,0,0,0,0,1,0,0,0,0,0,1,0,0,0,0,0,0,0,0,450,2,300,0,0,10,5,10,0,0,0,60,2.5,52.7
0,0,0,0,0.732344728,0,0,96.18390569,0,0,0,0,0,0,0,0,0,0,0,0,0,0,0,0,0,0,0,0,0,0,0,0,0,0,0,0,0,0,0,0,0,0,0,0,0,0,0.910398341,0,0,0,0,0,0,2.173351245,0,0,0,0,0,0,0,0,0,0,0,0,0,0,0,0,0,0,0,1,0,0,0,0,0,1,0,0,0,0,0,0,0,0,450,2,300,0,0,10,5,10,0,0,0,90,2.5,51.1
0,0,0,0,0.732344728,0,0,96.18390569,0,0,0,0,0,0,0,0,0,0,0,0,0,0,0,0,0,0,0,0,0,0,0,0,0,0,0,0,0,0,0,0,0,0,0,0,0,0,0.910398341,0,0,0,0,0,0,2.173351245,0,0,0,0,0,0,0,0,0,0,0,0,0,0,0,0,0,0,0,1,0,0,0,0,0,1,0,0,0,0,0,0,0,0,450,2,300,0,0,10,5,10,0,0,0,120,2.5,45.9
0,0,0,0,0.732344728,0,0,96.18390569,0,0,0,0,0,0,0,0,0,0,0,0,0,0,0,0,0,0,0,0,0,0,0,0,0,0,0,0,0,0,0,0,0,0,0,0,0,0,0.910398341,0,0,0,0,0,0,2.173351245,0,0,0,0,0,0,0,0,0,0,0,0,0,0,0,0,0,0,0,1,0,0,0,0,0,1,0,0,0,0,0,0,0,0,450,2,300,0,0,10,5,10,0,0,0,150,2.5,45.9
0,0,0,0,0.732344728,0,0,96.18390569,0,0,0,0,0,0,0,0,0,0,0,0,0,0,0,0,0,0,0,0,0,0,0,0,0,0,0,0,0,0,0,0,0,0,0,0,0,0,0.910398341,0,0,0,0,0,0,2.173351245,0,0,0,0,0,0,0,0,0,0,0,0,0,0,0,0,0,0,0,1,0,0,0,0,0,1,0,0,0,0,0,0,0,0,450,2,300,0,0,10,5,10,0,0,0,180,2.5,45.4
0,0,0,0,0.729922481,0,0,97.11272861,0,0,0,0,0,0,0,0,0,0,0,0,0,0,0,0,0,0,0,0,0,0,0,0,0,0,0,0,0,0,0,0,0,0,0,0,0,0,0,2.15734891,0,0,0,0,0,0,0,0,0,0,0,0,0,0,0,0,0,0,0,0,0,0,0,0,0,1,0,0,0,0,0,1,0,0,0,0,0,0,0,0,400,2,300,0,0,10,5,10,0,0,0,30,2.5,30.6
0,0,0,0,0.729922481,0,0,97.11272861,0,0,0,0,0,0,0,0,0,0,0,0,0,0,0,0,0,0,0,0,0,0,0,0,0,0,0,0,0,0,0,0,0,0,0,0,0,0,0,2.15734891,0,0,0,0,0,0,0,0,0,0,0,0,0,0,0,0,0,0,0,0,0,0,0,0,0,1,0,0,0,0,0,1,0,0,0,0,0,0,0,0,400,2,300,0,0,10,5,10,0,0,0,60,2.5,26.4
0,0,0,0,0.729922481,0,0,97.11272861,0,0,0,0,0,0,0,0,0,0,0,0,0,0,0,0,0,0,0,0,0,0,0,0,0,0,0,0,0,0,0,0,0,0,0,0,0,0,0,2.15734891,0,0,0,0,0,0,0,0,0,0,0,0,0,0,0,0,0,0,0,0,0,0,0,0,0,1,0,0,0,0,0,1,0,0,0,0,0,0,0,0,400,2,300,0,0,10,5,10,0,0,0,90,2.5,30.9
0,0,0,0,0.729922481,0,0,97.11272861,0,0,0,0,0,0,0,0,0,0,0,0,0,0,0,0,0,0,0,0,0,0,0,0,0,0,0,0,0,0,0,0,0,0,0,0,0,0,0,2.15734891,0,0,0,0,0,0,0,0,0,0,0,0,0,0,0,0,0,0,0,0,0,0,0,0,0,1,0,0,0,0,0,1,0,0,0,0,0,0,0,0,400,2,300,0,0,10,5,10,0,0,0,120,2.5,30.2
0,0,0,0,0.729922481,0,0,97.11272861,0,0,0,0,0,0,0,0,0,0,0,0,0,0,0,0,0,0,0,0,0,0,0,0,0,0,0,0,0,0,0,0,0,0,0,0,0,0,0,2.15734891,0,0,0,0,0,0,0,0,0,0,0,0,0,0,0,0,0,0,0,0,0,0,0,0,0,1,0,0,0,0,0,1,0,0,0,0,0,0,0,0,400,2,300,0,0,10,5,10,0,0,0,150,2.5,33.6
0,0,0,0,0.729922481,0,0,97.11272861,0,0,0,0,0,0,0,0,0,0,0,0,0,0,0,0,0,0,0,0,0,0,0,0,0,0,0,0,0,0,0,0,0,0,0,0,0,0,0,2.15734891,0,0,0,0,0,0,0,0,0,0,0,0,0,0,0,0,0,0,0,0,0,0,0,0,0,1,0,0,0,0,0,1,0,0,0,0,0,0,0,0,400,2,300,0,0,10,5,10,0,0,0,180,2.5,36
0,0,0,0,0.722483104,0,0,94.88871036,0,0,0,0,0,0,0,0,0,0,0,0,0,0,0,0,0,0,0,0,0,0,0,0,0,0,0,0,0,0,0,0,0,0,0,0,0,0,0,2.13536119,0,2.253445344,0,0,0,0,0,0,0,0,0,0,0,0,0,0,0,0,0,0,0,0,0,0,0,1,0,0,0,0,0,1,0,0,0,0,0,0,0,0,300,2,300,0,0,10,5,10,0,0,0,30,2.5,45.4
0,0,0,0,0.722483104,0,0,94.88871036,0,0,0,0,0,0,0,0,0,0,0,0,0,0,0,0,0,0,0,0,0,0,0,0,0,0,0,0,0,0,0,0,0,0,0,0,0,0,0,2.13536119,0,2.253445344,0,0,0,0,0,0,0,0,0,0,0,0,0,0,0,0,0,0,0,0,0,0,0,1,0,0,0,0,0,1,0,0,0,0,0,0,0,0,300,2,300,0,0,10,5,10,0,0,0,60,2.5,44.1
0,0,0,0,0.722483104,0,0,94.88871036,0,0,0,0,0,0,0,0,0,0,0,0,0,0,0,0,0,0,0,0,0,0,0,0,0,0,0,0,0,0,0,0,0,0,0,0,0,0,0,2.13536119,0,2.253445344,0,0,0,0,0,0,0,0,0,0,0,0,0,0,0,0,0,0,0,0,0,0,0,1,0,0,0,0,0,1,0,0,0,0,0,0,0,0,300,2,300,0,0,10,5,10,0,0,0,90,2.5,46.5
0,0,0,0,0.722483104,0,0,94.88871036,0,0,0,0,0,0,0,0,0,0,0,0,0,0,0,0,0,0,0,0,0,0,0,0,0,0,0,0,0,0,0,0,0,0,0,0,0,0,0,2.13536119,0,2.253445344,0,0,0,0,0,0,0,0,0,0,0,0,0,0,0,0,0,0,0,0,0,0,0,1,0,0,0,0,0,1,0,0,0,0,0,0,0,0,300,2,300,0,0,10,5,10,0,0,0,120,2.5,41.9
0,0,0,0,0.722483104,0,0,94.88871036,0,0,0,0,0,0,0,0,0,0,0,0,0,0,0,0,0,0,0,0,0,0,0,0,0,0,0,0,0,0,0,0,0,0,0,0,0,0,0,2.13536119,0,2.253445344,0,0,0,0,0,0,0,0,0,0,0,0,0,0,0,0,0,0,0,0,0,0,0,1,0,0,0,0,0,1,0,0,0,0,0,0,0,0,300,2,300,0,0,10,5,10,0,0,0,150,2.5,45.8
0,0,0,0,0.722483104,0,0,94.88871036,0,0,0,0,0,0,0,0,0,0,0,0,0,0,0,0,0,0,0,0,0,0,0,0,0,0,0,0,0,0,0,0,0,0,0,0,0,0,0,2.13536119,0,2.253445344,0,0,0,0,0,0,0,0,0,0,0,0,0,0,0,0,0,0,0,0,0,0,0,1,0,0,0,0,0,1,0,0,0,0,0,0,0,0,300,2,300,0,0,10,5,10,0,0,0,180,2.5,46.6
0,0,0,0,0.701956216,0,0,92.19277196,0,0,0,0,0,0,0,0,0,0,0,0,0,0,0,0,0,0,0,0,0,0,0,0,0,0,0,0,0,0,0,0,0,0,0,0,0,0,0,2.074692199,5.030579629,0,0,0,0,0,0,0,0,0,0,0,0,0,0,0,0,0,0,0,0,0,0,0,0,1,0,0,0,0,0,1,0,0,0,0,0,0,0,0,400,4,300,0,0,10,5,10,0,0,0,30,2.5,33.5
0,0,0,0,0.701956216,0,0,92.19277196,0,0,0,0,0,0,0,0,0,0,0,0,0,0,0,0,0,0,0,0,0,0,0,0,0,0,0,0,0,0,0,0,0,0,0,0,0,0,0,2.074692199,5.030579629,0,0,0,0,0,0,0,0,0,0,0,0,0,0,0,0,0,0,0,0,0,0,0,0,1,0,0,0,0,0,1,0,0,0,0,0,0,0,0,400,4,300,0,0,10,5,10,0,0,0,60,2.5,33.2
0,0,0,0,0.701956216,0,0,92.19277196,0,0,0,0,0,0,0,0,0,0,0,0,0,0,0,0,0,0,0,0,0,0,0,0,0,0,0,0,0,0,0,0,0,0,0,0,0,0,0,2.074692199,5.030579629,0,0,0,0,0,0,0,0,0,0,0,0,0,0,0,0,0,0,0,0,0,0,0,0,1,0,0,0,0,0,1,0,0,0,0,0,0,0,0,400,4,300,0,0,10,5,10,0,0,0,90,2.5,31
0,0,0,0,0.701956216,0,0,92.19277196,0,0,0,0,0,0,0,0,0,0,0,0,0,0,0,0,0,0,0,0,0,0,0,0,0,0,0,0,0,0,0,0,0,0,0,0,0,0,0,2.074692199,5.030579629,0,0,0,0,0,0,0,0,0,0,0,0,0,0,0,0,0,0,0,0,0,0,0,0,1,0,0,0,0,0,1,0,0,0,0,0,0,0,0,400,4,300,0,0,10,5,10,0,0,0,120,2.5,32.8
0,0,0,0,0.701956216,0,0,92.19277196,0,0,0,0,0,0,0,0,0,0,0,0,0,0,0,0,0,0,0,0,0,0,0,0,0,0,0,0,0,0,0,0,0,0,0,0,0,0,0,2.074692199,5.030579629,0,0,0,0,0,0,0,0,0,0,0,0,0,0,0,0,0,0,0,0,0,0,0,0,1,0,0,0,0,0,1,0,0,0,0,0,0,0,0,400,4,300,0,0,10,5,10,0,0,0,150,2.5,38.6
0,0,0,0,0.701956216,0,0,92.19277196,0,0,0,0,0,0,0,0,0,0,0,0,0,0,0,0,0,0,0,0,0,0,0,0,0,0,0,0,0,0,0,0,0,0,0,0,0,0,0,2.074692199,5.030579629,0,0,0,0,0,0,0,0,0,0,0,0,0,0,0,0,0,0,0,0,0,0,0,0,1,0,0,0,0,0,1,0,0,0,0,0,0,0,0,400,4,300,0,0,10,5,10,0,0,0,180,2.5,38.6
0,0,0,0,0.72221443,0,0,94.8534235,0,0,0,0,0,0,0,0,0,0,0,0,0,0,0,0,0,0,0,0,0,0,0,0,0,0,0,0,0,0,0,0,0,0,0,0,0,0,0,2.134567099,0,0,2.289794973,0,0,0,0,0,0,0,0,0,0,0,0,0,0,0,0,0,0,0,0,0,0,1,0,0,0,0,0,1,0,0,0,0,0,0,0,0,400,5,300,0,0,10,5,10,0,0,0,30,2.5,45.4
0,0,0,0,0.72221443,0,0,94.8534235,0,0,0,0,0,0,0,0,0,0,0,0,0,0,0,0,0,0,0,0,0,0,0,0,0,0,0,0,0,0,0,0,0,0,0,0,0,0,0,2.134567099,0,0,2.289794973,0,0,0,0,0,0,0,0,0,0,0,0,0,0,0,0,0,0,0,0,0,0,1,0,0,0,0,0,1,0,0,0,0,0,0,0,0,400,5,300,0,0,10,5,10,0,0,0,60,2.5,44.1
0,0,0,0,0.72221443,0,0,94.8534235,0,0,0,0,0,0,0,0,0,0,0,0,0,0,0,0,0,0,0,0,0,0,0,0,0,0,0,0,0,0,0,0,0,0,0,0,0,0,0,2.134567099,0,0,2.289794973,0,0,0,0,0,0,0,0,0,0,0,0,0,0,0,0,0,0,0,0,0,0,1,0,0,0,0,0,1,0,0,0,0,0,0,0,0,400,5,300,0,0,10,5,10,0,0,0,90,2.5,42.7
0,0,0,0,0.72221443,0,0,94.8534235,0,0,0,0,0,0,0,0,0,0,0,0,0,0,0,0,0,0,0,0,0,0,0,0,0,0,0,0,0,0,0,0,0,0,0,0,0,0,0,2.134567099,0,0,2.289794973,0,0,0,0,0,0,0,0,0,0,0,0,0,0,0,0,0,0,0,0,0,0,1,0,0,0,0,0,1,0,0,0,0,0,0,0,0,400,5,300,0,0,10,5,10,0,0,0,120,2.5,42.7
0,0,0,0,0.72221443,0,0,94.8534235,0,0,0,0,0,0,0,0,0,0,0,0,0,0,0,0,0,0,0,0,0,0,0,0,0,0,0,0,0,0,0,0,0,0,0,0,0,0,0,2.134567099,0,0,2.289794973,0,0,0,0,0,0,0,0,0,0,0,0,0,0,0,0,0,0,0,0,0,0,1,0,0,0,0,0,1,0,0,0,0,0,0,0,0,400,5,300,0,0,10,5,10,0,0,0,150,2.5,39.1
0,0,0,0,0.72221443,0,0,94.8534235,0,0,0,0,0,0,0,0,0,0,0,0,0,0,0,0,0,0,0,0,0,0,0,0,0,0,0,0,0,0,0,0,0,0,0,0,0,0,0,2.134567099,0,0,2.289794973,0,0,0,0,0,0,0,0,0,0,0,0,0,0,0,0,0,0,0,0,0,0,1,0,0,0,0,0,1,0,0,0,0,0,0,0,0,400,5,300,0,0,10,5,10,0,0,0,180,2.5,42
0,0,0,0,0.728852868,0,0,95.72529558,0,0,0,0,0,0,0,0,0,0,0,0,0,0,0,0,0,0,0,0,0,0,0,0,0,0,0,0,0,0,0,0,0,0,0,0,0,0,0,2.154187577,0,0,0,1.391663974,0,0,0,0,0,0,0,0,0,0,0,0,0,0,0,0,0,0,0,0,0,1,0,0,0,0,0,1,0,0,0,0,0,0,0,0,400,2,300,0,0,10,5,10,0,0,0,30,2.5,34.2
0,0,0,0,0.728852868,0,0,95.72529558,0,0,0,0,0,0,0,0,0,0,0,0,0,0,0,0,0,0,0,0,0,0,0,0,0,0,0,0,0,0,0,0,0,0,0,0,0,0,0,2.154187577,0,0,0,1.391663974,0,0,0,0,0,0,0,0,0,0,0,0,0,0,0,0,0,0,0,0,0,1,0,0,0,0,0,1,0,0,0,0,0,0,0,0,400,2,300,0,0,10,5,10,0,0,0,60,2.5,37.6
0,0,0,0,0.728852868,0,0,95.72529558,0,0,0,0,0,0,0,0,0,0,0,0,0,0,0,0,0,0,0,0,0,0,0,0,0,0,0,0,0,0,0,0,0,0,0,0,0,0,0,2.154187577,0,0,0,1.391663974,0,0,0,0,0,0,0,0,0,0,0,0,0,0,0,0,0,0,0,0,0,1,0,0,0,0,0,1,0,0,0,0,0,0,0,0,400,2,300,0,0,10,5,10,0,0,0,90,2.5,37.2
0,0,0,0,0.728852868,0,0,95.72529558,0,0,0,0,0,0,0,0,0,0,0,0,0,0,0,0,0,0,0,0,0,0,0,0,0,0,0,0,0,0,0,0,0,0,0,0,0,0,0,2.154187577,0,0,0,1.391663974,0,0,0,0,0,0,0,0,0,0,0,0,0,0,0,0,0,0,0,0,0,1,0,0,0,0,0,1,0,0,0,0,0,0,0,0,400,2,300,0,0,10,5,10,0,0,0,120,2.5,34.7
0,0,0,0,0.728852868,0,0,95.72529558,0,0,0,0,0,0,0,0,0,0,0,0,0,0,0,0,0,0,0,0,0,0,0,0,0,0,0,0,0,0,0,0,0,0,0,0,0,0,0,2.154187577,0,0,0,1.391663974,0,0,0,0,0,0,0,0,0,0,0,0,0,0,0,0,0,0,0,0,0,1,0,0,0,0,0,1,0,0,0,0,0,0,0,0,400,2,300,0,0,10,5,10,0,0,0,150,2.5,39.1
0,0,0,0,0.728852868,0,0,95.72529558,0,0,0,0,0,0,0,0,0,0,0,0,0,0,0,0,0,0,0,0,0,0,0,0,0,0,0,0,0,0,0,0,0,0,0,0,0,0,0,2.154187577,0,0,0,1.391663974,0,0,0,0,0,0,0,0,0,0,0,0,0,0,0,0,0,0,0,0,0,1,0,0,0,0,0,1,0,0,0,0,0,0,0,0,400,2,300,0,0,10,5,10,0,0,0,180,2.5,36.5
0,0,0,0,0.739161719,0,0,98.34196555,0,0,0,0,0,0,0,0,0,0,0,0,0,0,0,0,0,0,0,0,0,0,0,0,0,0,0,0,0,0,0,0,0,0,0,0,0,0,0.918872735,0,0,0,0,0,0,0,0,0,0,0,0,0,0,0,0,0,0,0,0,0,0,0,0,0,0,1,0,0,0,0,0,1,0,0,0,0,0,0,0,0,400,2,300,40,0,0,5,10,0,0,0,30,2.5,25.8
0,0,0,0,0.739161719,0,0,98.34196555,0,0,0,0,0,0,0,0,0,0,0,0,0,0,0,0,0,0,0,0,0,0,0,0,0,0,0,0,0,0,0,0,0,0,0,0,0,0,0.918872735,0,0,0,0,0,0,0,0,0,0,0,0,0,0,0,0,0,0,0,0,0,0,0,0,0,0,1,0,0,0,0,0,1,0,0,0,0,0,0,0,0,400,2,300,40,0,0,5,10,0,0,0,60,2.5,25.3
0,0,0,0,0.739161719,0,0,98.34196555,0,0,0,0,0,0,0,0,0,0,0,0,0,0,0,0,0,0,0,0,0,0,0,0,0,0,0,0,0,0,0,0,0,0,0,0,0,0,0.918872735,0,0,0,0,0,0,0,0,0,0,0,0,0,0,0,0,0,0,0,0,0,0,0,0,0,0,1,0,0,0,0,0,1,0,0,0,0,0,0,0,0,400,2,300,40,0,0,5,10,0,0,0,90,2.5,24.9
0,0,0,0,0.739161719,0,0,98.34196555,0,0,0,0,0,0,0,0,0,0,0,0,0,0,0,0,0,0,0,0,0,0,0,0,0,0,0,0,0,0,0,0,0,0,0,0,0,0,0.918872735,0,0,0,0,0,0,0,0,0,0,0,0,0,0,0,0,0,0,0,0,0,0,0,0,0,0,1,0,0,0,0,0,1,0,0,0,0,0,0,0,0,400,2,300,40,0,0,5,10,0,0,0,120,2.5,26.2
0,0,0,0,0.739161719,0,0,98.34196555,0,0,0,0,0,0,0,0,0,0,0,0,0,0,0,0,0,0,0,0,0,0,0,0,0,0,0,0,0,0,0,0,0,0,0,0,0,0,0.918872735,0,0,0,0,0,0,0,0,0,0,0,0,0,0,0,0,0,0,0,0,0,0,0,0,0,0,1,0,0,0,0,0,1,0,0,0,0,0,0,0,0,400,2,300,40,0,0,5,10,0,0,0,150,2.5,24.9
0,0,0,0,0.739161719,0,0,98.34196555,0,0,0,0,0,0,0,0,0,0,0,0,0,0,0,0,0,0,0,0,0,0,0,0,0,0,0,0,0,0,0,0,0,0,0,0,0,0,0.918872735,0,0,0,0,0,0,0,0,0,0,0,0,0,0,0,0,0,0,0,0,0,0,0,0,0,0,1,0,0,0,0,0,1,0,0,0,0,0,0,0,0,400,2,300,40,0,0,5,10,0,0,0,180,2.5,24.9
0,0,0,0,0.732409496,0,0,96.19241215,0,0,0,0,0,0,0,0,0,0,0,0,0,0,0,0,0,0,0,0,0,0,0,0,0,0,0,0,0,0,0,0,0,0,0,0,0,0,0.910478856,2.164699497,0,0,0,0,0,0,0,0,0,0,0,0,0,0,0,0,0,0,0,0,0,0,0,0,0,1,0,0,0,0,0,1,0,0,0,0,0,0,0,0,400,2,300,40,0,0,5,10,0,0,0,30,2.5,18
0,0,0,0,0.732409496,0,0,96.19241215,0,0,0,0,0,0,0,0,0,0,0,0,0,0,0,0,0,0,0,0,0,0,0,0,0,0,0,0,0,0,0,0,0,0,0,0,0,0,0.910478856,2.164699497,0,0,0,0,0,0,0,0,0,0,0,0,0,0,0,0,0,0,0,0,0,0,0,0,0,1,0,0,0,0,0,1,0,0,0,0,0,0,0,0,400,2,300,40,0,0,5,10,0,0,0,60,2.5,18
0,0,0,0,0.732409496,0,0,96.19241215,0,0,0,0,0,0,0,0,0,0,0,0,0,0,0,0,0,0,0,0,0,0,0,0,0,0,0,0,0,0,0,0,0,0,0,0,0,0,0.910478856,2.164699497,0,0,0,0,0,0,0,0,0,0,0,0,0,0,0,0,0,0,0,0,0,0,0,0,0,1,0,0,0,0,0,1,0,0,0,0,0,0,0,0,400,2,300,40,0,0,5,10,0,0,0,90,2.5,15.9
0,0,0,0,0.732409496,0,0,96.19241215,0,0,0,0,0,0,0,0,0,0,0,0,0,0,0,0,0,0,0,0,0,0,0,0,0,0,0,0,0,0,0,0,0,0,0,0,0,0,0.910478856,2.164699497,0,0,0,0,0,0,0,0,0,0,0,0,0,0,0,0,0,0,0,0,0,0,0,0,0,1,0,0,0,0,0,1,0,0,0,0,0,0,0,0,400,2,300,40,0,0,5,10,0,0,0,120,2.5,15.5
0,0,0,0,0.732409496,0,0,96.19241215,0,0,0,0,0,0,0,0,0,0,0,0,0,0,0,0,0,0,0,0,0,0,0,0,0,0,0,0,0,0,0,0,0,0,0,0,0,0,0.910478856,2.164699497,0,0,0,0,0,0,0,0,0,0,0,0,0,0,0,0,0,0,0,0,0,0,0,0,0,1,0,0,0,0,0,1,0,0,0,0,0,0,0,0,400,2,300,40,0,0,5,10,0,0,0,150,2.5,15.5
0,0,0,0,0.732409496,0,0,96.19241215,0,0,0,0,0,0,0,0,0,0,0,0,0,0,0,0,0,0,0,0,0,0,0,0,0,0,0,0,0,0,0,0,0,0,0,0,0,0,0.910478856,2.164699497,0,0,0,0,0,0,0,0,0,0,0,0,0,0,0,0,0,0,0,0,0,0,0,0,0,1,0,0,0,0,0,1,0,0,0,0,0,0,0,0,400,2,300,40,0,0,5,10,0,0,0,180,2.5,14.2
0,0,0,0,0.724453761,0,0,95.1475304,0,0,0,0,0,0,0,0,0,0,0,0,0,0,0,0,0,0,0,0,0,0,0,0,0,0,0,0,0,0,0,0,0,0,0,0,0,0,0.900588859,0,0,0,0,0,3.227426985,0,0,0,0,0,0,0,0,0,0,0,0,0,0,0,0,0,0,0,0,1,0,0,0,0,0,1,0,0,0,0,0,0,0,0,450,1,300,40,0,0,5,10,0,0,0,30,2.5,25.7
0,0,0,0,0.724453761,0,0,95.1475304,0,0,0,0,0,0,0,0,0,0,0,0,0,0,0,0,0,0,0,0,0,0,0,0,0,0,0,0,0,0,0,0,0,0,0,0,0,0,0.900588859,0,0,0,0,0,3.227426985,0,0,0,0,0,0,0,0,0,0,0,0,0,0,0,0,0,0,0,0,1,0,0,0,0,0,1,0,0,0,0,0,0,0,0,450,1,300,40,0,0,5,10,0,0,0,60,2.5,27.4
