Repository: NathanSathishKumar/MLcAT_PediA

Welocme to the club Catlys!
Here, We provided the datasets of our work to invoke, rproduce and research.

File: WGSR_Conventional_Dataset.csv (part 13 of 27)
Ru,Rh,Ir,Cu,Pt,Au,Pd,Al2O3,G - Al2O3,Al2O4,MgO,TiO2,ZEO,CeO2,MnO,Y2O3,ZrO2,HAP,ACC,Tb4O7,HfO2,La2O3,Co3O4,ThO2,SiO2,Fe2O3,Fe2O4,Fe3O4,Sm2O3,Gd2O3,Yb2O3,CaO,NiO,Cr2O3,Ho2O3,BaO,Na2O,Nd2O3,Tm2O3,Er2O3,CuO,Mn2O3,Mo2C,Cs2O,YSZ,Li,Ce,Co,Mg,Fe,Mn,Zr,K,Ni,Ca,Cs,V,Rb,Y,Na,La,Gd,Yb,Zn,Re,Sr,Ba,Nd,Nb,A - MoC,Al,Si,Cr,IWI,SI,SGP,CP,HDP,WI,CI,UGC,SCT,FSP,ME,DP,SGC,LPRD,IWCI,Calc T (oC),Calc T. (hr),Temperature (C),H2 vol.%,O2 vol.%,CO2 vol.%,CO vol.%,H2O vol.%,CH4 vol.%,He vol.%,N2 vol.%,TOS (min),W/F (mg.min/ml),CO_Conversion
0,0,0,0,0.724453761,0,0,95.1475304,0,0,0,0,0,0,0,0,0,0,0,0,0,0,0,0,0,0,0,0,0,0,0,0,0,0,0,0,0,0,0,0,0,0,0,0,0,0,0.900588859,0,0,0,0,0,3.227426985,0,0,0,0,0,0,0,0,0,0,0,0,0,0,0,0,0,0,0,0,1,0,0,0,0,0,1,0,0,0,0,0,0,0,0,450,1,300,40,0,0,5,10,0,0,0,90,2.5,28.3
0,0,0,0,0.724453761,0,0,95.1475304,0,0,0,0,0,0,0,0,0,0,0,0,0,0,0,0,0,0,0,0,0,0,0,0,0,0,0,0,0,0,0,0,0,0,0,0,0,0,0.900588859,0,0,0,0,0,3.227426985,0,0,0,0,0,0,0,0,0,0,0,0,0,0,0,0,0,0,0,0,1,0,0,0,0,0,1,0,0,0,0,0,0,0,0,450,1,300,40,0,0,5,10,0,0,0,120,2.5,28.8
0,0,0,0,0.724453761,0,0,95.1475304,0,0,0,0,0,0,0,0,0,0,0,0,0,0,0,0,0,0,0,0,0,0,0,0,0,0,0,0,0,0,0,0,0,0,0,0,0,0,0.900588859,0,0,0,0,0,3.227426985,0,0,0,0,0,0,0,0,0,0,0,0,0,0,0,0,0,0,0,0,1,0,0,0,0,0,1,0,0,0,0,0,0,0,0,450,1,300,40,0,0,5,10,0,0,0,150,2.5,30.5
0,0,0,0,0.724453761,0,0,95.1475304,0,0,0,0,0,0,0,0,0,0,0,0,0,0,0,0,0,0,0,0,0,0,0,0,0,0,0,0,0,0,0,0,0,0,0,0,0,0,0.900588859,0,0,0,0,0,3.227426985,0,0,0,0,0,0,0,0,0,0,0,0,0,0,0,0,0,0,0,0,1,0,0,0,0,0,1,0,0,0,0,0,0,0,0,450,1,300,40,0,0,5,10,0,0,0,180,2.5,28.3
0,0,0,0,0.732344728,0,0,96.18390569,0,0,0,0,0,0,0,0,0,0,0,0,0,0,0,0,0,0,0,0,0,0,0,0,0,0,0,0,0,0,0,0,0,0,0,0,0,0,0.910398341,0,0,0,0,0,0,2.173351245,0,0,0,0,0,0,0,0,0,0,0,0,0,0,0,0,0,0,0,1,0,0,0,0,0,1,0,0,0,0,0,0,0,0,450,2,300,40,0,0,5,10,0,0,0,30,2.5,20.8
0,0,0,0,0.732344728,0,0,96.18390569,0,0,0,0,0,0,0,0,0,0,0,0,0,0,0,0,0,0,0,0,0,0,0,0,0,0,0,0,0,0,0,0,0,0,0,0,0,0,0.910398341,0,0,0,0,0,0,2.173351245,0,0,0,0,0,0,0,0,0,0,0,0,0,0,0,0,0,0,0,1,0,0,0,0,0,1,0,0,0,0,0,0,0,0,450,2,300,40,0,0,5,10,0,0,0,60,2.5,20.4
0,0,0,0,0.732344728,0,0,96.18390569,0,0,0,0,0,0,0,0,0,0,0,0,0,0,0,0,0,0,0,0,0,0,0,0,0,0,0,0,0,0,0,0,0,0,0,0,0,0,0.910398341,0,0,0,0,0,0,2.173351245,0,0,0,0,0,0,0,0,0,0,0,0,0,0,0,0,0,0,0,1,0,0,0,0,0,1,0,0,0,0,0,0,0,0,450,2,300,40,0,0,5,10,0,0,0,90,2.5,21.3
0,0,0,0,0.732344728,0,0,96.18390569,0,0,0,0,0,0,0,0,0,0,0,0,0,0,0,0,0,0,0,0,0,0,0,0,0,0,0,0,0,0,0,0,0,0,0,0,0,0,0.910398341,0,0,0,0,0,0,2.173351245,0,0,0,0,0,0,0,0,0,0,0,0,0,0,0,0,0,0,0,1,0,0,0,0,0,1,0,0,0,0,0,0,0,0,450,2,300,40,0,0,5,10,0,0,0,120,2.5,19.9
0,0,0,0,0.732344728,0,0,96.18390569,0,0,0,0,0,0,0,0,0,0,0,0,0,0,0,0,0,0,0,0,0,0,0,0,0,0,0,0,0,0,0,0,0,0,0,0,0,0,0.910398341,0,0,0,0,0,0,2.173351245,0,0,0,0,0,0,0,0,0,0,0,0,0,0,0,0,0,0,0,1,0,0,0,0,0,1,0,0,0,0,0,0,0,0,450,2,300,40,0,0,5,10,0,0,0,150,2.5,19.4
0,0,0,0,0.732344728,0,0,96.18390569,0,0,0,0,0,0,0,0,0,0,0,0,0,0,0,0,0,0,0,0,0,0,0,0,0,0,0,0,0,0,0,0,0,0,0,0,0,0,0.910398341,0,0,0,0,0,0,2.173351245,0,0,0,0,0,0,0,0,0,0,0,0,0,0,0,0,0,0,0,1,0,0,0,0,0,1,0,0,0,0,0,0,0,0,450,2,300,40,0,0,5,10,0,0,0,180,2.5,19.9
0,0,0,0,0.729922481,0,0,97.11272861,0,0,0,0,0,0,0,0,0,0,0,0,0,0,0,0,0,0,0,0,0,0,0,0,0,0,0,0,0,0,0,0,0,0,0,0,0,0,0,2.15734891,0,0,0,0,0,0,0,0,0,0,0,0,0,0,0,0,0,0,0,0,0,0,0,0,0,1,0,0,0,0,0,1,0,0,0,0,0,0,0,0,400,2,300,40,0,0,5,10,0,0,0,30,2.5,10.2
0,0,0,0,0.729922481,0,0,97.11272861,0,0,0,0,0,0,0,0,0,0,0,0,0,0,0,0,0,0,0,0,0,0,0,0,0,0,0,0,0,0,0,0,0,0,0,0,0,0,0,2.15734891,0,0,0,0,0,0,0,0,0,0,0,0,0,0,0,0,0,0,0,0,0,0,0,0,0,1,0,0,0,0,0,1,0,0,0,0,0,0,0,0,400,2,300,40,0,0,5,10,0,0,0,60,2.5,15.5
0,0,0,0,0.729922481,0,0,97.11272861,0,0,0,0,0,0,0,0,0,0,0,0,0,0,0,0,0,0,0,0,0,0,0,0,0,0,0,0,0,0,0,0,0,0,0,0,0,0,0,2.15734891,0,0,0,0,0,0,0,0,0,0,0,0,0,0,0,0,0,0,0,0,0,0,0,0,0,1,0,0,0,0,0,1,0,0,0,0,0,0,0,0,400,2,300,40,0,0,5,10,0,0,0,90,2.5,15.9
0,0,0,0,0.729922481,0,0,97.11272861,0,0,0,0,0,0,0,0,0,0,0,0,0,0,0,0,0,0,0,0,0,0,0,0,0,0,0,0,0,0,0,0,0,0,0,0,0,0,0,2.15734891,0,0,0,0,0,0,0,0,0,0,0,0,0,0,0,0,0,0,0,0,0,0,0,0,0,1,0,0,0,0,0,1,0,0,0,0,0,0,0,0,400,2,300,40,0,0,5,10,0,0,0,120,2.5,17.5
0,0,0,0,0.729922481,0,0,97.11272861,0,0,0,0,0,0,0,0,0,0,0,0,0,0,0,0,0,0,0,0,0,0,0,0,0,0,0,0,0,0,0,0,0,0,0,0,0,0,0,2.15734891,0,0,0,0,0,0,0,0,0,0,0,0,0,0,0,0,0,0,0,0,0,0,0,0,0,1,0,0,0,0,0,1,0,0,0,0,0,0,0,0,400,2,300,40,0,0,5,10,0,0,0,150,2.5,18.7
0,0,0,0,0.729922481,0,0,97.11272861,0,0,0,0,0,0,0,0,0,0,0,0,0,0,0,0,0,0,0,0,0,0,0,0,0,0,0,0,0,0,0,0,0,0,0,0,0,0,0,2.15734891,0,0,0,0,0,0,0,0,0,0,0,0,0,0,0,0,0,0,0,0,0,0,0,0,0,1,0,0,0,0,0,1,0,0,0,0,0,0,0,0,400,2,300,40,0,0,5,10,0,0,0,180,2.5,17.9
0,0,0,0,0.722483104,0,0,94.88871036,0,0,0,0,0,0,0,0,0,0,0,0,0,0,0,0,0,0,0,0,0,0,0,0,0,0,0,0,0,0,0,0,0,0,0,0,0,0,0,2.13536119,0,2.253445344,0,0,0,0,0,0,0,0,0,0,0,0,0,0,0,0,0,0,0,0,0,0,0,1,0,0,0,0,0,1,0,0,0,0,0,0,0,0,300,2,300,40,0,0,5,10,0,0,0,30,2.5,22
0,0,0,0,0.722483104,0,0,94.88871036,0,0,0,0,0,0,0,0,0,0,0,0,0,0,0,0,0,0,0,0,0,0,0,0,0,0,0,0,0,0,0,0,0,0,0,0,0,0,0,2.13536119,0,2.253445344,0,0,0,0,0,0,0,0,0,0,0,0,0,0,0,0,0,0,0,0,0,0,0,1,0,0,0,0,0,1,0,0,0,0,0,0,0,0,300,2,300,40,0,0,5,10,0,0,0,60,2.5,22
0,0,0,0,0.722483104,0,0,94.88871036,0,0,0,0,0,0,0,0,0,0,0,0,0,0,0,0,0,0,0,0,0,0,0,0,0,0,0,0,0,0,0,0,0,0,0,0,0,0,0,2.13536119,0,2.253445344,0,0,0,0,0,0,0,0,0,0,0,0,0,0,0,0,0,0,0,0,0,0,0,1,0,0,0,0,0,1,0,0,0,0,0,0,0,0,300,2,300,40,0,0,5,10,0,0,0,90,2.5,23.6
0,0,0,0,0.722483104,0,0,94.88871036,0,0,0,0,0,0,0,0,0,0,0,0,0,0,0,0,0,0,0,0,0,0,0,0,0,0,0,0,0,0,0,0,0,0,0,0,0,0,0,2.13536119,0,2.253445344,0,0,0,0,0,0,0,0,0,0,0,0,0,0,0,0,0,0,0,0,0,0,0,1,0,0,0,0,0,1,0,0,0,0,0,0,0,0,300,2,300,40,0,0,5,10,0,0,0,120,2.5,23.6
0,0,0,0,0.722483104,0,0,94.88871036,0,0,0,0,0,0,0,0,0,0,0,0,0,0,0,0,0,0,0,0,0,0,0,0,0,0,0,0,0,0,0,0,0,0,0,0,0,0,0,2.13536119,0,2.253445344,0,0,0,0,0,0,0,0,0,0,0,0,0,0,0,0,0,0,0,0,0,0,0,1,0,0,0,0,0,1,0,0,0,0,0,0,0,0,300,2,300,40,0,0,5,10,0,0,0,150,2.5,23.6
0,0,0,0,0.722483104,0,0,94.88871036,0,0,0,0,0,0,0,0,0,0,0,0,0,0,0,0,0,0,0,0,0,0,0,0,0,0,0,0,0,0,0,0,0,0,0,0,0,0,0,2.13536119,0,2.253445344,0,0,0,0,0,0,0,0,0,0,0,0,0,0,0,0,0,0,0,0,0,0,0,1,0,0,0,0,0,1,0,0,0,0,0,0,0,0,300,2,300,40,0,0,5,10,0,0,0,180,2.5,23.2
0,0,0,0,0.701956216,0,0,92.19277196,0,0,0,0,0,0,0,0,0,0,0,0,0,0,0,0,0,0,0,0,0,0,0,0,0,0,0,0,0,0,0,0,0,0,0,0,0,0,0,2.074692199,5.030579629,0,0,0,0,0,0,0,0,0,0,0,0,0,0,0,0,0,0,0,0,0,0,0,0,1,0,0,0,0,0,1,0,0,0,0,0,0,0,0,400,4,300,40,0,0,5,10,0,0,0,30,2.5,15
0,0,0,0,0.701956216,0,0,92.19277196,0,0,0,0,0,0,0,0,0,0,0,0,0,0,0,0,0,0,0,0,0,0,0,0,0,0,0,0,0,0,0,0,0,0,0,0,0,0,0,2.074692199,5.030579629,0,0,0,0,0,0,0,0,0,0,0,0,0,0,0,0,0,0,0,0,0,0,0,0,1,0,0,0,0,0,1,0,0,0,0,0,0,0,0,400,4,300,40,0,0,5,10,0,0,0,60,2.5,17
0,0,0,0,0.701956216,0,0,92.19277196,0,0,0,0,0,0,0,0,0,0,0,0,0,0,0,0,0,0,0,0,0,0,0,0,0,0,0,0,0,0,0,0,0,0,0,0,0,0,0,2.074692199,5.030579629,0,0,0,0,0,0,0,0,0,0,0,0,0,0,0,0,0,0,0,0,0,0,0,0,1,0,0,0,0,0,1,0,0,0,0,0,0,0,0,400,4,300,40,0,0,5,10,0,0,0,90,2.5,17.4
0,0,0,0,0.701956216,0,0,92.19277196,0,0,0,0,0,0,0,0,0,0,0,0,0,0,0,0,0,0,0,0,0,0,0,0,0,0,0,0,0,0,0,0,0,0,0,0,0,0,0,2.074692199,5.030579629,0,0,0,0,0,0,0,0,0,0,0,0,0,0,0,0,0,0,0,0,0,0,0,0,1,0,0,0,0,0,1,0,0,0,0,0,0,0,0,400,4,300,40,0,0,5,10,0,0,0,120,2.5,16.6
0,0,0,0,0.701956216,0,0,92.19277196,0,0,0,0,0,0,0,0,0,0,0,0,0,0,0,0,0,0,0,0,0,0,0,0,0,0,0,0,0,0,0,0,0,0,0,0,0,0,0,2.074692199,5.030579629,0,0,0,0,0,0,0,0,0,0,0,0,0,0,0,0,0,0,0,0,0,0,0,0,1,0,0,0,0,0,1,0,0,0,0,0,0,0,0,400,4,300,40,0,0,5,10,0,0,0,150,2.5,18.6
0,0,0,0,0.701956216,0,0,92.19277196,0,0,0,0,0,0,0,0,0,0,0,0,0,0,0,0,0,0,0,0,0,0,0,0,0,0,0,0,0,0,0,0,0,0,0,0,0,0,0,2.074692199,5.030579629,0,0,0,0,0,0,0,0,0,0,0,0,0,0,0,0,0,0,0,0,0,0,0,0,1,0,0,0,0,0,1,0,0,0,0,0,0,0,0,400,4,300,40,0,0,5,10,0,0,0,180,2.5,19.8
0,0,0,0,0.72221443,0,0,94.8534235,0,0,0,0,0,0,0,0,0,0,0,0,0,0,0,0,0,0,0,0,0,0,0,0,0,0,0,0,0,0,0,0,0,0,0,0,0,0,0,2.134567099,0,0,2.289794973,0,0,0,0,0,0,0,0,0,0,0,0,0,0,0,0,0,0,0,0,0,0,1,0,0,0,0,0,1,0,0,0,0,0,0,0,0,400,5,300,40,0,0,5,10,0,0,0,30,2.5,14.4
0,0,0,0,0.72221443,0,0,94.8534235,0,0,0,0,0,0,0,0,0,0,0,0,0,0,0,0,0,0,0,0,0,0,0,0,0,0,0,0,0,0,0,0,0,0,0,0,0,0,0,2.134567099,0,0,2.289794973,0,0,0,0,0,0,0,0,0,0,0,0,0,0,0,0,0,0,0,0,0,0,1,0,0,0,0,0,1,0,0,0,0,0,0,0,0,400,5,300,40,0,0,5,10,0,0,0,60,2.5,13.9
0,0,0,0,0.72221443,0,0,94.8534235,0,0,0,0,0,0,0,0,0,0,0,0,0,0,0,0,0,0,0,0,0,0,0,0,0,0,0,0,0,0,0,0,0,0,0,0,0,0,0,2.134567099,0,0,2.289794973,0,0,0,0,0,0,0,0,0,0,0,0,0,0,0,0,0,0,0,0,0,0,1,0,0,0,0,0,1,0,0,0,0,0,0,0,0,400,5,300,40,0,0,5,10,0,0,0,90,2.5,13.4
0,0,0,0,0.72221443,0,0,94.8534235,0,0,0,0,0,0,0,0,0,0,0,0,0,0,0,0,0,0,0,0,0,0,0,0,0,0,0,0,0,0,0,0,0,0,0,0,0,0,0,2.134567099,0,0,2.289794973,0,0,0,0,0,0,0,0,0,0,0,0,0,0,0,0,0,0,0,0,0,0,1,0,0,0,0,0,1,0,0,0,0,0,0,0,0,400,5,300,40,0,0,5,10,0,0,0,120,2.5,13.4
0,0,0,0,0.72221443,0,0,94.8534235,0,0,0,0,0,0,0,0,0,0,0,0,0,0,0,0,0,0,0,0,0,0,0,0,0,0,0,0,0,0,0,0,0,0,0,0,0,0,0,2.134567099,0,0,2.289794973,0,0,0,0,0,0,0,0,0,0,0,0,0,0,0,0,0,0,0,0,0,0,1,0,0,0,0,0,1,0,0,0,0,0,0,0,0,400,5,300,40,0,0,5,10,0,0,0,150,2.5,13.9
0,0,0,0,0.72221443,0,0,94.8534235,0,0,0,0,0,0,0,0,0,0,0,0,0,0,0,0,0,0,0,0,0,0,0,0,0,0,0,0,0,0,0,0,0,0,0,0,0,0,0,2.134567099,0,0,2.289794973,0,0,0,0,0,0,0,0,0,0,0,0,0,0,0,0,0,0,0,0,0,0,1,0,0,0,0,0,1,0,0,0,0,0,0,0,0,400,5,300,40,0,0,5,10,0,0,0,180,2.5,14.4
0,0,0,0,0.728852868,0,0,95.72529558,0,0,0,0,0,0,0,0,0,0,0,0,0,0,0,0,0,0,0,0,0,0,0,0,0,0,0,0,0,0,0,0,0,0,0,0,0,0,0,2.154187577,0,0,0,1.391663974,0,0,0,0,0,0,0,0,0,0,0,0,0,0,0,0,0,0,0,0,0,1,0,0,0,0,0,1,0,0,0,0,0,0,0,0,400,2,300,40,0,0,5,10,0,0,0,30,2.5,15
0,0,0,0,0.728852868,0,0,95.72529558,0,0,0,0,0,0,0,0,0,0,0,0,0,0,0,0,0,0,0,0,0,0,0,0,0,0,0,0,0,0,0,0,0,0,0,0,0,0,0,2.154187577,0,0,0,1.391663974,0,0,0,0,0,0,0,0,0,0,0,0,0,0,0,0,0,0,0,0,0,1,0,0,0,0,0,1,0,0,0,0,0,0,0,0,400,2,300,40,0,0,5,10,0,0,0,60,2.5,17.1
0,0,0,0,0.728852868,0,0,95.72529558,0,0,0,0,0,0,0,0,0,0,0,0,0,0,0,0,0,0,0,0,0,0,0,0,0,0,0,0,0,0,0,0,0,0,0,0,0,0,0,2.154187577,0,0,0,1.391663974,0,0,0,0,0,0,0,0,0,0,0,0,0,0,0,0,0,0,0,0,0,1,0,0,0,0,0,1,0,0,0,0,0,0,0,0,400,2,300,40,0,0,5,10,0,0,0,90,2.5,17.1
0,0,0,0,0.728852868,0,0,95.72529558,0,0,0,0,0,0,0,0,0,0,0,0,0,0,0,0,0,0,0,0,0,0,0,0,0,0,0,0,0,0,0,0,0,0,0,0,0,0,0,2.154187577,0,0,0,1.391663974,0,0,0,0,0,0,0,0,0,0,0,0,0,0,0,0,0,0,0,0,0,1,0,0,0,0,0,1,0,0,0,0,0,0,0,0,400,2,300,40,0,0,5,10,0,0,0,120,2.5,15
0,0,0,0,0.728852868,0,0,95.72529558,0,0,0,0,0,0,0,0,0,0,0,0,0,0,0,0,0,0,0,0,0,0,0,0,0,0,0,0,0,0,0,0,0,0,0,0,0,0,0,2.154187577,0,0,0,1.391663974,0,0,0,0,0,0,0,0,0,0,0,0,0,0,0,0,0,0,0,0,0,1,0,0,0,0,0,1,0,0,0,0,0,0,0,0,400,2,300,40,0,0,5,10,0,0,0,150,2.5,13.4
0,0,0,0,0.728852868,0,0,95.72529558,0,0,0,0,0,0,0,0,0,0,0,0,0,0,0,0,0,0,0,0,0,0,0,0,0,0,0,0,0,0,0,0,0,0,0,0,0,0,0,2.154187577,0,0,0,1.391663974,0,0,0,0,0,0,0,0,0,0,0,0,0,0,0,0,0,0,0,0,0,1,0,0,0,0,0,1,0,0,0,0,0,0,0,0,400,2,300,40,0,0,5,10,0,0,0,180,2.5,12.6
0,0,0,0,0.739161719,0,0,98.34196555,0,0,0,0,0,0,0,0,0,0,0,0,0,0,0,0,0,0,0,0,0,0,0,0,0,0,0,0,0,0,0,0,0,0,0,0,0,0,0.918872735,0,0,0,0,0,0,0,0,0,0,0,0,0,0,0,0,0,0,0,0,0,0,0,0,0,0,1,0,0,0,0,0,1,0,0,0,0,0,0,0,0,400,2,300,40,0,10,5,10,0,0,0,30,2.5,18.2
0,0,0,0,0.739161719,0,0,98.34196555,0,0,0,0,0,0,0,0,0,0,0,0,0,0,0,0,0,0,0,0,0,0,0,0,0,0,0,0,0,0,0,0,0,0,0,0,0,0,0.918872735,0,0,0,0,0,0,0,0,0,0,0,0,0,0,0,0,0,0,0,0,0,0,0,0,0,0,1,0,0,0,0,0,1,0,0,0,0,0,0,0,0,400,2,300,40,0,10,5,10,0,0,0,60,2.5,21.2
0,0,0,0,0.739161719,0,0,98.34196555,0,0,0,0,0,0,0,0,0,0,0,0,0,0,0,0,0,0,0,0,0,0,0,0,0,0,0,0,0,0,0,0,0,0,0,0,0,0,0.918872735,0,0,0,0,0,0,0,0,0,0,0,0,0,0,0,0,0,0,0,0,0,0,0,0,0,0,1,0,0,0,0,0,1,0,0,0,0,0,0,0,0,400,2,300,40,0,10,5,10,0,0,0,90,2.5,13.8
0,0,0,0,0.739161719,0,0,98.34196555,0,0,0,0,0,0,0,0,0,0,0,0,0,0,0,0,0,0,0,0,0,0,0,0,0,0,0,0,0,0,0,0,0,0,0,0,0,0,0.918872735,0,0,0,0,0,0,0,0,0,0,0,0,0,0,0,0,0,0,0,0,0,0,0,0,0,0,1,0,0,0,0,0,1,0,0,0,0,0,0,0,0,400,2,300,40,0,10,5,10,0,0,0,120,2.5,14.3
0,0,0,0,0.739161719,0,0,98.34196555,0,0,0,0,0,0,0,0,0,0,0,0,0,0,0,0,0,0,0,0,0,0,0,0,0,0,0,0,0,0,0,0,0,0,0,0,0,0,0.918872735,0,0,0,0,0,0,0,0,0,0,0,0,0,0,0,0,0,0,0,0,0,0,0,0,0,0,1,0,0,0,0,0,1,0,0,0,0,0,0,0,0,400,2,300,40,0,10,5,10,0,0,0,150,2.5,16.3
0,0,0,0,0.739161719,0,0,98.34196555,0,0,0,0,0,0,0,0,0,0,0,0,0,0,0,0,0,0,0,0,0,0,0,0,0,0,0,0,0,0,0,0,0,0,0,0,0,0,0.918872735,0,0,0,0,0,0,0,0,0,0,0,0,0,0,0,0,0,0,0,0,0,0,0,0,0,0,1,0,0,0,0,0,1,0,0,0,0,0,0,0,0,400,2,300,40,0,10,5,10,0,0,0,180,2.5,16.3
0,0,0,0,0.732409496,0,0,96.19241215,0,0,0,0,0,0,0,0,0,0,0,0,0,0,0,0,0,0,0,0,0,0,0,0,0,0,0,0,0,0,0,0,0,0,0,0,0,0,0.910478856,2.164699497,0,0,0,0,0,0,0,0,0,0,0,0,0,0,0,0,0,0,0,0,0,0,0,0,0,1,0,0,0,0,0,1,0,0,0,0,0,0,0,0,400,2,300,40,0,10,5,10,0,0,0,30,2.5,12
0,0,0,0,0.732409496,0,0,96.19241215,0,0,0,0,0,0,0,0,0,0,0,0,0,0,0,0,0,0,0,0,0,0,0,0,0,0,0,0,0,0,0,0,0,0,0,0,0,0,0.910478856,2.164699497,0,0,0,0,0,0,0,0,0,0,0,0,0,0,0,0,0,0,0,0,0,0,0,0,0,1,0,0,0,0,0,1,0,0,0,0,0,0,0,0,400,2,300,40,0,10,5,10,0,0,0,60,2.5,13
0,0,0,0,0.732409496,0,0,96.19241215,0,0,0,0,0,0,0,0,0,0,0,0,0,0,0,0,0,0,0,0,0,0,0,0,0,0,0,0,0,0,0,0,0,0,0,0,0,0,0.910478856,2.164699497,0,0,0,0,0,0,0,0,0,0,0,0,0,0,0,0,0,0,0,0,0,0,0,0,0,1,0,0,0,0,0,1,0,0,0,0,0,0,0,0,400,2,300,40,0,10,5,10,0,0,0,90,2.5,16.8
0,0,0,0,0.732409496,0,0,96.19241215,0,0,0,0,0,0,0,0,0,0,0,0,0,0,0,0,0,0,0,0,0,0,0,0,0,0,0,0,0,0,0,0,0,0,0,0,0,0,0.910478856,2.164699497,0,0,0,0,0,0,0,0,0,0,0,0,0,0,0,0,0,0,0,0,0,0,0,0,0,1,0,0,0,0,0,1,0,0,0,0,0,0,0,0,400,2,300,40,0,10,5,10,0,0,0,120,2.5,15.4
0,0,0,0,0.732409496,0,0,96.19241215,0,0,0,0,0,0,0,0,0,0,0,0,0,0,0,0,0,0,0,0,0,0,0,0,0,0,0,0,0,0,0,0,0,0,0,0,0,0,0.910478856,2.164699497,0,0,0,0,0,0,0,0,0,0,0,0,0,0,0,0,0,0,0,0,0,0,0,0,0,1,0,0,0,0,0,1,0,0,0,0,0,0,0,0,400,2,300,40,0,10,5,10,0,0,0,150,2.5,15.4
0,0,0,0,0.732409496,0,0,96.19241215,0,0,0,0,0,0,0,0,0,0,0,0,0,0,0,0,0,0,0,0,0,0,0,0,0,0,0,0,0,0,0,0,0,0,0,0,0,0,0.910478856,2.164699497,0,0,0,0,0,0,0,0,0,0,0,0,0,0,0,0,0,0,0,0,0,0,0,0,0,1,0,0,0,0,0,1,0,0,0,0,0,0,0,0,400,2,300,40,0,10,5,10,0,0,0,180,2.5,13.9
0,0,0,0,0.724453761,0,0,95.1475304,0,0,0,0,0,0,0,0,0,0,0,0,0,0,0,0,0,0,0,0,0,0,0,0,0,0,0,0,0,0,0,0,0,0,0,0,0,0,0.900588859,0,0,0,0,0,3.227426985,0,0,0,0,0,0,0,0,0,0,0,0,0,0,0,0,0,0,0,0,1,0,0,0,0,0,1,0,0,0,0,0,0,0,0,450,1,300,40,0,10,5,10,0,0,0,30,2.5,17.1
0,0,0,0,0.724453761,0,0,95.1475304,0,0,0,0,0,0,0,0,0,0,0,0,0,0,0,0,0,0,0,0,0,0,0,0,0,0,0,0,0,0,0,0,0,0,0,0,0,0,0.900588859,0,0,0,0,0,3.227426985,0,0,0,0,0,0,0,0,0,0,0,0,0,0,0,0,0,0,0,0,1,0,0,0,0,0,1,0,0,0,0,0,0,0,0,450,1,300,40,0,10,5,10,0,0,0,60,2.5,20.5
0,0,0,0,0.724453761,0,0,95.1475304,0,0,0,0,0,0,0,0,0,0,0,0,0,0,0,0,0,0,0,0,0,0,0,0,0,0,0,0,0,0,0,0,0,0,0,0,0,0,0.900588859,0,0,0,0,0,3.227426985,0,0,0,0,0,0,0,0,0,0,0,0,0,0,0,0,0,0,0,0,1,0,0,0,0,0,1,0,0,0,0,0,0,0,0,450,1,300,40,0,10,5,10,0,0,0,90,2.5,18.5
0,0,0,0,0.724453761,0,0,95.1475304,0,0,0,0,0,0,0,0,0,0,0,0,0,0,0,0,0,0,0,0,0,0,0,0,0,0,0,0,0,0,0,0,0,0,0,0,0,0,0.900588859,0,0,0,0,0,3.227426985,0,0,0,0,0,0,0,0,0,0,0,0,0,0,0,0,0,0,0,0,1,0,0,0,0,0,1,0,0,0,0,0,0,0,0,450,1,300,40,0,10,5,10,0,0,0,120,2.5,19.9
0,0,0,0,0.724453761,0,0,95.1475304,0,0,0,0,0,0,0,0,0,0,0,0,0,0,0,0,0,0,0,0,0,0,0,0,0,0,0,0,0,0,0,0,0,0,0,0,0,0,0.900588859,0,0,0,0,0,3.227426985,0,0,0,0,0,0,0,0,0,0,0,0,0,0,0,0,0,0,0,0,1,0,0,0,0,0,1,0,0,0,0,0,0,0,0,450,1,300,40,0,10,5,10,0,0,0,150,2.5,15.1
0,0,0,0,0.724453761,0,0,95.1475304,0,0,0,0,0,0,0,0,0,0,0,0,0,0,0,0,0,0,0,0,0,0,0,0,0,0,0,0,0,0,0,0,0,0,0,0,0,0,0.900588859,0,0,0,0,0,3.227426985,0,0,0,0,0,0,0,0,0,0,0,0,0,0,0,0,0,0,0,0,1,0,0,0,0,0,1,0,0,0,0,0,0,0,0,450,1,300,40,0,10,5,10,0,0,0,180,2.5,18.5
0,0,0,0,0.732344728,0,0,96.18390569,0,0,0,0,0,0,0,0,0,0,0,0,0,0,0,0,0,0,0,0,0,0,0,0,0,0,0,0,0,0,0,0,0,0,0,0,0,0,0.910398341,0,0,0,0,0,0,2.173351245,0,0,0,0,0,0,0,0,0,0,0,0,0,0,0,0,0,0,0,1,0,0,0,0,0,1,0,0,0,0,0,0,0,0,450,2,300,40,0,10,5,10,0,0,0,30,2.5,7
0,0,0,0,0.732344728,0,0,96.18390569,0,0,0,0,0,0,0,0,0,0,0,0,0,0,0,0,0,0,0,0,0,0,0,0,0,0,0,0,0,0,0,0,0,0,0,0,0,0,0.910398341,0,0,0,0,0,0,2.173351245,0,0,0,0,0,0,0,0,0,0,0,0,0,0,0,0,0,0,0,1,0,0,0,0,0,1,0,0,0,0,0,0,0,0,450,2,300,40,0,10,5,10,0,0,0,60,2.5,13.4
0,0,0,0,0.732344728,0,0,96.18390569,0,0,0,0,0,0,0,0,0,0,0,0,0,0,0,0,0,0,0,0,0,0,0,0,0,0,0,0,0,0,0,0,0,0,0,0,0,0,0.910398341,0,0,0,0,0,0,2.173351245,0,0,0,0,0,0,0,0,0,0,0,0,0,0,0,0,0,0,0,1,0,0,0,0,0,1,0,0,0,0,0,0,0,0,450,2,300,40,0,10,5,10,0,0,0,90,2.5,12.4
0,0,0,0,0.732344728,0,0,96.18390569,0,0,0,0,0,0,0,0,0,0,0,0,0,0,0,0,0,0,0,0,0,0,0,0,0,0,0,0,0,0,0,0,0,0,0,0,0,0,0.910398341,0,0,0,0,0,0,2.173351245,0,0,0,0,0,0,0,0,0,0,0,0,0,0,0,0,0,0,0,1,0,0,0,0,0,1,0,0,0,0,0,0,0,0,450,2,300,40,0,10,5,10,0,0,0,120,2.5,10.9
0,0,0,0,0.732344728,0,0,96.18390569,0,0,0,0,0,0,0,0,0,0,0,0,0,0,0,0,0,0,0,0,0,0,0,0,0,0,0,0,0,0,0,0,0,0,0,0,0,0,0.910398341,0,0,0,0,0,0,2.173351245,0,0,0,0,0,0,0,0,0,0,0,0,0,0,0,0,0,0,0,1,0,0,0,0,0,1,0,0,0,0,0,0,0,0,450,2,300,40,0,10,5,10,0,0,0,150,2.5,11.9
0,0,0,0,0.732344728,0,0,96.18390569,0,0,0,0,0,0,0,0,0,0,0,0,0,0,0,0,0,0,0,0,0,0,0,0,0,0,0,0,0,0,0,0,0,0,0,0,0,0,0.910398341,0,0,0,0,0,0,2.173351245,0,0,0,0,0,0,0,0,0,0,0,0,0,0,0,0,0,0,0,1,0,0,0,0,0,1,0,0,0,0,0,0,0,0,450,2,300,40,0,10,5,10,0,0,0,180,2.5,12.4
0,0,0,0,0.729922481,0,0,97.11272861,0,0,0,0,0,0,0,0,0,0,0,0,0,0,0,0,0,0,0,0,0,0,0,0,0,0,0,0,0,0,0,0,0,0,0,0,0,0,0,2.15734891,0,0,0,0,0,0,0,0,0,0,0,0,0,0,0,0,0,0,0,0,0,0,0,0,0,1,0,0,0,0,0,1,0,0,0,0,0,0,0,0,400,2,300,40,0,10,5,10,0,0,0,60,2.5,1.9
0,0,0,0,0.729922481,0,0,97.11272861,0,0,0,0,0,0,0,0,0,0,0,0,0,0,0,0,0,0,0,0,0,0,0,0,0,0,0,0,0,0,0,0,0,0,0,0,0,0,0,2.15734891,0,0,0,0,0,0,0,0,0,0,0,0,0,0,0,0,0,0,0,0,0,0,0,0,0,1,0,0,0,0,0,1,0,0,0,0,0,0,0,0,400,2,300,40,0,10,5,10,0,0,0,120,2.5,3.7
0,0,0,0,0.729922481,0,0,97.11272861,0,0,0,0,0,0,0,0,0,0,0,0,0,0,0,0,0,0,0,0,0,0,0,0,0,0,0,0,0,0,0,0,0,0,0,0,0,0,0,2.15734891,0,0,0,0,0,0,0,0,0,0,0,0,0,0,0,0,0,0,0,0,0,0,0,0,0,1,0,0,0,0,0,1,0,0,0,0,0,0,0,0,400,2,300,40,0,10,5,10,0,0,0,150,2.5,4.9
0,0,0,0,0.729922481,0,0,97.11272861,0,0,0,0,0,0,0,0,0,0,0,0,0,0,0,0,0,0,0,0,0,0,0,0,0,0,0,0,0,0,0,0,0,0,0,0,0,0,0,2.15734891,0,0,0,0,0,0,0,0,0,0,0,0,0,0,0,0,0,0,0,0,0,0,0,0,0,1,0,0,0,0,0,1,0,0,0,0,0,0,0,0,400,2,300,40,0,10,5,10,0,0,0,180,2.5,8.6
0,0,0,0,0.722483104,0,0,94.88871036,0,0,0,0,0,0,0,0,0,0,0,0,0,0,0,0,0,0,0,0,0,0,0,0,0,0,0,0,0,0,0,0,0,0,0,0,0,0,0,2.13536119,0,2.253445344,0,0,0,0,0,0,0,0,0,0,0,0,0,0,0,0,0,0,0,0,0,0,0,1,0,0,0,0,0,1,0,0,0,0,0,0,0,0,300,2,300,40,0,10,5,10,0,0,0,30,2.5,19.7
0,0,0,0,0.722483104,0,0,94.88871036,0,0,0,0,0,0,0,0,0,0,0,0,0,0,0,0,0,0,0,0,0,0,0,0,0,0,0,0,0,0,0,0,0,0,0,0,0,0,0,2.13536119,0,2.253445344,0,0,0,0,0,0,0,0,0,0,0,0,0,0,0,0,0,0,0,0,0,0,0,1,0,0,0,0,0,1,0,0,0,0,0,0,0,0,300,2,300,40,0,10,5,10,0,0,0,60,2.5,20.2
0,0,0,0,0.722483104,0,0,94.88871036,0,0,0,0,0,0,0,0,0,0,0,0,0,0,0,0,0,0,0,0,0,0,0,0,0,0,0,0,0,0,0,0,0,0,0,0,0,0,0,2.13536119,0,2.253445344,0,0,0,0,0,0,0,0,0,0,0,0,0,0,0,0,0,0,0,0,0,0,0,1,0,0,0,0,0,1,0,0,0,0,0,0,0,0,300,2,300,40,0,10,5,10,0,0,0,90,2.5,18.7
0,0,0,0,0.722483104,0,0,94.88871036,0,0,0,0,0,0,0,0,0,0,0,0,0,0,0,0,0,0,0,0,0,0,0,0,0,0,0,0,0,0,0,0,0,0,0,0,0,0,0,2.13536119,0,2.253445344,0,0,0,0,0,0,0,0,0,0,0,0,0,0,0,0,0,0,0,0,0,0,0,1,0,0,0,0,0,1,0,0,0,0,0,0,0,0,300,2,300,40,0,10,5,10,0,0,0,120,2.5,10.8
0,0,0,0,0.722483104,0,0,94.88871036,0,0,0,0,0,0,0,0,0,0,0,0,0,0,0,0,0,0,0,0,0,0,0,0,0,0,0,0,0,0,0,0,0,0,0,0,0,0,0,2.13536119,0,2.253445344,0,0,0,0,0,0,0,0,0,0,0,0,0,0,0,0,0,0,0,0,0,0,0,1,0,0,0,0,0,1,0,0,0,0,0,0,0,0,300,2,300,40,0,10,5,10,0,0,0,150,2.5,11.3
0,0,0,0,0.722483104,0,0,94.88871036,0,0,0,0,0,0,0,0,0,0,0,0,0,0,0,0,0,0,0,0,0,0,0,0,0,0,0,0,0,0,0,0,0,0,0,0,0,0,0,2.13536119,0,2.253445344,0,0,0,0,0,0,0,0,0,0,0,0,0,0,0,0,0,0,0,0,0,0,0,1,0,0,0,0,0,1,0,0,0,0,0,0,0,0,300,2,300,40,0,10,5,10,0,0,0,180,2.5,18.7
0,0,0,0,0.701956216,0,0,92.19277196,0,0,0,0,0,0,0,0,0,0,0,0,0,0,0,0,0,0,0,0,0,0,0,0,0,0,0,0,0,0,0,0,0,0,0,0,0,0,0,2.074692199,5.030579629,0,0,0,0,0,0,0,0,0,0,0,0,0,0,0,0,0,0,0,0,0,0,0,0,1,0,0,0,0,0,1,0,0,0,0,0,0,0,0,400,4,300,40,0,10,5,10,0,0,0,30,2.5,7.1
0,0,0,0,0.701956216,0,0,92.19277196,0,0,0,0,0,0,0,0,0,0,0,0,0,0,0,0,0,0,0,0,0,0,0,0,0,0,0,0,0,0,0,0,0,0,0,0,0,0,0,2.074692199,5.030579629,0,0,0,0,0,0,0,0,0,0,0,0,0,0,0,0,0,0,0,0,0,0,0,0,1,0,0,0,0,0,1,0,0,0,0,0,0,0,0,400,4,300,40,0,10,5,10,0,0,0,60,2.5,8.6
0,0,0,0,0.701956216,0,0,92.19277196,0,0,0,0,0,0,0,0,0,0,0,0,0,0,0,0,0,0,0,0,0,0,0,0,0,0,0,0,0,0,0,0,0,0,0,0,0,0,0,2.074692199,5.030579629,0,0,0,0,0,0,0,0,0,0,0,0,0,0,0,0,0,0,0,0,0,0,0,0,1,0,0,0,0,0,1,0,0,0,0,0,0,0,0,400,4,300,40,0,10,5,10,0,0,0,90,2.5,9.1
0,0,0,0,0.701956216,0,0,92.19277196,0,0,0,0,0,0,0,0,0,0,0,0,0,0,0,0,0,0,0,0,0,0,0,0,0,0,0,0,0,0,0,0,0,0,0,0,0,0,0,2.074692199,5.030579629,0,0,0,0,0,0,0,0,0,0,0,0,0,0,0,0,0,0,0,0,0,0,0,0,1,0,0,0,0,0,1,0,0,0,0,0,0,0,0,400,4,300,40,0,10,5,10,0,0,0,120,2.5,9.1
0,0,0,0,0.701956216,0,0,92.19277196,0,0,0,0,0,0,0,0,0,0,0,0,0,0,0,0,0,0,0,0,0,0,0,0,0,0,0,0,0,0,0,0,0,0,0,0,0,0,0,2.074692199,5.030579629,0,0,0,0,0,0,0,0,0,0,0,0,0,0,0,0,0,0,0,0,0,0,0,0,1,0,0,0,0,0,1,0,0,0,0,0,0,0,0,400,4,300,40,0,10,5,10,0,0,0,150,2.5,9.1
0,0,0,0,0.701956216,0,0,92.19277196,0,0,0,0,0,0,0,0,0,0,0,0,0,0,0,0,0,0,0,0,0,0,0,0,0,0,0,0,0,0,0,0,0,0,0,0,0,0,0,2.074692199,5.030579629,0,0,0,0,0,0,0,0,0,0,0,0,0,0,0,0,0,0,0,0,0,0,0,0,1,0,0,0,0,0,1,0,0,0,0,0,0,0,0,400,4,300,40,0,10,5,10,0,0,0,180,2.5,9.6
0,0,0,0,0.72221443,0,0,94.8534235,0,0,0,0,0,0,0,0,0,0,0,0,0,0,0,0,0,0,0,0,0,0,0,0,0,0,0,0,0,0,0,0,0,0,0,0,0,0,0,2.134567099,0,0,2.289794973,0,0,0,0,0,0,0,0,0,0,0,0,0,0,0,0,0,0,0,0,0,0,1,0,0,0,0,0,1,0,0,0,0,0,0,0,0,400,5,300,40,0,10,5,10,0,0,0,30,2.5,10.2
0,0,0,0,0.72221443,0,0,94.8534235,0,0,0,0,0,0,0,0,0,0,0,0,0,0,0,0,0,0,0,0,0,0,0,0,0,0,0,0,0,0,0,0,0,0,0,0,0,0,0,2.134567099,0,0,2.289794973,0,0,0,0,0,0,0,0,0,0,0,0,0,0,0,0,0,0,0,0,0,0,1,0,0,0,0,0,1,0,0,0,0,0,0,0,0,400,5,300,40,0,10,5,10,0,0,0,60,2.5,13.3
0,0,0,0,0.72221443,0,0,94.8534235,0,0,0,0,0,0,0,0,0,0,0,0,0,0,0,0,0,0,0,0,0,0,0,0,0,0,0,0,0,0,0,0,0,0,0,0,0,0,0,2.134567099,0,0,2.289794973,0,0,0,0,0,0,0,0,0,0,0,0,0,0,0,0,0,0,0,0,0,0,1,0,0,0,0,0,1,0,0,0,0,0,0,0,0,400,5,300,40,0,10,5,10,0,0,0,90,2.5,8.7
0,0,0,0,0.72221443,0,0,94.8534235,0,0,0,0,0,0,0,0,0,0,0,0,0,0,0,0,0,0,0,0,0,0,0,0,0,0,0,0,0,0,0,0,0,0,0,0,0,0,0,2.134567099,0,0,2.289794973,0,0,0,0,0,0,0,0,0,0,0,0,0,0,0,0,0,0,0,0,0,0,1,0,0,0,0,0,1,0,0,0,0,0,0,0,0,400,5,300,40,0,10,5,10,0,0,0,120,2.5,11.2
0,0,0,0,0.72221443,0,0,94.8534235,0,0,0,0,0,0,0,0,0,0,0,0,0,0,0,0,0,0,0,0,0,0,0,0,0,0,0,0,0,0,0,0,0,0,0,0,0,0,0,2.134567099,0,0,2.289794973,0,0,0,0,0,0,0,0,0,0,0,0,0,0,0,0,0,0,0,0,0,0,1,0,0,0,0,0,1,0,0,0,0,0,0,0,0,400,5,300,40,0,10,5,10,0,0,0,150,2.5,1.5
0,0,0,0,0.728852868,0,0,95.72529558,0,0,0,0,0,0,0,0,0,0,0,0,0,0,0,0,0,0,0,0,0,0,0,0,0,0,0,0,0,0,0,0,0,0,0,0,0,0,0,2.154187577,0,0,0,1.391663974,0,0,0,0,0,0,0,0,0,0,0,0,0,0,0,0,0,0,0,0,0,1,0,0,0,0,0,1,0,0,0,0,0,0,0,0,400,2,300,40,0,10,5,10,0,0,0,30,2.5,5.7
0,0,0,0,0.728852868,0,0,95.72529558,0,0,0,0,0,0,0,0,0,0,0,0,0,0,0,0,0,0,0,0,0,0,0,0,0,0,0,0,0,0,0,0,0,0,0,0,0,0,0,2.154187577,0,0,0,1.391663974,0,0,0,0,0,0,0,0,0,0,0,0,0,0,0,0,0,0,0,0,0,1,0,0,0,0,0,1,0,0,0,0,0,0,0,0,400,2,300,40,0,10,5,10,0,0,0,60,2.5,7.3
0,0,0,0,0.728852868,0,0,95.72529558,0,0,0,0,0,0,0,0,0,0,0,0,0,0,0,0,0,0,0,0,0,0,0,0,0,0,0,0,0,0,0,0,0,0,0,0,0,0,0,2.154187577,0,0,0,1.391663974,0,0,0,0,0,0,0,0,0,0,0,0,0,0,0,0,0,0,0,0,0,1,0,0,0,0,0,1,0,0,0,0,0,0,0,0,400,2,300,40,0,10,5,10,0,0,0,90,2.5,10.9
0,0,0,0,0.728852868,0,0,95.72529558,0,0,0,0,0,0,0,0,0,0,0,0,0,0,0,0,0,0,0,0,0,0,0,0,0,0,0,0,0,0,0,0,0,0,0,0,0,0,0,2.154187577,0,0,0,1.391663974,0,0,0,0,0,0,0,0,0,0,0,0,0,0,0,0,0,0,0,0,0,1,0,0,0,0,0,1,0,0,0,0,0,0,0,0,400,2,300,40,0,10,5,10,0,0,0,120,2.5,10.9
0,0,0,0,0.728852868,0,0,95.72529558,0,0,0,0,0,0,0,0,0,0,0,0,0,0,0,0,0,0,0,0,0,0,0,0,0,0,0,0,0,0,0,0,0,0,0,0,0,0,0,2.154187577,0,0,0,1.391663974,0,0,0,0,0,0,0,0,0,0,0,0,0,0,0,0,0,0,0,0,0,1,0,0,0,0,0,1,0,0,0,0,0,0,0,0,400,2,300,40,0,10,5,10,0,0,0,150,2.5,8.3
0,0,0,0,0.728852868,0,0,95.72529558,0,0,0,0,0,0,0,0,0,0,0,0,0,0,0,0,0,0,0,0,0,0,0,0,0,0,0,0,0,0,0,0,0,0,0,0,0,0,0,2.154187577,0,0,0,1.391663974,0,0,0,0,0,0,0,0,0,0,0,0,0,0,0,0,0,0,0,0,0,1,0,0,0,0,0,1,0,0,0,0,0,0,0,0,400,2,300,40,0,10,5,10,0,0,0,180,2.5,9.3
0,0,0,0,0.739161719,0,0,98.34196555,0,0,0,0,0,0,0,0,0,0,0,0,0,0,0,0,0,0,0,0,0,0,0,0,0,0,0,0,0,0,0,0,0,0,0,0,0,0,0.918872735,0,0,0,0,0,0,0,0,0,0,0,0,0,0,0,0,0,0,0,0,0,0,0,0,0,0,1,0,0,0,0,0,1,0,0,0,0,0,0,0,0,400,2,275,40,0,10,5,10,0,0,0,30,2.5,14.8
0,0,0,0,0.739161719,0,0,98.34196555,0,0,0,0,0,0,0,0,0,0,0,0,0,0,0,0,0,0,0,0,0,0,0,0,0,0,0,0,0,0,0,0,0,0,0,0,0,0,0.918872735,0,0,0,0,0,0,0,0,0,0,0,0,0,0,0,0,0,0,0,0,0,0,0,0,0,0,1,0,0,0,0,0,1,0,0,0,0,0,0,0,0,400,2,275,40,0,10,5,10,0,0,0,60,2.5,12.3
0,0,0,0,0.739161719,0,0,98.34196555,0,0,0,0,0,0,0,0,0,0,0,0,0,0,0,0,0,0,0,0,0,0,0,0,0,0,0,0,0,0,0,0,0,0,0,0,0,0,0.918872735,0,0,0,0,0,0,0,0,0,0,0,0,0,0,0,0,0,0,0,0,0,0,0,0,0,0,1,0,0,0,0,0,1,0,0,0,0,0,0,0,0,400,2,275,40,0,10,5,10,0,0,0,90,2.5,11.3
0,0,0,0,0.739161719,0,0,98.34196555,0,0,0,0,0,0,0,0,0,0,0,0,0,0,0,0,0,0,0,0,0,0,0,0,0,0,0,0,0,0,0,0,0,0,0,0,0,0,0.918872735,0,0,0,0,0,0,0,0,0,0,0,0,0,0,0,0,0,0,0,0,0,0,0,0,0,0,1,0,0,0,0,0,1,0,0,0,0,0,0,0,0,400,2,275,40,0,10,5,10,0,0,0,120,2.5,9.9
0,0,0,0,0.739161719,0,0,98.34196555,0,0,0,0,0,0,0,0,0,0,0,0,0,0,0,0,0,0,0,0,0,0,0,0,0,0,0,0,0,0,0,0,0,0,0,0,0,0,0.918872735,0,0,0,0,0,0,0,0,0,0,0,0,0,0,0,0,0,0,0,0,0,0,0,0,0,0,1,0,0,0,0,0,1,0,0,0,0,0,0,0,0,400,2,275,40,0,10,5,10,0,0,0,150,2.5,10.3
0,0,0,0,0.739161719,0,0,98.34196555,0,0,0,0,0,0,0,0,0,0,0,0,0,0,0,0,0,0,0,0,0,0,0,0,0,0,0,0,0,0,0,0,0,0,0,0,0,0,0.918872735,0,0,0,0,0,0,0,0,0,0,0,0,0,0,0,0,0,0,0,0,0,0,0,0,0,0,1,0,0,0,0,0,1,0,0,0,0,0,0,0,0,400,2,275,40,0,10,5,10,0,0,0,180,2.5,14.3
0,0,0,0,0.739161719,0,0,98.34196555,0,0,0,0,0,0,0,0,0,0,0,0,0,0,0,0,0,0,0,0,0,0,0,0,0,0,0,0,0,0,0,0,0,0,0,0,0,0,0.918872735,0,0,0,0,0,0,0,0,0,0,0,0,0,0,0,0,0,0,0,0,0,0,0,0,0,0,1,0,0,0,0,0,1,0,0,0,0,0,0,0,0,400,2,250,40,0,10,5,10,0,0,0,30,2.5,12
0,0,0,0,0.739161719,0,0,98.34196555,0,0,0,0,0,0,0,0,0,0,0,0,0,0,0,0,0,0,0,0,0,0,0,0,0,0,0,0,0,0,0,0,0,0,0,0,0,0,0.918872735,0,0,0,0,0,0,0,0,0,0,0,0,0,0,0,0,0,0,0,0,0,0,0,0,0,0,1,0,0,0,0,0,1,0,0,0,0,0,0,0,0,400,2,250,40,0,10,5,10,0,0,0,60,2.5,7.3
0,0,0,0,0.739161719,0,0,98.34196555,0,0,0,0,0,0,0,0,0,0,0,0,0,0,0,0,0,0,0,0,0,0,0,0,0,0,0,0,0,0,0,0,0,0,0,0,0,0,0.918872735,0,0,0,0,0,0,0,0,0,0,0,0,0,0,0,0,0,0,0,0,0,0,0,0,0,0,1,0,0,0,0,0,1,0,0,0,0,0,0,0,0,400,2,250,40,0,10,5,10,0,0,0,90,2.5,5.2
0,0,0,0,0.739161719,0,0,98.34196555,0,0,0,0,0,0,0,0,0,0,0,0,0,0,0,0,0,0,0,0,0,0,0,0,0,0,0,0,0,0,0,0,0,0,0,0,0,0,0.918872735,0,0,0,0,0,0,0,0,0,0,0,0,0,0,0,0,0,0,0,0,0,0,0,0,0,0,1,0,0,0,0,0,1,0,0,0,0,0,0,0,0,400,2,250,40,0,10,5,10,0,0,0,120,2.5,2.6
0,0,0,0,0.739161719,0,0,98.34196555,0,0,0,0,0,0,0,0,0,0,0,0,0,0,0,0,0,0,0,0,0,0,0,0,0,0,0,0,0,0,0,0,0,0,0,0,0,0,0.918872735,0,0,0,0,0,0,0,0,0,0,0,0,0,0,0,0,0,0,0,0,0,0,0,0,0,0,1,0,0,0,0,0,1,0,0,0,0,0,0,0,0,400,2,250,40,0,10,5,10,0,0,0,150,2.5,2.1
0,0,0,0,0.739161719,0,0,98.34196555,0,0,0,0,0,0,0,0,0,0,0,0,0,0,0,0,0,0,0,0,0,0,0,0,0,0,0,0,0,0,0,0,0,0,0,0,0,0,0.918872735,0,0,0,0,0,0,0,0,0,0,0,0,0,0,0,0,0,0,0,0,0,0,0,0,0,0,1,0,0,0,0,0,1,0,0,0,0,0,0,0,0,400,2,250,40,0,10,5,10,0,0,0,180,2.5,6.8
0,0,0,0,0.732409496,0,0,96.19241215,0,0,0,0,0,0,0,0,0,0,0,0,0,0,0,0,0,0,0,0,0,0,0,0,0,0,0,0,0,0,0,0,0,0,0,0,0,0,0.910478856,2.164699497,0,0,0,0,0,0,0,0,0,0,0,0,0,0,0,0,0,0,0,0,0,0,0,0,0,1,0,0,0,0,0,1,0,0,0,0,0,0,0,0,400,2,275,40,0,10,5,10,0,0,0,30,2.5,8.7
0,0,0,0,0.732409496,0,0,96.19241215,0,0,0,0,0,0,0,0,0,0,0,0,0,0,0,0,0,0,0,0,0,0,0,0,0,0,0,0,0,0,0,0,0,0,0,0,0,0,0.910478856,2.164699497,0,0,0,0,0,0,0,0,0,0,0,0,0,0,0,0,0,0,0,0,0,0,0,0,0,1,0,0,0,0,0,1,0,0,0,0,0,0,0,0,400,2,275,40,0,10,5,10,0,0,0,60,2.5,9.2
0,0,0,0,0.732409496,0,0,96.19241215,0,0,0,0,0,0,0,0,0,0,0,0,0,0,0,0,0,0,0,0,0,0,0,0,0,0,0,0,0,0,0,0,0,0,0,0,0,0,0.910478856,2.164699497,0,0,0,0,0,0,0,0,0,0,0,0,0,0,0,0,0,0,0,0,0,0,0,0,0,1,0,0,0,0,0,1,0,0,0,0,0,0,0,0,400,2,275,40,0,10,5,10,0,0,0,90,2.5,11.2
0,0,0,0,0.732409496,0,0,96.19241215,0,0,0,0,0,0,0,0,0,0,0,0,0,0,0,0,0,0,0,0,0,0,0,0,0,0,0,0,0,0,0,0,0,0,0,0,0,0,0.910478856,2.164699497,0,0,0,0,0,0,0,0,0,0,0,0,0,0,0,0,0,0,0,0,0,0,0,0,0,1,0,0,0,0,0,1,0,0,0,0,0,0,0,0,400,2,275,40,0,10,5,10,0,0,0,120,2.5,8.3
0,0,0,0,0.732409496,0,0,96.19241215,0,0,0,0,0,0,0,0,0,0,0,0,0,0,0,0,0,0,0,0,0,0,0,0,0,0,0,0,0,0,0,0,0,0,0,0,0,0,0.910478856,2.164699497,0,0,0,0,0,0,0,0,0,0,0,0,0,0,0,0,0,0,0,0,0,0,0,0,0,1,0,0,0,0,0,1,0,0,0,0,0,0,0,0,400,2,275,40,0,10,5,10,0,0,0,150,2.5,6.3
0,0,0,0,0.732409496,0,0,96.19241215,0,0,0,0,0,0,0,0,0,0,0,0,0,0,0,0,0,0,0,0,0,0,0,0,0,0,0,0,0,0,0,0,0,0,0,0,0,0,0.910478856,2.164699497,0,0,0,0,0,0,0,0,0,0,0,0,0,0,0,0,0,0,0,0,0,0,0,0,0,1,0,0,0,0,0,1,0,0,0,0,0,0,0,0,400,2,275,40,0,10,5,10,0,0,0,180,2.5,12.1
0,0,0,0,0.732409496,0,0,96.19241215,0,0,0,0,0,0,0,0,0,0,0,0,0,0,0,0,0,0,0,0,0,0,0,0,0,0,0,0,0,0,0,0,0,0,0,0,0,0,0.910478856,2.164699497,0,0,0,0,0,0,0,0,0,0,0,0,0,0,0,0,0,0,0,0,0,0,0,0,0,1,0,0,0,0,0,1,0,0,0,0,0,0,0,0,400,2,250,40,0,10,5,10,0,0,0,60,2.5,3.1
0,0,0,0,0.732409496,0,0,96.19241215,0,0,0,0,0,0,0,0,0,0,0,0,0,0,0,0,0,0,0,0,0,0,0,0,0,0,0,0,0,0,0,0,0,0,0,0,0,0,0.910478856,2.164699497,0,0,0,0,0,0,0,0,0,0,0,0,0,0,0,0,0,0,0,0,0,0,0,0,0,1,0,0,0,0,0,1,0,0,0,0,0,0,0,0,400,2,250,40,0,10,5,10,0,0,0,150,2.5,1.6
0,0,0,0,0.732409496,0,0,96.19241215,0,0,0,0,0,0,0,0,0,0,0,0,0,0,0,0,0,0,0,0,0,0,0,0,0,0,0,0,0,0,0,0,0,0,0,0,0,0,0.910478856,2.164699497,0,0,0,0,0,0,0,0,0,0,0,0,0,0,0,0,0,0,0,0,0,0,0,0,0,1,0,0,0,0,0,1,0,0,0,0,0,0,0,0,400,2,250,40,0,10,5,10,0,0,0,180,2.5,2.1
0,0,0,0,0.724453761,0,0,95.1475304,0,0,0,0,0,0,0,0,0,0,0,0,0,0,0,0,0,0,0,0,0,0,0,0,0,0,0,0,0,0,0,0,0,0,0,0,0,0,0.900588859,0,0,0,0,0,3.227426985,0,0,0,0,0,0,0,0,0,0,0,0,0,0,0,0,0,0,0,0,1,0,0,0,0,0,1,0,0,0,0,0,0,0,0,450,1,275,40,0,10,5,10,0,0,0,30,2.5,14.7
0,0,0,0,0.724453761,0,0,95.1475304,0,0,0,0,0,0,0,0,0,0,0,0,0,0,0,0,0,0,0,0,0,0,0,0,0,0,0,0,0,0,0,0,0,0,0,0,0,0,0.900588859,0,0,0,0,0,3.227426985,0,0,0,0,0,0,0,0,0,0,0,0,0,0,0,0,0,0,0,0,1,0,0,0,0,0,1,0,0,0,0,0,0,0,0,450,1,275,40,0,10,5,10,0,0,0,60,2.5,9.5
0,0,0,0,0.724453761,0,0,95.1475304,0,0,0,0,0,0,0,0,0,0,0,0,0,0,0,0,0,0,0,0,0,0,0,0,0,0,0,0,0,0,0,0,0,0,0,0,0,0,0.900588859,0,0,0,0,0,3.227426985,0,0,0,0,0,0,0,0,0,0,0,0,0,0,0,0,0,0,0,0,1,0,0,0,0,0,1,0,0,0,0,0,0,0,0,450,1,275,40,0,10,5,10,0,0,0,90,2.5,6.8
0,0,0,0,0.724453761,0,0,95.1475304,0,0,0,0,0,0,0,0,0,0,0,0,0,0,0,0,0,0,0,0,0,0,0,0,0,0,0,0,0,0,0,0,0,0,0,0,0,0,0.900588859,0,0,0,0,0,3.227426985,0,0,0,0,0,0,0,0,0,0,0,0,0,0,0,0,0,0,0,0,1,0,0,0,0,0,1,0,0,0,0,0,0,0,0,450,1,275,40,0,10,5,10,0,0,0,120,2.5,3.2
0,0,0,0,0.724453761,0,0,95.1475304,0,0,0,0,0,0,0,0,0,0,0,0,0,0,0,0,0,0,0,0,0,0,0,0,0,0,0,0,0,0,0,0,0,0,0,0,0,0,0.900588859,0,0,0,0,0,3.227426985,0,0,0,0,0,0,0,0,0,0,0,0,0,0,0,0,0,0,0,0,1,0,0,0,0,0,1,0,0,0,0,0,0,0,0,450,1,275,40,0,10,5,10,0,0,0,150,2.5,3.7
0,0,0,0,0.724453761,0,0,95.1475304,0,0,0,0,0,0,0,0,0,0,0,0,0,0,0,0,0,0,0,0,0,0,0,0,0,0,0,0,0,0,0,0,0,0,0,0,0,0,0.900588859,0,0,0,0,0,3.227426985,0,0,0,0,0,0,0,0,0,0,0,0,0,0,0,0,0,0,0,0,1,0,0,0,0,0,1,0,0,0,0,0,0,0,0,450,1,275,40,0,10,5,10,0,0,0,180,2.5,5.8
0,0,0,0,0.724453761,0,0,95.1475304,0,0,0,0,0,0,0,0,0,0,0,0,0,0,0,0,0,0,0,0,0,0,0,0,0,0,0,0,0,0,0,0,0,0,0,0,0,0,0.900588859,0,0,0,0,0,3.227426985,0,0,0,0,0,0,0,0,0,0,0,0,0,0,0,0,0,0,0,0,1,0,0,0,0,0,1,0,0,0,0,0,0,0,0,450,1,250,40,0,10,5,10,0,0,0,60,2.5,1.6
0,0,0,0,0.724453761,0,0,95.1475304,0,0,0,0,0,0,0,0,0,0,0,0,0,0,0,0,0,0,0,0,0,0,0,0,0,0,0,0,0,0,0,0,0,0,0,0,0,0,0.900588859,0,0,0,0,0,3.227426985,0,0,0,0,0,0,0,0,0,0,0,0,0,0,0,0,0,0,0,0,1,0,0,0,0,0,1,0,0,0,0,0,0,0,0,450,1,250,40,0,10,5,10,0,0,0,90,2.5,1.1
0,0,0,0,0.724453761,0,0,95.1475304,0,0,0,0,0,0,0,0,0,0,0,0,0,0,0,0,0,0,0,0,0,0,0,0,0,0,0,0,0,0,0,0,0,0,0,0,0,0,0.900588859,0,0,0,0,0,3.227426985,0,0,0,0,0,0,0,0,0,0,0,0,0,0,0,0,0,0,0,0,1,0,0,0,0,0,1,0,0,0,0,0,0,0,0,450,1,250,40,0,10,5,10,0,0,0,150,2.5,3.7
0,0,0,0,0.724453761,0,0,95.1475304,0,0,0,0,0,0,0,0,0,0,0,0,0,0,0,0,0,0,0,0,0,0,0,0,0,0,0,0,0,0,0,0,0,0,0,0,0,0,0.900588859,0,0,0,0,0,3.227426985,0,0,0,0,0,0,0,0,0,0,0,0,0,0,0,0,0,0,0,0,1,0,0,0,0,0,1,0,0,0,0,0,0,0,0,450,1,250,40,0,10,5,10,0,0,0,180,2.5,1.6
0,0,0,0,0.722483104,0,0,94.88871036,0,0,0,0,0,0,0,0,0,0,0,0,0,0,0,0,0,0,0,0,0,0,0,0,0,0,0,0,0,0,0,0,0,0,0,0,0,0,0,2.13536119,0,2.253445344,0,0,0,0,0,0,0,0,0,0,0,0,0,0,0,0,0,0,0,0,0,0,0,1,0,0,0,0,0,1,0,0,0,0,0,0,0,0,300,2,275,40,0,10,5,10,0,0,0,30,2.5,15.6
0,0,0,0,0.722483104,0,0,94.88871036,0,0,0,0,0,0,0,0,0,0,0,0,0,0,0,0,0,0,0,0,0,0,0,0,0,0,0,0,0,0,0,0,0,0,0,0,0,0,0,2.13536119,0,2.253445344,0,0,0,0,0,0,0,0,0,0,0,0,0,0,0,0,0,0,0,0,0,0,0,1,0,0,0,0,0,1,0,0,0,0,0,0,0,0,300,2,275,40,0,10,5,10,0,0,0,60,2.5,17.1
0,0,0,0,0.722483104,0,0,94.88871036,0,0,0,0,0,0,0,0,0,0,0,0,0,0,0,0,0,0,0,0,0,0,0,0,0,0,0,0,0,0,0,0,0,0,0,0,0,0,0,2.13536119,0,2.253445344,0,0,0,0,0,0,0,0,0,0,0,0,0,0,0,0,0,0,0,0,0,0,0,1,0,0,0,0,0,1,0,0,0,0,0,0,0,0,300,2,275,40,0,10,5,10,0,0,0,90,2.5,16.1
0,0,0,0,0.722483104,0,0,94.88871036,0,0,0,0,0,0,0,0,0,0,0,0,0,0,0,0,0,0,0,0,0,0,0,0,0,0,0,0,0,0,0,0,0,0,0,0,0,0,0,2.13536119,0,2.253445344,0,0,0,0,0,0,0,0,0,0,0,0,0,0,0,0,0,0,0,0,0,0,0,1,0,0,0,0,0,1,0,0,0,0,0,0,0,0,300,2,275,40,0,10,5,10,0,0,0,120,2.5,14.6
0,0,0,0,0.722483104,0,0,94.88871036,0,0,0,0,0,0,0,0,0,0,0,0,0,0,0,0,0,0,0,0,0,0,0,0,0,0,0,0,0,0,0,0,0,0,0,0,0,0,0,2.13536119,0,2.253445344,0,0,0,0,0,0,0,0,0,0,0,0,0,0,0,0,0,0,0,0,0,0,0,1,0,0,0,0,0,1,0,0,0,0,0,0,0,0,300,2,275,40,0,10,5,10,0,0,0,150,2.5,13.1
0,0,0,0,0.722483104,0,0,94.88871036,0,0,0,0,0,0,0,0,0,0,0,0,0,0,0,0,0,0,0,0,0,0,0,0,0,0,0,0,0,0,0,0,0,0,0,0,0,0,0,2.13536119,0,2.253445344,0,0,0,0,0,0,0,0,0,0,0,0,0,0,0,0,0,0,0,0,0,0,0,1,0,0,0,0,0,1,0,0,0,0,0,0,0,0,300,2,275,40,0,10,5,10,0,0,0,180,2.5,13.1
0,0,0,0,0.722483104,0,0,94.88871036,0,0,0,0,0,0,0,0,0,0,0,0,0,0,0,0,0,0,0,0,0,0,0,0,0,0,0,0,0,0,0,0,0,0,0,0,0,0,0,2.13536119,0,2.253445344,0,0,0,0,0,0,0,0,0,0,0,0,0,0,0,0,0,0,0,0,0,0,0,1,0,0,0,0,0,1,0,0,0,0,0,0,0,0,300,2,250,40,0,10,5,10,0,0,0,30,2.5,8.2
0,0,0,0,0.722483104,0,0,94.88871036,0,0,0,0,0,0,0,0,0,0,0,0,0,0,0,0,0,0,0,0,0,0,0,0,0,0,0,0,0,0,0,0,0,0,0,0,0,0,0,2.13536119,0,2.253445344,0,0,0,0,0,0,0,0,0,0,0,0,0,0,0,0,0,0,0,0,0,0,0,1,0,0,0,0,0,1,0,0,0,0,0,0,0,0,300,2,250,40,0,10,5,10,0,0,0,60,2.5,7.3
0,0,0,0,0.722483104,0,0,94.88871036,0,0,0,0,0,0,0,0,0,0,0,0,0,0,0,0,0,0,0,0,0,0,0,0,0,0,0,0,0,0,0,0,0,0,0,0,0,0,0,2.13536119,0,2.253445344,0,0,0,0,0,0,0,0,0,0,0,0,0,0,0,0,0,0,0,0,0,0,0,1,0,0,0,0,0,1,0,0,0,0,0,0,0,0,300,2,250,40,0,10,5,10,0,0,0,90,2.5,7.3
0,0,0,0,0.722483104,0,0,94.88871036,0,0,0,0,0,0,0,0,0,0,0,0,0,0,0,0,0,0,0,0,0,0,0,0,0,0,0,0,0,0,0,0,0,0,0,0,0,0,0,2.13536119,0,2.253445344,0,0,0,0,0,0,0,0,0,0,0,0,0,0,0,0,0,0,0,0,0,0,0,1,0,0,0,0,0,1,0,0,0,0,0,0,0,0,300,2,250,40,0,10,5,10,0,0,0,120,2.5,5.2
0,0,0,0,0.739161719,0,0,98.34196555,0,0,0,0,0,0,0,0,0,0,0,0,0,0,0,0,0,0,0,0,0,0,0,0,0,0,0,0,0,0,0,0,0,0,0,0,0,0,0.918872735,0,0,0,0,0,0,0,0,0,0,0,0,0,0,0,0,0,0,0,0,0,0,0,0,0,0,1,0,0,0,0,0,1,0,0,0,0,0,0,0,0,400,2,275,40,0,10,5,15,0,0,0,30,2.5,25.4
0,0,0,0,0.739161719,0,0,98.34196555,0,0,0,0,0,0,0,0,0,0,0,0,0,0,0,0,0,0,0,0,0,0,0,0,0,0,0,0,0,0,0,0,0,0,0,0,0,0,0.918872735,0,0,0,0,0,0,0,0,0,0,0,0,0,0,0,0,0,0,0,0,0,0,0,0,0,0,1,0,0,0,0,0,1,0,0,0,0,0,0,0,0,400,2,275,40,0,10,5,15,0,0,0,60,2.5,24.4
0,0,0,0,0.739161719,0,0,98.34196555,0,0,0,0,0,0,0,0,0,0,0,0,0,0,0,0,0,0,0,0,0,0,0,0,0,0,0,0,0,0,0,0,0,0,0,0,0,0,0.918872735,0,0,0,0,0,0,0,0,0,0,0,0,0,0,0,0,0,0,0,0,0,0,0,0,0,0,1,0,0,0,0,0,1,0,0,0,0,0,0,0,0,400,2,275,40,0,10,5,15,0,0,0,90,2.5,25.4
0,0,0,0,0.739161719,0,0,98.34196555,0,0,0,0,0,0,0,0,0,0,0,0,0,0,0,0,0,0,0,0,0,0,0,0,0,0,0,0,0,0,0,0,0,0,0,0,0,0,0.918872735,0,0,0,0,0,0,0,0,0,0,0,0,0,0,0,0,0,0,0,0,0,0,0,0,0,0,1,0,0,0,0,0,1,0,0,0,0,0,0,0,0,400,2,275,40,0,10,5,15,0,0,0,120,2.5,24.9
0,0,0,0,0.739161719,0,0,98.34196555,0,0,0,0,0,0,0,0,0,0,0,0,0,0,0,0,0,0,0,0,0,0,0,0,0,0,0,0,0,0,0,0,0,0,0,0,0,0,0.918872735,0,0,0,0,0,0,0,0,0,0,0,0,0,0,0,0,0,0,0,0,0,0,0,0,0,0,1,0,0,0,0,0,1,0,0,0,0,0,0,0,0,400,2,275,40,0,10,5,15,0,0,0,150,2.5,23.4
0,0,0,0,0.739161719,0,0,98.34196555,0,0,0,0,0,0,0,0,0,0,0,0,0,0,0,0,0,0,0,0,0,0,0,0,0,0,0,0,0,0,0,0,0,0,0,0,0,0,0.918872735,0,0,0,0,0,0,0,0,0,0,0,0,0,0,0,0,0,0,0,0,0,0,0,0,0,0,1,0,0,0,0,0,1,0,0,0,0,0,0,0,0,400,2,275,40,0,10,5,15,0,0,0,180,2.5,22.8
0,0,0,0,0.722483104,0,0,94.88871036,0,0,0,0,0,0,0,0,0,0,0,0,0,0,0,0,0,0,0,0,0,0,0,0,0,0,0,0,0,0,0,0,0,0,0,0,0,0,0,2.13536119,0,2.253445344,0,0,0,0,0,0,0,0,0,0,0,0,0,0,0,0,0,0,0,0,0,0,0,1,0,0,0,0,0,1,0,0,0,0,0,0,0,0,300,2,275,40,0,10,5,15,0,0,0,30,2.5,15.2
0,0,0,0,0.722483104,0,0,94.88871036,0,0,0,0,0,0,0,0,0,0,0,0,0,0,0,0,0,0,0,0,0,0,0,0,0,0,0,0,0,0,0,0,0,0,0,0,0,0,0,2.13536119,0,2.253445344,0,0,0,0,0,0,0,0,0,0,0,0,0,0,0,0,0,0,0,0,0,0,0,1,0,0,0,0,0,1,0,0,0,0,0,0,0,0,300,2,275,40,0,10,5,15,0,0,0,60,2.5,15.2
0,0,0,0,0.722483104,0,0,94.88871036,0,0,0,0,0,0,0,0,0,0,0,0,0,0,0,0,0,0,0,0,0,0,0,0,0,0,0,0,0,0,0,0,0,0,0,0,0,0,0,2.13536119,0,2.253445344,0,0,0,0,0,0,0,0,0,0,0,0,0,0,0,0,0,0,0,0,0,0,0,1,0,0,0,0,0,1,0,0,0,0,0,0,0,0,300,2,275,40,0,10,5,15,0,0,0,90,2.5,16.2
0,0,0,0,0.722483104,0,0,94.88871036,0,0,0,0,0,0,0,0,0,0,0,0,0,0,0,0,0,0,0,0,0,0,0,0,0,0,0,0,0,0,0,0,0,0,0,0,0,0,0,2.13536119,0,2.253445344,0,0,0,0,0,0,0,0,0,0,0,0,0,0,0,0,0,0,0,0,0,0,0,1,0,0,0,0,0,1,0,0,0,0,0,0,0,0,300,2,275,40,0,10,5,15,0,0,0,120,2.5,15.2
0,0,0,0,0.722483104,0,0,94.88871036,0,0,0,0,0,0,0,0,0,0,0,0,0,0,0,0,0,0,0,0,0,0,0,0,0,0,0,0,0,0,0,0,0,0,0,0,0,0,0,2.13536119,0,2.253445344,0,0,0,0,0,0,0,0,0,0,0,0,0,0,0,0,0,0,0,0,0,0,0,1,0,0,0,0,0,1,0,0,0,0,0,0,0,0,300,2,275,40,0,10,5,15,0,0,0,150,2.5,15.7
0,0,0,0,0.722483104,0,0,94.88871036,0,0,0,0,0,0,0,0,0,0,0,0,0,0,0,0,0,0,0,0,0,0,0,0,0,0,0,0,0,0,0,0,0,0,0,0,0,0,0,2.13536119,0,2.253445344,0,0,0,0,0,0,0,0,0,0,0,0,0,0,0,0,0,0,0,0,0,0,0,1,0,0,0,0,0,1,0,0,0,0,0,0,0,0,300,2,275,40,0,10,5,15,0,0,0,180,2.5,20.3
0,0,0,0,2.65614993,0,0,0,0,0,0,0,0,97.34385007,0,0,0,0,0,0,0,0,0,0,0,0,0,0,0,0,0,0,0,0,0,0,0,0,0,0,0,0,0,0,0,0,0,0,0,0,0,0,0,0,0,0,0,0,0,0,0,0,0,0,0,0,0,0,0,0,0,0,0,0,0,0,0,0,0,0,0,0,0,0,1,0,0,0,400,4,120,40,0,11,5,20,0,0,0,60,0.333,16.7
0,0,0,0,2.65614993,0,0,0,0,0,0,0,0,97.34385007,0,0,0,0,0,0,0,0,0,0,0,0,0,0,0,0,0,0,0,0,0,0,0,0,0,0,0,0,0,0,0,0,0,0,0,0,0,0,0,0,0,0,0,0,0,0,0,0,0,0,0,0,0,0,0,0,0,0,0,0,0,0,0,0,0,0,0,0,0,0,1,0,0,0,400,4,150,40,0,11,5,20,0,0,0,60,0.333,22.5
0,0,0,0,2.65614993,0,0,0,0,0,0,0,0,97.34385007,0,0,0,0,0,0,0,0,0,0,0,0,0,0,0,0,0,0,0,0,0,0,0,0,0,0,0,0,0,0,0,0,0,0,0,0,0,0,0,0,0,0,0,0,0,0,0,0,0,0,0,0,0,0,0,0,0,0,0,0,0,0,0,0,0,0,0,0,0,0,1,0,0,0,400,4,180,40,0,11,5,20,0,0,0,60,0.333,26.8
0,0,0,0,2.65614993,0,0,0,0,0,0,0,0,97.34385007,0,0,0,0,0,0,0,0,0,0,0,0,0,0,0,0,0,0,0,0,0,0,0,0,0,0,0,0,0,0,0,0,0,0,0,0,0,0,0,0,0,0,0,0,0,0,0,0,0,0,0,0,0,0,0,0,0,0,0,0,0,0,0,0,0,0,0,0,0,0,1,0,0,0,400,4,199,40,0,11,5,20,0,0,0,60,0.333,31.1
0,0,0,0,2.65614993,0,0,0,0,0,0,0,0,97.34385007,0,0,0,0,0,0,0,0,0,0,0,0,0,0,0,0,0,0,0,0,0,0,0,0,0,0,0,0,0,0,0,0,0,0,0,0,0,0,0,0,0,0,0,0,0,0,0,0,0,0,0,0,0,0,0,0,0,0,0,0,0,0,0,0,0,0,0,0,0,0,1,0,0,0,400,4,230,40,0,11,5,20,0,0,0,60,0.333,40.3
0,0,0,0,2.65614993,0,0,0,0,0,0,0,0,97.34385007,0,0,0,0,0,0,0,0,0,0,0,0,0,0,0,0,0,0,0,0,0,0,0,0,0,0,0,0,0,0,0,0,0,0,0,0,0,0,0,0,0,0,0,0,0,0,0,0,0,0,0,0,0,0,0,0,0,0,0,0,0,0,0,0,0,0,0,0,0,0,1,0,0,0,400,4,250,40,0,11,5,20,0,0,0,60,0.333,48.8
0,0,0,0,2.65614993,0,0,0,0,0,0,0,0,97.34385007,0,0,0,0,0,0,0,0,0,0,0,0,0,0,0,0,0,0,0,0,0,0,0,0,0,0,0,0,0,0,0,0,0,0,0,0,0,0,0,0,0,0,0,0,0,0,0,0,0,0,0,0,0,0,0,0,0,0,0,0,0,0,0,0,0,0,0,0,0,0,1,0,0,0,400,4,280,40,0,11,5,20,0,0,0,60,0.333,63.4
0,0,0,0,2.65614993,0,0,0,0,0,0,0,0,97.34385007,0,0,0,0,0,0,0,0,0,0,0,0,0,0,0,0,0,0,0,0,0,0,0,0,0,0,0,0,0,0,0,0,0,0,0,0,0,0,0,0,0,0,0,0,0,0,0,0,0,0,0,0,0,0,0,0,0,0,0,0,0,0,0,0,0,0,0,0,0,0,1,0,0,0,400,4,299,40,0,11,5,20,0,0,0,60,0.333,76.2
0,0,0,0,2.65614993,0,0,0,0,0,0,0,0,97.34385007,0,0,0,0,0,0,0,0,0,0,0,0,0,0,0,0,0,0,0,0,0,0,0,0,0,0,0,0,0,0,0,0,0,0,0,0,0,0,0,0,0,0,0,0,0,0,0,0,0,0,0,0,0,0,0,0,0,0,0,0,0,0,0,0,0,0,0,0,0,0,1,0,0,0,400,4,329,40,0,11,5,20,0,0,0,60,0.333,56.8
0,0,0,0,2.65614993,0,0,0,0,0,0,0,0,97.34385007,0,0,0,0,0,0,0,0,0,0,0,0,0,0,0,0,0,0,0,0,0,0,0,0,0,0,0,0,0,0,0,0,0,0,0,0,0,0,0,0,0,0,0,0,0,0,0,0,0,0,0,0,0,0,0,0,0,0,0,0,0,0,0,0,0,0,0,0,0,0,1,0,0,0,400,4,350,40,0,11,5,20,0,0,0,60,0.333,44.6
0,0,0,0,2.65614993,0,0,0,0,0,0,0,0,97.34385007,0,0,0,0,0,0,0,0,0,0,0,0,0,0,0,0,0,0,0,0,0,0,0,0,0,0,0,0,0,0,0,0,0,0,0,0,0,0,0,0,0,0,0,0,0,0,0,0,0,0,0,0,0,0,0,0,0,0,0,0,0,0,0,0,0,0,0,0,0,0,1,0,0,0,400,4,400,40,0,11,5,20,0,0,0,60,0.333,31.9
0,0,0,0,1.768676724,0,0,0,0,0,0,0,0,98.23132328,0,0,0,0,0,0,0,0,0,0,0,0,0,0,0,0,0,0,0,0,0,0,0,0,0,0,0,0,0,0,0,0,0,0,0,0,0,0,0,0,0,0,0,0,0,0,0,0,0,0,0,0,0,0,0,0,0,0,0,0,0,0,1,0,0,0,0,0,0,0,0,0,0,0,25,0,199,24.99,0,7.68,6.15,23.08,0.77,0,0,60,0.555,2.75
0,0,0,0,1.768676724,0,0,0,0,0,0,0,0,98.23132328,0,0,0,0,0,0,0,0,0,0,0,0,0,0,0,0,0,0,0,0,0,0,0,0,0,0,0,0,0,0,0,0,0,0,0,0,0,0,0,0,0,0,0,0,0,0,0,0,0,0,0,0,0,0,0,0,0,0,0,0,0,0,1,0,0,0,0,0,0,0,0,0,0,0,25,0,250,24.99,0,7.68,6.15,23.08,0.77,0,0,60,0.555,3.55
0,0,0,0,1.768676724,0,0,0,0,0,0,0,0,98.23132328,0,0,0,0,0,0,0,0,0,0,0,0,0,0,0,0,0,0,0,0,0,0,0,0,0,0,0,0,0,0,0,0,0,0,0,0,0,0,0,0,0,0,0,0,0,0,0,0,0,0,0,0,0,0,0,0,0,0,0,0,0,0,1,0,0,0,0,0,0,0,0,0,0,0,25,0,300,24.99,0,7.68,6.15,23.08,0.77,0,0,60,0.555,10.3
