Repository: NathanSathishKumar/MLcAT_PediA

Welocme to the club Catlys!
Here, We provided the datasets of our work to invoke, rproduce and research.

File: WGSR_Conventional_Dataset.csv (part 15 of 27)
Ru,Rh,Ir,Cu,Pt,Au,Pd,Al2O3,G - Al2O3,Al2O4,MgO,TiO2,ZEO,CeO2,MnO,Y2O3,ZrO2,HAP,ACC,Tb4O7,HfO2,La2O3,Co3O4,ThO2,SiO2,Fe2O3,Fe2O4,Fe3O4,Sm2O3,Gd2O3,Yb2O3,CaO,NiO,Cr2O3,Ho2O3,BaO,Na2O,Nd2O3,Tm2O3,Er2O3,CuO,Mn2O3,Mo2C,Cs2O,YSZ,Li,Ce,Co,Mg,Fe,Mn,Zr,K,Ni,Ca,Cs,V,Rb,Y,Na,La,Gd,Yb,Zn,Re,Sr,Ba,Nd,Nb,A - MoC,Al,Si,Cr,IWI,SI,SGP,CP,HDP,WI,CI,UGC,SCT,FSP,ME,DP,SGC,LPRD,IWCI,Calc T (oC),Calc T. (hr),Temperature (C),H2 vol.%,O2 vol.%,CO2 vol.%,CO vol.%,H2O vol.%,CH4 vol.%,He vol.%,N2 vol.%,TOS (min),W/F (mg.min/ml),CO_Conversion
0,0,0,0,0.29211818,0,0,0,0,0,0,93.72674696,0,0,0,0,0,0,0,0,0,0,0,0,0,0,0,0,0,0,0,0,0,0,0,0,0,0,0,0,0,0,0,0,0,0,5.98113486,0,0,0,0,0,0,0,0,0,0,0,0,0,0,0,0,0,0,0,0,0,0,0,0,0,0,0,0,0,0,0,1,0,0,0,0,0,0,0,0,0,500,3,240,46.1,0,3.1,2.5,25.8,0,0,0,60,0.5,20.1
0,0,0,0,0.29211818,0,0,0,0,0,0,93.72674696,0,0,0,0,0,0,0,0,0,0,0,0,0,0,0,0,0,0,0,0,0,0,0,0,0,0,0,0,0,0,0,0,0,0,5.98113486,0,0,0,0,0,0,0,0,0,0,0,0,0,0,0,0,0,0,0,0,0,0,0,0,0,0,0,0,0,0,0,1,0,0,0,0,0,0,0,0,0,500,3,270,46.1,0,3.1,2.5,25.8,0,0,0,60,0.5,38.5
0,0,0,0,0.29211818,0,0,0,0,0,0,93.72674696,0,0,0,0,0,0,0,0,0,0,0,0,0,0,0,0,0,0,0,0,0,0,0,0,0,0,0,0,0,0,0,0,0,0,5.98113486,0,0,0,0,0,0,0,0,0,0,0,0,0,0,0,0,0,0,0,0,0,0,0,0,0,0,0,0,0,0,0,1,0,0,0,0,0,0,0,0,0,500,3,301,46.1,0,3.1,2.5,25.8,0,0,0,60,0.5,52.1
0,0,0,0,0.29211818,0,0,0,0,0,0,93.72674696,0,0,0,0,0,0,0,0,0,0,0,0,0,0,0,0,0,0,0,0,0,0,0,0,0,0,0,0,0,0,0,0,0,0,5.98113486,0,0,0,0,0,0,0,0,0,0,0,0,0,0,0,0,0,0,0,0,0,0,0,0,0,0,0,0,0,0,0,1,0,0,0,0,0,0,0,0,0,500,3,331,46.1,0,3.1,2.5,25.8,0,0,0,60,0.5,62.9
0,0,0,0,0.29211818,0,0,0,0,0,0,93.72674696,0,0,0,0,0,0,0,0,0,0,0,0,0,0,0,0,0,0,0,0,0,0,0,0,0,0,0,0,0,0,0,0,0,0,5.98113486,0,0,0,0,0,0,0,0,0,0,0,0,0,0,0,0,0,0,0,0,0,0,0,0,0,0,0,0,0,0,0,1,0,0,0,0,0,0,0,0,0,500,3,361,46.1,0,3.1,2.5,25.8,0,0,0,60,0.5,63.1
0,0,0,0,0.305922093,0,0,0,0,0,0,87.16653654,0,0,0,0,0,0,0,0,0,0,0,0,0,0,0,0,0,0,0,0,0,0,0,0,0,0,0,0,0,0,0,0,0,0,12.52754137,0,0,0,0,0,0,0,0,0,0,0,0,0,0,0,0,0,0,0,0,0,0,0,0,0,0,0,0,0,0,0,1,0,0,0,0,0,0,0,0,0,500,3,180,46.1,0,3.1,2.5,25.8,0,0,0,60,0.5,2.65
0,0,0,0,0.305922093,0,0,0,0,0,0,87.16653654,0,0,0,0,0,0,0,0,0,0,0,0,0,0,0,0,0,0,0,0,0,0,0,0,0,0,0,0,0,0,0,0,0,0,12.52754137,0,0,0,0,0,0,0,0,0,0,0,0,0,0,0,0,0,0,0,0,0,0,0,0,0,0,0,0,0,0,0,1,0,0,0,0,0,0,0,0,0,500,3,210,46.1,0,3.1,2.5,25.8,0,0,0,60,0.5,11.2
0,0,0,0,0.305922093,0,0,0,0,0,0,87.16653654,0,0,0,0,0,0,0,0,0,0,0,0,0,0,0,0,0,0,0,0,0,0,0,0,0,0,0,0,0,0,0,0,0,0,12.52754137,0,0,0,0,0,0,0,0,0,0,0,0,0,0,0,0,0,0,0,0,0,0,0,0,0,0,0,0,0,0,0,1,0,0,0,0,0,0,0,0,0,500,3,240,46.1,0,3.1,2.5,25.8,0,0,0,60,0.5,29
0,0,0,0,0.305922093,0,0,0,0,0,0,87.16653654,0,0,0,0,0,0,0,0,0,0,0,0,0,0,0,0,0,0,0,0,0,0,0,0,0,0,0,0,0,0,0,0,0,0,12.52754137,0,0,0,0,0,0,0,0,0,0,0,0,0,0,0,0,0,0,0,0,0,0,0,0,0,0,0,0,0,0,0,1,0,0,0,0,0,0,0,0,0,500,3,270,46.1,0,3.1,2.5,25.8,0,0,0,60,0.5,51.1
0,0,0,0,0.305922093,0,0,0,0,0,0,87.16653654,0,0,0,0,0,0,0,0,0,0,0,0,0,0,0,0,0,0,0,0,0,0,0,0,0,0,0,0,0,0,0,0,0,0,12.52754137,0,0,0,0,0,0,0,0,0,0,0,0,0,0,0,0,0,0,0,0,0,0,0,0,0,0,0,0,0,0,0,1,0,0,0,0,0,0,0,0,0,500,3,300,46.1,0,3.1,2.5,25.8,0,0,0,60,0.5,67.9
0,0,0,0,0.305922093,0,0,0,0,0,0,87.16653654,0,0,0,0,0,0,0,0,0,0,0,0,0,0,0,0,0,0,0,0,0,0,0,0,0,0,0,0,0,0,0,0,0,0,12.52754137,0,0,0,0,0,0,0,0,0,0,0,0,0,0,0,0,0,0,0,0,0,0,0,0,0,0,0,0,0,0,0,1,0,0,0,0,0,0,0,0,0,500,3,331,46.1,0,3.1,2.5,25.8,0,0,0,60,0.5,78.4
0,0,0,0,0.305922093,0,0,0,0,0,0,87.16653654,0,0,0,0,0,0,0,0,0,0,0,0,0,0,0,0,0,0,0,0,0,0,0,0,0,0,0,0,0,0,0,0,0,0,12.52754137,0,0,0,0,0,0,0,0,0,0,0,0,0,0,0,0,0,0,0,0,0,0,0,0,0,0,0,0,0,0,0,1,0,0,0,0,0,0,0,0,0,500,3,361,46.1,0,3.1,2.5,25.8,0,0,0,60,0.5,66.1
0,0,0,0,0,1.90554266,0,0,0,0,0,0,0,88.28501161,0,0,0,0,0,0,0,9.809445734,0,0,0,0,0,0,0,0,0,0,0,0,0,0,0,0,0,0,0,0,0,0,0,0,0,0,0,0,0,0,0,0,0,0,0,0,0,0,0,0,0,0,0,0,0,0,0,0,0,0,0,0,0,0,0,0,0,0,0,0,0,0,1,0,0,0,400,2,140,0,0,0,5,30,0,0,0,60,14.85,7.73
0,0,0,0,0,1.90554266,0,0,0,0,0,0,0,88.28501161,0,0,0,0,0,0,0,9.809445734,0,0,0,0,0,0,0,0,0,0,0,0,0,0,0,0,0,0,0,0,0,0,0,0,0,0,0,0,0,0,0,0,0,0,0,0,0,0,0,0,0,0,0,0,0,0,0,0,0,0,0,0,0,0,0,0,0,0,0,0,0,0,1,0,0,0,400,2,180,0,0,0,5,30,0,0,0,60,14.85,27.1
0,0,0,0,0,1.90554266,0,0,0,0,0,0,0,88.28501161,0,0,0,0,0,0,0,9.809445734,0,0,0,0,0,0,0,0,0,0,0,0,0,0,0,0,0,0,0,0,0,0,0,0,0,0,0,0,0,0,0,0,0,0,0,0,0,0,0,0,0,0,0,0,0,0,0,0,0,0,0,0,0,0,0,0,0,0,0,0,0,0,1,0,0,0,400,2,220,0,0,0,5,30,0,0,0,60,14.85,47.5
0,0,0,0,0,1.90554266,0,0,0,0,0,0,0,88.28501161,0,0,0,0,0,0,0,9.809445734,0,0,0,0,0,0,0,0,0,0,0,0,0,0,0,0,0,0,0,0,0,0,0,0,0,0,0,0,0,0,0,0,0,0,0,0,0,0,0,0,0,0,0,0,0,0,0,0,0,0,0,0,0,0,0,0,0,0,0,0,0,0,1,0,0,0,400,2,260,0,0,0,5,30,0,0,0,60,14.85,73.3
0,0,0,0,0,1.90554266,0,0,0,0,0,0,0,88.28501161,0,0,0,0,0,0,0,9.809445734,0,0,0,0,0,0,0,0,0,0,0,0,0,0,0,0,0,0,0,0,0,0,0,0,0,0,0,0,0,0,0,0,0,0,0,0,0,0,0,0,0,0,0,0,0,0,0,0,0,0,0,0,0,0,0,0,0,0,0,0,0,0,1,0,0,0,400,2,301,0,0,0,5,30,0,0,0,60,14.85,93.8
0,0,0,0,0,1.90554266,0,0,0,0,0,0,0,88.28501161,0,0,0,0,0,0,0,9.809445734,0,0,0,0,0,0,0,0,0,0,0,0,0,0,0,0,0,0,0,0,0,0,0,0,0,0,0,0,0,0,0,0,0,0,0,0,0,0,0,0,0,0,0,0,0,0,0,0,0,0,0,0,0,0,0,0,0,0,0,0,0,0,1,0,0,0,400,2,350,0,0,0,5,30,0,0,0,60,14.85,94.2
0,0,0,0,0,1.928377949,0,0,0,0,0,0,0,88.26445985,0,0,0,0,0,0,0,0,0,0,0,0,0,0,9.807162205,0,0,0,0,0,0,0,0,0,0,0,0,0,0,0,0,0,0,0,0,0,0,0,0,0,0,0,0,0,0,0,0,0,0,0,0,0,0,0,0,0,0,0,0,0,0,0,0,0,0,0,0,0,0,0,1,0,0,0,400,2,140,0,0,0,5,30,0,0,0,60,14.85,22.5
0,0,0,0,0,1.928377949,0,0,0,0,0,0,0,88.26445985,0,0,0,0,0,0,0,0,0,0,0,0,0,0,9.807162205,0,0,0,0,0,0,0,0,0,0,0,0,0,0,0,0,0,0,0,0,0,0,0,0,0,0,0,0,0,0,0,0,0,0,0,0,0,0,0,0,0,0,0,0,0,0,0,0,0,0,0,0,0,0,0,1,0,0,0,400,2,180,0,0,0,5,30,0,0,0,60,14.85,44
0,0,0,0,0,1.928377949,0,0,0,0,0,0,0,88.26445985,0,0,0,0,0,0,0,0,0,0,0,0,0,0,9.807162205,0,0,0,0,0,0,0,0,0,0,0,0,0,0,0,0,0,0,0,0,0,0,0,0,0,0,0,0,0,0,0,0,0,0,0,0,0,0,0,0,0,0,0,0,0,0,0,0,0,0,0,0,0,0,0,1,0,0,0,400,2,221,0,0,0,5,30,0,0,0,60,14.85,57.5
0,0,0,0,0,1.928377949,0,0,0,0,0,0,0,88.26445985,0,0,0,0,0,0,0,0,0,0,0,0,0,0,9.807162205,0,0,0,0,0,0,0,0,0,0,0,0,0,0,0,0,0,0,0,0,0,0,0,0,0,0,0,0,0,0,0,0,0,0,0,0,0,0,0,0,0,0,0,0,0,0,0,0,0,0,0,0,0,0,0,1,0,0,0,400,2,260,0,0,0,5,30,0,0,0,60,14.85,90.3
0,0,0,0,0,1.928377949,0,0,0,0,0,0,0,88.26445985,0,0,0,0,0,0,0,0,0,0,0,0,0,0,9.807162205,0,0,0,0,0,0,0,0,0,0,0,0,0,0,0,0,0,0,0,0,0,0,0,0,0,0,0,0,0,0,0,0,0,0,0,0,0,0,0,0,0,0,0,0,0,0,0,0,0,0,0,0,0,0,0,1,0,0,0,400,2,301,0,0,0,5,30,0,0,0,60,14.85,96.5
0,0,0,0,0,1.928377949,0,0,0,0,0,0,0,88.26445985,0,0,0,0,0,0,0,0,0,0,0,0,0,0,9.807162205,0,0,0,0,0,0,0,0,0,0,0,0,0,0,0,0,0,0,0,0,0,0,0,0,0,0,0,0,0,0,0,0,0,0,0,0,0,0,0,0,0,0,0,0,0,0,0,0,0,0,0,0,0,0,0,1,0,0,0,400,2,352,0,0,0,5,30,0,0,0,60,14.85,96.7
0,0,0,0,0,1.942108454,0,0,0,0,0,0,0,88.25210239,0,0,0,0,0,0,0,0,0,0,0,0,0,0,0,9.805789155,0,0,0,0,0,0,0,0,0,0,0,0,0,0,0,0,0,0,0,0,0,0,0,0,0,0,0,0,0,0,0,0,0,0,0,0,0,0,0,0,0,0,0,0,0,0,0,0,0,0,0,0,0,0,1,0,0,0,400,2,140,0,0,0,5,30,0,0,0,60,14.85,9.65
0,0,0,0,0,1.942108454,0,0,0,0,0,0,0,88.25210239,0,0,0,0,0,0,0,0,0,0,0,0,0,0,0,9.805789155,0,0,0,0,0,0,0,0,0,0,0,0,0,0,0,0,0,0,0,0,0,0,0,0,0,0,0,0,0,0,0,0,0,0,0,0,0,0,0,0,0,0,0,0,0,0,0,0,0,0,0,0,0,0,1,0,0,0,400,2,180,0,0,0,5,30,0,0,0,60,14.85,23.5
0,0,0,0,0,1.942108454,0,0,0,0,0,0,0,88.25210239,0,0,0,0,0,0,0,0,0,0,0,0,0,0,0,9.805789155,0,0,0,0,0,0,0,0,0,0,0,0,0,0,0,0,0,0,0,0,0,0,0,0,0,0,0,0,0,0,0,0,0,0,0,0,0,0,0,0,0,0,0,0,0,0,0,0,0,0,0,0,0,0,1,0,0,0,400,2,220,0,0,0,5,30,0,0,0,60,14.85,44.1
0,0,0,0,0,1.942108454,0,0,0,0,0,0,0,88.25210239,0,0,0,0,0,0,0,0,0,0,0,0,0,0,0,9.805789155,0,0,0,0,0,0,0,0,0,0,0,0,0,0,0,0,0,0,0,0,0,0,0,0,0,0,0,0,0,0,0,0,0,0,0,0,0,0,0,0,0,0,0,0,0,0,0,0,0,0,0,0,0,0,1,0,0,0,400,2,261,0,0,0,5,30,0,0,0,60,14.85,86.9
0,0,0,0,0,1.942108454,0,0,0,0,0,0,0,88.25210239,0,0,0,0,0,0,0,0,0,0,0,0,0,0,0,9.805789155,0,0,0,0,0,0,0,0,0,0,0,0,0,0,0,0,0,0,0,0,0,0,0,0,0,0,0,0,0,0,0,0,0,0,0,0,0,0,0,0,0,0,0,0,0,0,0,0,0,0,0,0,0,0,1,0,0,0,400,2,301,0,0,0,5,30,0,0,0,60,14.85,94.6
0,0,0,0,0,1.942108454,0,0,0,0,0,0,0,88.25210239,0,0,0,0,0,0,0,0,0,0,0,0,0,0,0,9.805789155,0,0,0,0,0,0,0,0,0,0,0,0,0,0,0,0,0,0,0,0,0,0,0,0,0,0,0,0,0,0,0,0,0,0,0,0,0,0,0,0,0,0,0,0,0,0,0,0,0,0,0,0,0,0,1,0,0,0,400,2,351,0,0,0,5,30,0,0,0,60,14.85,95.4
0,0,0,0,0,1.805740773,0,0,0,0,0,0,0,88.3748333,0,9.819425923,0,0,0,0,0,0,0,0,0,0,0,0,0,0,0,0,0,0,0,0,0,0,0,0,0,0,0,0,0,0,0,0,0,0,0,0,0,0,0,0,0,0,0,0,0,0,0,0,0,0,0,0,0,0,0,0,0,0,0,0,0,0,0,0,0,0,0,0,1,0,0,0,400,2,260,0,0,0,5,30,0,0,0,60,14.85,80.5
0,0,0,0,0,1.805740773,0,0,0,0,0,0,0,88.3748333,0,9.819425923,0,0,0,0,0,0,0,0,0,0,0,0,0,0,0,0,0,0,0,0,0,0,0,0,0,0,0,0,0,0,0,0,0,0,0,0,0,0,0,0,0,0,0,0,0,0,0,0,0,0,0,0,0,0,0,0,0,0,0,0,0,0,0,0,0,0,0,0,1,0,0,0,400,2,301,0,0,0,5,30,0,0,0,60,14.85,89.8
0,0,0,0,0,1.805740773,0,0,0,0,0,0,0,88.3748333,0,9.819425923,0,0,0,0,0,0,0,0,0,0,0,0,0,0,0,0,0,0,0,0,0,0,0,0,0,0,0,0,0,0,0,0,0,0,0,0,0,0,0,0,0,0,0,0,0,0,0,0,0,0,0,0,0,0,0,0,0,0,0,0,0,0,0,0,0,0,0,0,1,0,0,0,400,2,350,0,0,0,5,30,0,0,0,60,14.85,94.6
0,0,0,0,0,1.90554266,0,0,0,0,0,0,0,88.28501161,0,0,0,0,0,0,0,9.809445734,0,0,0,0,0,0,0,0,0,0,0,0,0,0,0,0,0,0,0,0,0,0,0,0,0,0,0,0,0,0,0,0,0,0,0,0,0,0,0,0,0,0,0,0,0,0,0,0,0,0,0,0,0,0,0,0,0,0,0,0,0,0,1,0,0,0,400,2,351,0,0,0,5,30,0,0,0,60,14.85,95.8
0,0,0,0,0,1.928377949,0,0,0,0,0,0,0,88.26445985,0,0,0,0,0,0,0,0,0,0,0,0,0,0,9.807162205,0,0,0,0,0,0,0,0,0,0,0,0,0,0,0,0,0,0,0,0,0,0,0,0,0,0,0,0,0,0,0,0,0,0,0,0,0,0,0,0,0,0,0,0,0,0,0,0,0,0,0,0,0,0,0,1,0,0,0,400,2,220,0,0,0,5,30,0,0,0,60,14.85,73.2
0,0,0,0,0,1.928377949,0,0,0,0,0,0,0,88.26445985,0,0,0,0,0,0,0,0,0,0,0,0,0,0,9.807162205,0,0,0,0,0,0,0,0,0,0,0,0,0,0,0,0,0,0,0,0,0,0,0,0,0,0,0,0,0,0,0,0,0,0,0,0,0,0,0,0,0,0,0,0,0,0,0,0,0,0,0,0,0,0,0,1,0,0,0,400,2,261,0,0,0,5,30,0,0,0,60,14.85,94.4
0,0,0,0,0,1.928377949,0,0,0,0,0,0,0,88.26445985,0,0,0,0,0,0,0,0,0,0,0,0,0,0,9.807162205,0,0,0,0,0,0,0,0,0,0,0,0,0,0,0,0,0,0,0,0,0,0,0,0,0,0,0,0,0,0,0,0,0,0,0,0,0,0,0,0,0,0,0,0,0,0,0,0,0,0,0,0,0,0,0,1,0,0,0,400,2,351,0,0,0,5,30,0,0,0,60,14.85,96.7
0,0,0,0,0,1.973570486,0,0,0,0,0,0,0,88.22378656,0,0,0,0,0,0,0,0,0,0,0,0,0,0,0,0,9.802642951,0,0,0,0,0,0,0,0,0,0,0,0,0,0,0,0,0,0,0,0,0,0,0,0,0,0,0,0,0,0,0,0,0,0,0,0,0,0,0,0,0,0,0,0,0,0,0,0,0,0,0,0,0,1,0,0,0,400,2,140,0,0,0,5,30,0,0,0,60,14.85,35.6
0,0,0,0,0,1.973570486,0,0,0,0,0,0,0,88.22378656,0,0,0,0,0,0,0,0,0,0,0,0,0,0,0,0,9.802642951,0,0,0,0,0,0,0,0,0,0,0,0,0,0,0,0,0,0,0,0,0,0,0,0,0,0,0,0,0,0,0,0,0,0,0,0,0,0,0,0,0,0,0,0,0,0,0,0,0,0,0,0,0,1,0,0,0,400,2,180,0,0,0,5,30,0,0,0,60,14.85,73.2
0,0,0,0,0,1.973570486,0,0,0,0,0,0,0,88.22378656,0,0,0,0,0,0,0,0,0,0,0,0,0,0,0,0,9.802642951,0,0,0,0,0,0,0,0,0,0,0,0,0,0,0,0,0,0,0,0,0,0,0,0,0,0,0,0,0,0,0,0,0,0,0,0,0,0,0,0,0,0,0,0,0,0,0,0,0,0,0,0,0,1,0,0,0,400,2,221,0,0,0,5,30,0,0,0,60,14.85,88
0,0,0,0,0,1.973570486,0,0,0,0,0,0,0,88.22378656,0,0,0,0,0,0,0,0,0,0,0,0,0,0,0,0,9.802642951,0,0,0,0,0,0,0,0,0,0,0,0,0,0,0,0,0,0,0,0,0,0,0,0,0,0,0,0,0,0,0,0,0,0,0,0,0,0,0,0,0,0,0,0,0,0,0,0,0,0,0,0,0,1,0,0,0,400,2,261,0,0,0,5,30,0,0,0,60,14.85,95.3
0,0,0,0,0,1.973570486,0,0,0,0,0,0,0,88.22378656,0,0,0,0,0,0,0,0,0,0,0,0,0,0,0,0,9.802642951,0,0,0,0,0,0,0,0,0,0,0,0,0,0,0,0,0,0,0,0,0,0,0,0,0,0,0,0,0,0,0,0,0,0,0,0,0,0,0,0,0,0,0,0,0,0,0,0,0,0,0,0,0,1,0,0,0,400,2,300,0,0,0,5,30,0,0,0,60,14.85,95.9
0,0,0,0,0,1.973570486,0,0,0,0,0,0,0,88.22378656,0,0,0,0,0,0,0,0,0,0,0,0,0,0,0,0,9.802642951,0,0,0,0,0,0,0,0,0,0,0,0,0,0,0,0,0,0,0,0,0,0,0,0,0,0,0,0,0,0,0,0,0,0,0,0,0,0,0,0,0,0,0,0,0,0,0,0,0,0,0,0,0,1,0,0,0,400,2,351,0,0,0,5,30,0,0,0,60,14.85,96.5
0,0,0,0,0.205300139,0,0,0,0,0,0,99.79469986,0,0,0,0,0,0,0,0,0,0,0,0,0,0,0,0,0,0,0,0,0,0,0,0,0,0,0,0,0,0,0,0,0,0,0,0,0,0,0,0,0,0,0,0,0,0,0,0,0,0,0,0,0,0,0,0,0,0,0,0,0,0,0,0,0,0,1,0,0,0,0,0,0,0,0,0,25,0,184,0,0,0,3,10,0,0,0,60,0.5,2.82
0,0,0,0,0.205300139,0,0,0,0,0,0,99.79469986,0,0,0,0,0,0,0,0,0,0,0,0,0,0,0,0,0,0,0,0,0,0,0,0,0,0,0,0,0,0,0,0,0,0,0,0,0,0,0,0,0,0,0,0,0,0,0,0,0,0,0,0,0,0,0,0,0,0,0,0,0,0,0,0,0,0,1,0,0,0,0,0,0,0,0,0,25,0,197,0,0,0,3,10,0,0,0,60,0.5,4.92
0,0,0,0,0.205300139,0,0,0,0,0,0,99.79469986,0,0,0,0,0,0,0,0,0,0,0,0,0,0,0,0,0,0,0,0,0,0,0,0,0,0,0,0,0,0,0,0,0,0,0,0,0,0,0,0,0,0,0,0,0,0,0,0,0,0,0,0,0,0,0,0,0,0,0,0,0,0,0,0,0,0,1,0,0,0,0,0,0,0,0,0,25,0,204,0,0,0,3,10,0,0,0,60,0.5,6.83
0,0,0,0,0.205300139,0,0,0,0,0,0,99.79469986,0,0,0,0,0,0,0,0,0,0,0,0,0,0,0,0,0,0,0,0,0,0,0,0,0,0,0,0,0,0,0,0,0,0,0,0,0,0,0,0,0,0,0,0,0,0,0,0,0,0,0,0,0,0,0,0,0,0,0,0,0,0,0,0,0,0,1,0,0,0,0,0,0,0,0,0,25,0,216,0,0,0,3,10,0,0,0,60,0.5,10.2
0,0,0,0,0.205300139,0,0,0,0,0,0,99.79469986,0,0,0,0,0,0,0,0,0,0,0,0,0,0,0,0,0,0,0,0,0,0,0,0,0,0,0,0,0,0,0,0,0,0,0,0,0,0,0,0,0,0,0,0,0,0,0,0,0,0,0,0,0,0,0,0,0,0,0,0,0,0,0,0,0,0,1,0,0,0,0,0,0,0,0,0,25,0,227,0,0,0,3,10,0,0,0,60,0.5,12.5
0,0,0,0,0.205300139,0,0,0,0,0,0,99.79469986,0,0,0,0,0,0,0,0,0,0,0,0,0,0,0,0,0,0,0,0,0,0,0,0,0,0,0,0,0,0,0,0,0,0,0,0,0,0,0,0,0,0,0,0,0,0,0,0,0,0,0,0,0,0,0,0,0,0,0,0,0,0,0,0,0,0,1,0,0,0,0,0,0,0,0,0,25,0,238,0,0,0,3,10,0,0,0,60,0.5,16.4
0,0,0,0,0.205300139,0,0,0,0,0,0,99.79469986,0,0,0,0,0,0,0,0,0,0,0,0,0,0,0,0,0,0,0,0,0,0,0,0,0,0,0,0,0,0,0,0,0,0,0,0,0,0,0,0,0,0,0,0,0,0,0,0,0,0,0,0,0,0,0,0,0,0,0,0,0,0,0,0,0,0,1,0,0,0,0,0,0,0,0,0,25,0,258,0,0,0,3,10,0,0,0,60,0.5,24.2
0,0,0,0,0.205300139,0,0,0,0,0,0,99.79469986,0,0,0,0,0,0,0,0,0,0,0,0,0,0,0,0,0,0,0,0,0,0,0,0,0,0,0,0,0,0,0,0,0,0,0,0,0,0,0,0,0,0,0,0,0,0,0,0,0,0,0,0,0,0,0,0,0,0,0,0,0,0,0,0,0,0,1,0,0,0,0,0,0,0,0,0,25,0,271,0,0,0,3,10,0,0,0,60,0.5,25.9
0,0,0,0,0.205300139,0,0,0,0,0,0,99.79469986,0,0,0,0,0,0,0,0,0,0,0,0,0,0,0,0,0,0,0,0,0,0,0,0,0,0,0,0,0,0,0,0,0,0,0,0,0,0,0,0,0,0,0,0,0,0,0,0,0,0,0,0,0,0,0,0,0,0,0,0,0,0,0,0,0,0,1,0,0,0,0,0,0,0,0,0,25,0,291,0,0,0,3,10,0,0,0,60,0.5,38.4
0,0,0,0,0.205300139,0,0,0,0,0,0,99.79469986,0,0,0,0,0,0,0,0,0,0,0,0,0,0,0,0,0,0,0,0,0,0,0,0,0,0,0,0,0,0,0,0,0,0,0,0,0,0,0,0,0,0,0,0,0,0,0,0,0,0,0,0,0,0,0,0,0,0,0,0,0,0,0,0,0,0,1,0,0,0,0,0,0,0,0,0,25,0,335,0,0,0,3,10,0,0,0,60,0.5,92.4
0,0,0,0,0.205300139,0,0,0,0,0,0,99.79469986,0,0,0,0,0,0,0,0,0,0,0,0,0,0,0,0,0,0,0,0,0,0,0,0,0,0,0,0,0,0,0,0,0,0,0,0,0,0,0,0,0,0,0,0,0,0,0,0,0,0,0,0,0,0,0,0,0,0,0,0,0,0,0,0,0,0,1,0,0,0,0,0,0,0,0,0,25,0,357,0,0,0,3,10,0,0,0,60,0.5,80.4
0,0,0,0,0.205300139,0,0,0,0,0,0,99.79469986,0,0,0,0,0,0,0,0,0,0,0,0,0,0,0,0,0,0,0,0,0,0,0,0,0,0,0,0,0,0,0,0,0,0,0,0,0,0,0,0,0,0,0,0,0,0,0,0,0,0,0,0,0,0,0,0,0,0,0,0,0,0,0,0,0,0,1,0,0,0,0,0,0,0,0,0,25,0,366,0,0,0,3,10,0,0,0,60,0.5,83.2
0,0,0,0,0.205300139,0,0,0,0,0,0,99.79469986,0,0,0,0,0,0,0,0,0,0,0,0,0,0,0,0,0,0,0,0,0,0,0,0,0,0,0,0,0,0,0,0,0,0,0,0,0,0,0,0,0,0,0,0,0,0,0,0,0,0,0,0,0,0,0,0,0,0,0,0,0,0,0,0,0,0,1,0,0,0,0,0,0,0,0,0,25,0,393,0,0,0,3,10,0,0,0,60,0.5,93.6
0,0,0,0,0.205300139,0,0,0,0,0,0,99.79469986,0,0,0,0,0,0,0,0,0,0,0,0,0,0,0,0,0,0,0,0,0,0,0,0,0,0,0,0,0,0,0,0,0,0,0,0,0,0,0,0,0,0,0,0,0,0,0,0,0,0,0,0,0,0,0,0,0,0,0,0,0,0,0,0,0,0,1,0,0,0,0,0,0,0,0,0,25,0,404,0,0,0,3,10,0,0,0,60,0.5,94.6
0,0,0,0,0.205300139,0,0,0,0,0,0,99.79469986,0,0,0,0,0,0,0,0,0,0,0,0,0,0,0,0,0,0,0,0,0,0,0,0,0,0,0,0,0,0,0,0,0,0,0,0,0,0,0,0,0,0,0,0,0,0,0,0,0,0,0,0,0,0,0,0,0,0,0,0,0,0,0,0,0,0,1,0,0,0,0,0,0,0,0,0,25,0,170,0,0,0,3,10,0,0,0,60,0.5,2.22
0,0,0,0,0.205300139,0,0,0,0,0,0,99.79469986,0,0,0,0,0,0,0,0,0,0,0,0,0,0,0,0,0,0,0,0,0,0,0,0,0,0,0,0,0,0,0,0,0,0,0,0,0,0,0,0,0,0,0,0,0,0,0,0,0,0,0,0,0,0,0,0,0,0,0,0,0,0,0,0,0,0,1,0,0,0,0,0,0,0,0,0,25,0,190,0,0,0,3,10,0,0,0,60,0.5,6.44
0,0,0,0,0.205300139,0,0,0,0,0,0,99.79469986,0,0,0,0,0,0,0,0,0,0,0,0,0,0,0,0,0,0,0,0,0,0,0,0,0,0,0,0,0,0,0,0,0,0,0,0,0,0,0,0,0,0,0,0,0,0,0,0,0,0,0,0,0,0,0,0,0,0,0,0,0,0,0,0,0,0,1,0,0,0,0,0,0,0,0,0,25,0,203,0,0,0,3,10,0,0,0,60,0.5,11.5
0,0,0,0,0.205300139,0,0,0,0,0,0,99.79469986,0,0,0,0,0,0,0,0,0,0,0,0,0,0,0,0,0,0,0,0,0,0,0,0,0,0,0,0,0,0,0,0,0,0,0,0,0,0,0,0,0,0,0,0,0,0,0,0,0,0,0,0,0,0,0,0,0,0,0,0,0,0,0,0,0,0,1,0,0,0,0,0,0,0,0,0,25,0,235,0,0,0,3,10,0,0,0,60,0.5,28.1
0,0,0,0,0.205300139,0,0,0,0,0,0,99.79469986,0,0,0,0,0,0,0,0,0,0,0,0,0,0,0,0,0,0,0,0,0,0,0,0,0,0,0,0,0,0,0,0,0,0,0,0,0,0,0,0,0,0,0,0,0,0,0,0,0,0,0,0,0,0,0,0,0,0,0,0,0,0,0,0,0,0,1,0,0,0,0,0,0,0,0,0,25,0,255,0,0,0,3,10,0,0,0,60,0.5,40.1
0,0,0,0,0.205300139,0,0,0,0,0,0,99.79469986,0,0,0,0,0,0,0,0,0,0,0,0,0,0,0,0,0,0,0,0,0,0,0,0,0,0,0,0,0,0,0,0,0,0,0,0,0,0,0,0,0,0,0,0,0,0,0,0,0,0,0,0,0,0,0,0,0,0,0,0,0,0,0,0,0,0,1,0,0,0,0,0,0,0,0,0,25,0,267,0,0,0,3,10,0,0,0,60,0.5,45.4
0,0,0,0,0.205300139,0,0,0,0,0,0,99.79469986,0,0,0,0,0,0,0,0,0,0,0,0,0,0,0,0,0,0,0,0,0,0,0,0,0,0,0,0,0,0,0,0,0,0,0,0,0,0,0,0,0,0,0,0,0,0,0,0,0,0,0,0,0,0,0,0,0,0,0,0,0,0,0,0,0,0,1,0,0,0,0,0,0,0,0,0,25,0,284,0,0,0,3,10,0,0,0,60,0.5,61.8
0,0,0,0,0.205300139,0,0,0,0,0,0,99.79469986,0,0,0,0,0,0,0,0,0,0,0,0,0,0,0,0,0,0,0,0,0,0,0,0,0,0,0,0,0,0,0,0,0,0,0,0,0,0,0,0,0,0,0,0,0,0,0,0,0,0,0,0,0,0,0,0,0,0,0,0,0,0,0,0,0,0,1,0,0,0,0,0,0,0,0,0,25,0,298,0,0,0,3,10,0,0,0,60,0.5,64.5
0,0,0,0,0.205300139,0,0,0,0,0,0,99.79469986,0,0,0,0,0,0,0,0,0,0,0,0,0,0,0,0,0,0,0,0,0,0,0,0,0,0,0,0,0,0,0,0,0,0,0,0,0,0,0,0,0,0,0,0,0,0,0,0,0,0,0,0,0,0,0,0,0,0,0,0,0,0,0,0,0,0,1,0,0,0,0,0,0,0,0,0,25,0,316,0,0,0,3,10,0,0,0,60,0.5,76.9
0,0,0,0,0.205300139,0,0,0,0,0,0,99.79469986,0,0,0,0,0,0,0,0,0,0,0,0,0,0,0,0,0,0,0,0,0,0,0,0,0,0,0,0,0,0,0,0,0,0,0,0,0,0,0,0,0,0,0,0,0,0,0,0,0,0,0,0,0,0,0,0,0,0,0,0,0,0,0,0,0,0,1,0,0,0,0,0,0,0,0,0,25,0,330,0,0,0,3,10,0,0,0,60,0.5,90.1
0,0,0,0,0.205300139,0,0,0,0,0,0,99.79469986,0,0,0,0,0,0,0,0,0,0,0,0,0,0,0,0,0,0,0,0,0,0,0,0,0,0,0,0,0,0,0,0,0,0,0,0,0,0,0,0,0,0,0,0,0,0,0,0,0,0,0,0,0,0,0,0,0,0,0,0,0,0,0,0,0,0,1,0,0,0,0,0,0,0,0,0,25,0,350,0,0,0,3,10,0,0,0,60,0.5,95
0,0,0,0,0.205300139,0,0,0,0,0,0,99.79469986,0,0,0,0,0,0,0,0,0,0,0,0,0,0,0,0,0,0,0,0,0,0,0,0,0,0,0,0,0,0,0,0,0,0,0,0,0,0,0,0,0,0,0,0,0,0,0,0,0,0,0,0,0,0,0,0,0,0,0,0,0,0,0,0,0,0,1,0,0,0,0,0,0,0,0,0,25,0,364,0,0,0,3,10,0,0,0,60,0.5,95.4
0,0,0,0,0.205300139,0,0,0,0,0,0,99.79469986,0,0,0,0,0,0,0,0,0,0,0,0,0,0,0,0,0,0,0,0,0,0,0,0,0,0,0,0,0,0,0,0,0,0,0,0,0,0,0,0,0,0,0,0,0,0,0,0,0,0,0,0,0,0,0,0,0,0,0,0,0,0,0,0,0,0,1,0,0,0,0,0,0,0,0,0,25,0,390,0,0,0,3,10,0,0,0,60,0.5,97
0,0,0,0,0.205085669,0,0,0,0,0,0,99.59025616,0,0,0,0,0,0,0,0,0,0,0,0,0,0,0,0,0,0,0,0,0,0,0,0,0,0,0,0,0,0,0,0,0,0,0,0,0,0,0,0,0.20465817,0,0,0,0,0,0,0,0,0,0,0,0,0,0,0,0,0,0,0,0,0,0,0,0,0,1,0,0,0,0,0,0,0,0,0,25,0,171,0,0,0,3,10,0,0,0,60,0.5,2.43
0,0,0,0,0.205085669,0,0,0,0,0,0,99.59025616,0,0,0,0,0,0,0,0,0,0,0,0,0,0,0,0,0,0,0,0,0,0,0,0,0,0,0,0,0,0,0,0,0,0,0,0,0,0,0,0,0.20465817,0,0,0,0,0,0,0,0,0,0,0,0,0,0,0,0,0,0,0,0,0,0,0,0,0,1,0,0,0,0,0,0,0,0,0,25,0,180,0,0,0,3,10,0,0,0,60,0.5,4.97
0,0,0,0,0.205085669,0,0,0,0,0,0,99.59025616,0,0,0,0,0,0,0,0,0,0,0,0,0,0,0,0,0,0,0,0,0,0,0,0,0,0,0,0,0,0,0,0,0,0,0,0,0,0,0,0,0.20465817,0,0,0,0,0,0,0,0,0,0,0,0,0,0,0,0,0,0,0,0,0,0,0,0,0,1,0,0,0,0,0,0,0,0,0,25,0,191,0,0,0,3,10,0,0,0,60,0.5,7.5
0,0,0,0,0.205085669,0,0,0,0,0,0,99.59025616,0,0,0,0,0,0,0,0,0,0,0,0,0,0,0,0,0,0,0,0,0,0,0,0,0,0,0,0,0,0,0,0,0,0,0,0,0,0,0,0,0.20465817,0,0,0,0,0,0,0,0,0,0,0,0,0,0,0,0,0,0,0,0,0,0,0,0,0,1,0,0,0,0,0,0,0,0,0,25,0,201,0,0,0,3,10,0,0,0,60,0.5,11.3
0,0,0,0,0.205085669,0,0,0,0,0,0,99.59025616,0,0,0,0,0,0,0,0,0,0,0,0,0,0,0,0,0,0,0,0,0,0,0,0,0,0,0,0,0,0,0,0,0,0,0,0,0,0,0,0,0.20465817,0,0,0,0,0,0,0,0,0,0,0,0,0,0,0,0,0,0,0,0,0,0,0,0,0,1,0,0,0,0,0,0,0,0,0,25,0,213,0,0,0,3,10,0,0,0,60,0.5,16.2
0,0,0,0,0.205085669,0,0,0,0,0,0,99.59025616,0,0,0,0,0,0,0,0,0,0,0,0,0,0,0,0,0,0,0,0,0,0,0,0,0,0,0,0,0,0,0,0,0,0,0,0,0,0,0,0,0.20465817,0,0,0,0,0,0,0,0,0,0,0,0,0,0,0,0,0,0,0,0,0,0,0,0,0,1,0,0,0,0,0,0,0,0,0,25,0,240,0,0,0,3,10,0,0,0,60,0.5,26
0,0,0,0,0.205085669,0,0,0,0,0,0,99.59025616,0,0,0,0,0,0,0,0,0,0,0,0,0,0,0,0,0,0,0,0,0,0,0,0,0,0,0,0,0,0,0,0,0,0,0,0,0,0,0,0,0.20465817,0,0,0,0,0,0,0,0,0,0,0,0,0,0,0,0,0,0,0,0,0,0,0,0,0,1,0,0,0,0,0,0,0,0,0,25,0,258,0,0,0,3,10,0,0,0,60,0.5,42
0,0,0,0,0.205085669,0,0,0,0,0,0,99.59025616,0,0,0,0,0,0,0,0,0,0,0,0,0,0,0,0,0,0,0,0,0,0,0,0,0,0,0,0,0,0,0,0,0,0,0,0,0,0,0,0,0.20465817,0,0,0,0,0,0,0,0,0,0,0,0,0,0,0,0,0,0,0,0,0,0,0,0,0,1,0,0,0,0,0,0,0,0,0,25,0,270,0,0,0,3,10,0,0,0,60,0.5,45.1
0,0,0,0,0.205085669,0,0,0,0,0,0,99.59025616,0,0,0,0,0,0,0,0,0,0,0,0,0,0,0,0,0,0,0,0,0,0,0,0,0,0,0,0,0,0,0,0,0,0,0,0,0,0,0,0,0.20465817,0,0,0,0,0,0,0,0,0,0,0,0,0,0,0,0,0,0,0,0,0,0,0,0,0,1,0,0,0,0,0,0,0,0,0,25,0,296,0,0,0,3,10,0,0,0,60,0.5,65.6
0,0,0,0,0.205085669,0,0,0,0,0,0,99.59025616,0,0,0,0,0,0,0,0,0,0,0,0,0,0,0,0,0,0,0,0,0,0,0,0,0,0,0,0,0,0,0,0,0,0,0,0,0,0,0,0,0.20465817,0,0,0,0,0,0,0,0,0,0,0,0,0,0,0,0,0,0,0,0,0,0,0,0,0,1,0,0,0,0,0,0,0,0,0,25,0,319,0,0,0,3,10,0,0,0,60,0.5,84.8
0,0,0,0,0.205085669,0,0,0,0,0,0,99.59025616,0,0,0,0,0,0,0,0,0,0,0,0,0,0,0,0,0,0,0,0,0,0,0,0,0,0,0,0,0,0,0,0,0,0,0,0,0,0,0,0,0.20465817,0,0,0,0,0,0,0,0,0,0,0,0,0,0,0,0,0,0,0,0,0,0,0,0,0,1,0,0,0,0,0,0,0,0,0,25,0,329,0,0,0,3,10,0,0,0,60,0.5,94
0,0,0,0,0.205085669,0,0,0,0,0,0,99.59025616,0,0,0,0,0,0,0,0,0,0,0,0,0,0,0,0,0,0,0,0,0,0,0,0,0,0,0,0,0,0,0,0,0,0,0,0,0,0,0,0,0.20465817,0,0,0,0,0,0,0,0,0,0,0,0,0,0,0,0,0,0,0,0,0,0,0,0,0,1,0,0,0,0,0,0,0,0,0,25,0,360,0,0,0,3,10,0,0,0,60,0.5,96.9
0,0,0,0,0.205085669,0,0,0,0,0,0,99.59025616,0,0,0,0,0,0,0,0,0,0,0,0,0,0,0,0,0,0,0,0,0,0,0,0,0,0,0,0,0,0,0,0,0,0,0,0,0,0,0,0,0.20465817,0,0,0,0,0,0,0,0,0,0,0,0,0,0,0,0,0,0,0,0,0,0,0,0,0,1,0,0,0,0,0,0,0,0,0,25,0,390,0,0,0,3,10,0,0,0,60,0.5,96.6
0,0,0,0,0.204994951,0,0,0,0,0,0,99.58626227,0,0,0,0,0,0,0,0,0,0,0,0,0,0,0,0,0,0,0,0,0,0,0,0,0,0,0,0,0,0,0,0,0,0,0,0,0,0,0,0,0,0,0,0,0,0,0,0.208742774,0,0,0,0,0,0,0,0,0,0,0,0,0,0,0,0,0,0,1,0,0,0,0,0,0,0,0,0,25,0,181,0,0,0,3,10,0,0,0,60,0.5,7.32
0,0,0,0,0.204994951,0,0,0,0,0,0,99.58626227,0,0,0,0,0,0,0,0,0,0,0,0,0,0,0,0,0,0,0,0,0,0,0,0,0,0,0,0,0,0,0,0,0,0,0,0,0,0,0,0,0,0,0,0,0,0,0,0.208742774,0,0,0,0,0,0,0,0,0,0,0,0,0,0,0,0,0,0,1,0,0,0,0,0,0,0,0,0,25,0,196,0,0,0,3,10,0,0,0,60,0.5,12.2
0,0,0,0,0.204994951,0,0,0,0,0,0,99.58626227,0,0,0,0,0,0,0,0,0,0,0,0,0,0,0,0,0,0,0,0,0,0,0,0,0,0,0,0,0,0,0,0,0,0,0,0,0,0,0,0,0,0,0,0,0,0,0,0.208742774,0,0,0,0,0,0,0,0,0,0,0,0,0,0,0,0,0,0,1,0,0,0,0,0,0,0,0,0,25,0,210,0,0,0,3,10,0,0,0,60,0.5,20.5
0,0,0,0,0.204994951,0,0,0,0,0,0,99.58626227,0,0,0,0,0,0,0,0,0,0,0,0,0,0,0,0,0,0,0,0,0,0,0,0,0,0,0,0,0,0,0,0,0,0,0,0,0,0,0,0,0,0,0,0,0,0,0,0.208742774,0,0,0,0,0,0,0,0,0,0,0,0,0,0,0,0,0,0,1,0,0,0,0,0,0,0,0,0,25,0,233,0,0,0,3,10,0,0,0,60,0.5,40.8
0,0,0,0,0.204994951,0,0,0,0,0,0,99.58626227,0,0,0,0,0,0,0,0,0,0,0,0,0,0,0,0,0,0,0,0,0,0,0,0,0,0,0,0,0,0,0,0,0,0,0,0,0,0,0,0,0,0,0,0,0,0,0,0.208742774,0,0,0,0,0,0,0,0,0,0,0,0,0,0,0,0,0,0,1,0,0,0,0,0,0,0,0,0,25,0,245,0,0,0,3,10,0,0,0,60,0.5,46.9
0,0,0,0,0.204994951,0,0,0,0,0,0,99.58626227,0,0,0,0,0,0,0,0,0,0,0,0,0,0,0,0,0,0,0,0,0,0,0,0,0,0,0,0,0,0,0,0,0,0,0,0,0,0,0,0,0,0,0,0,0,0,0,0.208742774,0,0,0,0,0,0,0,0,0,0,0,0,0,0,0,0,0,0,1,0,0,0,0,0,0,0,0,0,25,0,261,0,0,0,3,10,0,0,0,60,0.5,63.1
0,0,0,0,0.204994951,0,0,0,0,0,0,99.58626227,0,0,0,0,0,0,0,0,0,0,0,0,0,0,0,0,0,0,0,0,0,0,0,0,0,0,0,0,0,0,0,0,0,0,0,0,0,0,0,0,0,0,0,0,0,0,0,0.208742774,0,0,0,0,0,0,0,0,0,0,0,0,0,0,0,0,0,0,1,0,0,0,0,0,0,0,0,0,25,0,273,0,0,0,3,10,0,0,0,60,0.5,68.4
0,0,0,0,0.204994951,0,0,0,0,0,0,99.58626227,0,0,0,0,0,0,0,0,0,0,0,0,0,0,0,0,0,0,0,0,0,0,0,0,0,0,0,0,0,0,0,0,0,0,0,0,0,0,0,0,0,0,0,0,0,0,0,0.208742774,0,0,0,0,0,0,0,0,0,0,0,0,0,0,0,0,0,0,1,0,0,0,0,0,0,0,0,0,25,0,287,0,0,0,3,10,0,0,0,60,0.5,86.6
0,0,0,0,0.204994951,0,0,0,0,0,0,99.58626227,0,0,0,0,0,0,0,0,0,0,0,0,0,0,0,0,0,0,0,0,0,0,0,0,0,0,0,0,0,0,0,0,0,0,0,0,0,0,0,0,0,0,0,0,0,0,0,0.208742774,0,0,0,0,0,0,0,0,0,0,0,0,0,0,0,0,0,0,1,0,0,0,0,0,0,0,0,0,25,0,310,0,0,0,3,10,0,0,0,60,0.5,93.2
0,0,0,0,0.204994951,0,0,0,0,0,0,99.58626227,0,0,0,0,0,0,0,0,0,0,0,0,0,0,0,0,0,0,0,0,0,0,0,0,0,0,0,0,0,0,0,0,0,0,0,0,0,0,0,0,0,0,0,0,0,0,0,0.208742774,0,0,0,0,0,0,0,0,0,0,0,0,0,0,0,0,0,0,1,0,0,0,0,0,0,0,0,0,25,0,327,0,0,0,3,10,0,0,0,60,0.5,96.3
0,0,0,0,0.204994951,0,0,0,0,0,0,99.58626227,0,0,0,0,0,0,0,0,0,0,0,0,0,0,0,0,0,0,0,0,0,0,0,0,0,0,0,0,0,0,0,0,0,0,0,0,0,0,0,0,0,0,0,0,0,0,0,0.208742774,0,0,0,0,0,0,0,0,0,0,0,0,0,0,0,0,0,0,1,0,0,0,0,0,0,0,0,0,25,0,347,0,0,0,3,10,0,0,0,60,0.5,97.3
0,0,0,0,0.204994951,0,0,0,0,0,0,99.58626227,0,0,0,0,0,0,0,0,0,0,0,0,0,0,0,0,0,0,0,0,0,0,0,0,0,0,0,0,0,0,0,0,0,0,0,0,0,0,0,0,0,0,0,0,0,0,0,0.208742774,0,0,0,0,0,0,0,0,0,0,0,0,0,0,0,0,0,0,1,0,0,0,0,0,0,0,0,0,25,0,367,0,0,0,3,10,0,0,0,60,0.5,97.1
0,0,0,0,0.204994951,0,0,0,0,0,0,99.58626227,0,0,0,0,0,0,0,0,0,0,0,0,0,0,0,0,0,0,0,0,0,0,0,0,0,0,0,0,0,0,0,0,0,0,0,0,0,0,0,0,0,0,0,0,0,0,0,0.208742774,0,0,0,0,0,0,0,0,0,0,0,0,0,0,0,0,0,0,1,0,0,0,0,0,0,0,0,0,25,0,388,0,0,0,3,10,0,0,0,60,0.5,95.5
0,0,0,0,0.204994951,0,0,0,0,0,0,99.58626227,0,0,0,0,0,0,0,0,0,0,0,0,0,0,0,0,0,0,0,0,0,0,0,0,0,0,0,0,0,0,0,0,0,0,0,0,0,0,0,0,0,0,0,0,0,0,0,0.208742774,0,0,0,0,0,0,0,0,0,0,0,0,0,0,0,0,0,0,1,0,0,0,0,0,0,0,0,0,25,0,417,0,0,0,3,10,0,0,0,60,0.5,95.8
0,0,0,0,0.205579914,0,0,0,0,0,0,99.5892243,0,0,0,0,0,0,0,0,0,0,0,0,0,0,0,0,0,0,0,0,0,0,0,0,0,0,0,0,0,0,0,0,0,0,0,0,0,0,0,0,0,0,0,0.205195791,0,0,0,0,0,0,0,0,0,0,0,0,0,0,0,0,0,0,0,0,0,0,1,0,0,0,0,0,0,0,0,0,25,0,169,0,0,0,3,10,0,0,0,60,0.5,2.86
0,0,0,0,0.205579914,0,0,0,0,0,0,99.5892243,0,0,0,0,0,0,0,0,0,0,0,0,0,0,0,0,0,0,0,0,0,0,0,0,0,0,0,0,0,0,0,0,0,0,0,0,0,0,0,0,0,0,0,0.205195791,0,0,0,0,0,0,0,0,0,0,0,0,0,0,0,0,0,0,0,0,0,0,1,0,0,0,0,0,0,0,0,0,25,0,197,0,0,0,3,10,0,0,0,60,0.5,6.85
0,0,0,0,0.205579914,0,0,0,0,0,0,99.5892243,0,0,0,0,0,0,0,0,0,0,0,0,0,0,0,0,0,0,0,0,0,0,0,0,0,0,0,0,0,0,0,0,0,0,0,0,0,0,0,0,0,0,0,0.205195791,0,0,0,0,0,0,0,0,0,0,0,0,0,0,0,0,0,0,0,0,0,0,1,0,0,0,0,0,0,0,0,0,25,0,229,0,0,0,3,10,0,0,0,60,0.5,20.4
0,0,0,0,0.205579914,0,0,0,0,0,0,99.5892243,0,0,0,0,0,0,0,0,0,0,0,0,0,0,0,0,0,0,0,0,0,0,0,0,0,0,0,0,0,0,0,0,0,0,0,0,0,0,0,0,0,0,0,0.205195791,0,0,0,0,0,0,0,0,0,0,0,0,0,0,0,0,0,0,0,0,0,0,1,0,0,0,0,0,0,0,0,0,25,0,246,0,0,0,3,10,0,0,0,60,0.5,31.7
0,0,0,0,0.205579914,0,0,0,0,0,0,99.5892243,0,0,0,0,0,0,0,0,0,0,0,0,0,0,0,0,0,0,0,0,0,0,0,0,0,0,0,0,0,0,0,0,0,0,0,0,0,0,0,0,0,0,0,0.205195791,0,0,0,0,0,0,0,0,0,0,0,0,0,0,0,0,0,0,0,0,0,0,1,0,0,0,0,0,0,0,0,0,25,0,259,0,0,0,3,10,0,0,0,60,0.5,40.5
0,0,0,0,0.205579914,0,0,0,0,0,0,99.5892243,0,0,0,0,0,0,0,0,0,0,0,0,0,0,0,0,0,0,0,0,0,0,0,0,0,0,0,0,0,0,0,0,0,0,0,0,0,0,0,0,0,0,0,0.205195791,0,0,0,0,0,0,0,0,0,0,0,0,0,0,0,0,0,0,0,0,0,0,1,0,0,0,0,0,0,0,0,0,25,0,276,0,0,0,3,10,0,0,0,60,0.5,51.8
0,0,0,0,0.205579914,0,0,0,0,0,0,99.5892243,0,0,0,0,0,0,0,0,0,0,0,0,0,0,0,0,0,0,0,0,0,0,0,0,0,0,0,0,0,0,0,0,0,0,0,0,0,0,0,0,0,0,0,0.205195791,0,0,0,0,0,0,0,0,0,0,0,0,0,0,0,0,0,0,0,0,0,0,1,0,0,0,0,0,0,0,0,0,25,0,290,0,0,0,3,10,0,0,0,60,0.5,62
0,0,0,0,0.205579914,0,0,0,0,0,0,99.5892243,0,0,0,0,0,0,0,0,0,0,0,0,0,0,0,0,0,0,0,0,0,0,0,0,0,0,0,0,0,0,0,0,0,0,0,0,0,0,0,0,0,0,0,0.205195791,0,0,0,0,0,0,0,0,0,0,0,0,0,0,0,0,0,0,0,0,0,0,1,0,0,0,0,0,0,0,0,0,25,0,307,0,0,0,3,10,0,0,0,60,0.5,72.4
0,0,0,0,0.205579914,0,0,0,0,0,0,99.5892243,0,0,0,0,0,0,0,0,0,0,0,0,0,0,0,0,0,0,0,0,0,0,0,0,0,0,0,0,0,0,0,0,0,0,0,0,0,0,0,0,0,0,0,0.205195791,0,0,0,0,0,0,0,0,0,0,0,0,0,0,0,0,0,0,0,0,0,0,1,0,0,0,0,0,0,0,0,0,25,0,322,0,0,0,3,10,0,0,0,60,0.5,88.4
0,0,0,0,0.205579914,0,0,0,0,0,0,99.5892243,0,0,0,0,0,0,0,0,0,0,0,0,0,0,0,0,0,0,0,0,0,0,0,0,0,0,0,0,0,0,0,0,0,0,0,0,0,0,0,0,0,0,0,0.205195791,0,0,0,0,0,0,0,0,0,0,0,0,0,0,0,0,0,0,0,0,0,0,1,0,0,0,0,0,0,0,0,0,25,0,342,0,0,0,3,10,0,0,0,60,0.5,96.5
0,0,0,0,0.205579914,0,0,0,0,0,0,99.5892243,0,0,0,0,0,0,0,0,0,0,0,0,0,0,0,0,0,0,0,0,0,0,0,0,0,0,0,0,0,0,0,0,0,0,0,0,0,0,0,0,0,0,0,0.205195791,0,0,0,0,0,0,0,0,0,0,0,0,0,0,0,0,0,0,0,0,0,0,1,0,0,0,0,0,0,0,0,0,25,0,361,0,0,0,3,10,0,0,0,60,0.5,97.3
0,0,0,0,0.205579914,0,0,0,0,0,0,99.5892243,0,0,0,0,0,0,0,0,0,0,0,0,0,0,0,0,0,0,0,0,0,0,0,0,0,0,0,0,0,0,0,0,0,0,0,0,0,0,0,0,0,0,0,0.205195791,0,0,0,0,0,0,0,0,0,0,0,0,0,0,0,0,0,0,0,0,0,0,1,0,0,0,0,0,0,0,0,0,25,0,383,0,0,0,3,10,0,0,0,60,0.5,95.7
0,0,0,0,0.205579914,0,0,0,0,0,0,99.5892243,0,0,0,0,0,0,0,0,0,0,0,0,0,0,0,0,0,0,0,0,0,0,0,0,0,0,0,0,0,0,0,0,0,0,0,0,0,0,0,0,0,0,0,0.205195791,0,0,0,0,0,0,0,0,0,0,0,0,0,0,0,0,0,0,0,0,0,0,1,0,0,0,0,0,0,0,0,0,25,0,421,0,0,0,3,10,0,0,0,60,0.5,95.4
0,0,0,0,0.205213577,0,0,0,0,0,0,99.73557956,0,0,0,0,0,0,0,0,0,0,0,0,0,0,0,0,0,0,0,0,0,0,0,0,0,0,0,0,0,0,0,0,0,0,0,0,0,0,0,0,0,0,0,0,0,0,0,0.059206862,0,0,0,0,0,0,0,0,0,0,0,0,0,0,0,0,0,0,1,0,0,0,0,0,0,0,0,0,25,0,174,0,0,0,3,10,0,0,0,60,0.5,3.36
0,0,0,0,0.205213577,0,0,0,0,0,0,99.73557956,0,0,0,0,0,0,0,0,0,0,0,0,0,0,0,0,0,0,0,0,0,0,0,0,0,0,0,0,0,0,0,0,0,0,0,0,0,0,0,0,0,0,0,0,0,0,0,0.059206862,0,0,0,0,0,0,0,0,0,0,0,0,0,0,0,0,0,0,1,0,0,0,0,0,0,0,0,0,25,0,196,0,0,0,3,10,0,0,0,60,0.5,8.87
0,0,0,0,0.205213577,0,0,0,0,0,0,99.73557956,0,0,0,0,0,0,0,0,0,0,0,0,0,0,0,0,0,0,0,0,0,0,0,0,0,0,0,0,0,0,0,0,0,0,0,0,0,0,0,0,0,0,0,0,0,0,0,0.059206862,0,0,0,0,0,0,0,0,0,0,0,0,0,0,0,0,0,0,1,0,0,0,0,0,0,0,0,0,25,0,217,0,0,0,3,10,0,0,0,60,0.5,17.3
0,0,0,0,0.205213577,0,0,0,0,0,0,99.73557956,0,0,0,0,0,0,0,0,0,0,0,0,0,0,0,0,0,0,0,0,0,0,0,0,0,0,0,0,0,0,0,0,0,0,0,0,0,0,0,0,0,0,0,0,0,0,0,0.059206862,0,0,0,0,0,0,0,0,0,0,0,0,0,0,0,0,0,0,1,0,0,0,0,0,0,0,0,0,25,0,252,0,0,0,3,10,0,0,0,60,0.5,36.3
0,0,0,0,0.205213577,0,0,0,0,0,0,99.73557956,0,0,0,0,0,0,0,0,0,0,0,0,0,0,0,0,0,0,0,0,0,0,0,0,0,0,0,0,0,0,0,0,0,0,0,0,0,0,0,0,0,0,0,0,0,0,0,0.059206862,0,0,0,0,0,0,0,0,0,0,0,0,0,0,0,0,0,0,1,0,0,0,0,0,0,0,0,0,25,0,273,0,0,0,3,10,0,0,0,60,0.5,49.2
0,0,0,0,0.205213577,0,0,0,0,0,0,99.73557956,0,0,0,0,0,0,0,0,0,0,0,0,0,0,0,0,0,0,0,0,0,0,0,0,0,0,0,0,0,0,0,0,0,0,0,0,0,0,0,0,0,0,0,0,0,0,0,0.059206862,0,0,0,0,0,0,0,0,0,0,0,0,0,0,0,0,0,0,1,0,0,0,0,0,0,0,0,0,25,0,285,0,0,0,3,10,0,0,0,60,0.5,57.8
0,0,0,0,0.205213577,0,0,0,0,0,0,99.73557956,0,0,0,0,0,0,0,0,0,0,0,0,0,0,0,0,0,0,0,0,0,0,0,0,0,0,0,0,0,0,0,0,0,0,0,0,0,0,0,0,0,0,0,0,0,0,0,0.059206862,0,0,0,0,0,0,0,0,0,0,0,0,0,0,0,0,0,0,1,0,0,0,0,0,0,0,0,0,25,0,294,0,0,0,3,10,0,0,0,60,0.5,64.7
0,0,0,0,0.205213577,0,0,0,0,0,0,99.73557956,0,0,0,0,0,0,0,0,0,0,0,0,0,0,0,0,0,0,0,0,0,0,0,0,0,0,0,0,0,0,0,0,0,0,0,0,0,0,0,0,0,0,0,0,0,0,0,0.059206862,0,0,0,0,0,0,0,0,0,0,0,0,0,0,0,0,0,0,1,0,0,0,0,0,0,0,0,0,25,0,311,0,0,0,3,10,0,0,0,60,0.5,80.7
0,0,0,0,0.205213577,0,0,0,0,0,0,99.73557956,0,0,0,0,0,0,0,0,0,0,0,0,0,0,0,0,0,0,0,0,0,0,0,0,0,0,0,0,0,0,0,0,0,0,0,0,0,0,0,0,0,0,0,0,0,0,0,0.059206862,0,0,0,0,0,0,0,0,0,0,0,0,0,0,0,0,0,0,1,0,0,0,0,0,0,0,0,0,25,0,320,0,0,0,3,10,0,0,0,60,0.5,84.4
0,0,0,0,0.205213577,0,0,0,0,0,0,99.73557956,0,0,0,0,0,0,0,0,0,0,0,0,0,0,0,0,0,0,0,0,0,0,0,0,0,0,0,0,0,0,0,0,0,0,0,0,0,0,0,0,0,0,0,0,0,0,0,0.059206862,0,0,0,0,0,0,0,0,0,0,0,0,0,0,0,0,0,0,1,0,0,0,0,0,0,0,0,0,25,0,339,0,0,0,3,10,0,0,0,60,0.5,96.3
0,0,0,0,0.205213577,0,0,0,0,0,0,99.73557956,0,0,0,0,0,0,0,0,0,0,0,0,0,0,0,0,0,0,0,0,0,0,0,0,0,0,0,0,0,0,0,0,0,0,0,0,0,0,0,0,0,0,0,0,0,0,0,0.059206862,0,0,0,0,0,0,0,0,0,0,0,0,0,0,0,0,0,0,1,0,0,0,0,0,0,0,0,0,25,0,379,0,0,0,3,10,0,0,0,60,0.5,97.2
0,0,0,0,0.205213577,0,0,0,0,0,0,99.73557956,0,0,0,0,0,0,0,0,0,0,0,0,0,0,0,0,0,0,0,0,0,0,0,0,0,0,0,0,0,0,0,0,0,0,0,0,0,0,0,0,0,0,0,0,0,0,0,0.059206862,0,0,0,0,0,0,0,0,0,0,0,0,0,0,0,0,0,0,1,0,0,0,0,0,0,0,0,0,25,0,419,0,0,0,3,10,0,0,0,60,0.5,95.5
0,0,0,0,0.204690669,0,0,0,0,0,0,99.37844347,0,0,0,0,0,0,0,0,0,0,0,0,0,0,0,0,0,0,0,0,0,0,0,0,0,0,0,0,0,0,0,0,0,0,0,0,0,0,0,0,0,0,0,0,0,0,0,0.416865858,0,0,0,0,0,0,0,0,0,0,0,0,0,0,0,0,0,0,1,0,0,0,0,0,0,0,0,0,25,0,176,0,0,0,3,10,0,0,0,60,0.5,4.18
0,0,0,0,0.204690669,0,0,0,0,0,0,99.37844347,0,0,0,0,0,0,0,0,0,0,0,0,0,0,0,0,0,0,0,0,0,0,0,0,0,0,0,0,0,0,0,0,0,0,0,0,0,0,0,0,0,0,0,0,0,0,0,0.416865858,0,0,0,0,0,0,0,0,0,0,0,0,0,0,0,0,0,0,1,0,0,0,0,0,0,0,0,0,25,0,215,0,0,0,3,10,0,0,0,60,0.5,20.1
0,0,0,0,0.204690669,0,0,0,0,0,0,99.37844347,0,0,0,0,0,0,0,0,0,0,0,0,0,0,0,0,0,0,0,0,0,0,0,0,0,0,0,0,0,0,0,0,0,0,0,0,0,0,0,0,0,0,0,0,0,0,0,0.416865858,0,0,0,0,0,0,0,0,0,0,0,0,0,0,0,0,0,0,1,0,0,0,0,0,0,0,0,0,25,0,236,0,0,0,3,10,0,0,0,60,0.5,34.7
0,0,0,0,0.204690669,0,0,0,0,0,0,99.37844347,0,0,0,0,0,0,0,0,0,0,0,0,0,0,0,0,0,0,0,0,0,0,0,0,0,0,0,0,0,0,0,0,0,0,0,0,0,0,0,0,0,0,0,0,0,0,0,0.416865858,0,0,0,0,0,0,0,0,0,0,0,0,0,0,0,0,0,0,1,0,0,0,0,0,0,0,0,0,25,0,243,0,0,0,3,10,0,0,0,60,0.5,38.1
0,0,0,0,0.204690669,0,0,0,0,0,0,99.37844347,0,0,0,0,0,0,0,0,0,0,0,0,0,0,0,0,0,0,0,0,0,0,0,0,0,0,0,0,0,0,0,0,0,0,0,0,0,0,0,0,0,0,0,0,0,0,0,0.416865858,0,0,0,0,0,0,0,0,0,0,0,0,0,0,0,0,0,0,1,0,0,0,0,0,0,0,0,0,25,0,259,0,0,0,3,10,0,0,0,60,0.5,51.7
0,0,0,0,0.204690669,0,0,0,0,0,0,99.37844347,0,0,0,0,0,0,0,0,0,0,0,0,0,0,0,0,0,0,0,0,0,0,0,0,0,0,0,0,0,0,0,0,0,0,0,0,0,0,0,0,0,0,0,0,0,0,0,0.416865858,0,0,0,0,0,0,0,0,0,0,0,0,0,0,0,0,0,0,1,0,0,0,0,0,0,0,0,0,25,0,271,0,0,0,3,10,0,0,0,60,0.5,57
0,0,0,0,0.204690669,0,0,0,0,0,0,99.37844347,0,0,0,0,0,0,0,0,0,0,0,0,0,0,0,0,0,0,0,0,0,0,0,0,0,0,0,0,0,0,0,0,0,0,0,0,0,0,0,0,0,0,0,0,0,0,0,0.416865858,0,0,0,0,0,0,0,0,0,0,0,0,0,0,0,0,0,0,1,0,0,0,0,0,0,0,0,0,25,0,292,0,0,0,3,10,0,0,0,60,0.5,73.6
0,0,0,0,0.204690669,0,0,0,0,0,0,99.37844347,0,0,0,0,0,0,0,0,0,0,0,0,0,0,0,0,0,0,0,0,0,0,0,0,0,0,0,0,0,0,0,0,0,0,0,0,0,0,0,0,0,0,0,0,0,0,0,0.416865858,0,0,0,0,0,0,0,0,0,0,0,0,0,0,0,0,0,0,1,0,0,0,0,0,0,0,0,0,25,0,322,0,0,0,3,10,0,0,0,60,0.5,92.4
0,0,0,0,0.204690669,0,0,0,0,0,0,99.37844347,0,0,0,0,0,0,0,0,0,0,0,0,0,0,0,0,0,0,0,0,0,0,0,0,0,0,0,0,0,0,0,0,0,0,0,0,0,0,0,0,0,0,0,0,0,0,0,0.416865858,0,0,0,0,0,0,0,0,0,0,0,0,0,0,0,0,0,0,1,0,0,0,0,0,0,0,0,0,25,0,341,0,0,0,3,10,0,0,0,60,0.5,97.5
0,0,0,0,0.204690669,0,0,0,0,0,0,99.37844347,0,0,0,0,0,0,0,0,0,0,0,0,0,0,0,0,0,0,0,0,0,0,0,0,0,0,0,0,0,0,0,0,0,0,0,0,0,0,0,0,0,0,0,0,0,0,0,0.416865858,0,0,0,0,0,0,0,0,0,0,0,0,0,0,0,0,0,0,1,0,0,0,0,0,0,0,0,0,25,0,351,0,0,0,3,10,0,0,0,60,0.5,97.7
0,0,0,0,0.204690669,0,0,0,0,0,0,99.37844347,0,0,0,0,0,0,0,0,0,0,0,0,0,0,0,0,0,0,0,0,0,0,0,0,0,0,0,0,0,0,0,0,0,0,0,0,0,0,0,0,0,0,0,0,0,0,0,0.416865858,0,0,0,0,0,0,0,0,0,0,0,0,0,0,0,0,0,0,1,0,0,0,0,0,0,0,0,0,25,0,420,0,0,0,3,10,0,0,0,60,0.5,95.7
0,0,0,0,0.204286363,0,0,0,0,0,0,99.10230954,0,0,0,0,0,0,0,0,0,0,0,0,0,0,0,0,0,0,0,0,0,0,0,0,0,0,0,0,0,0,0,0,0,0,0,0,0,0,0,0,0,0,0,0,0,0,0,0.693404101,0,0,0,0,0,0,0,0,0,0,0,0,0,0,0,0,0,0,1,0,0,0,0,0,0,0,0,0,25,0,175,0,0,0,3,10,0,0,0,60,0.5,2.75
0,0,0,0,0.204286363,0,0,0,0,0,0,99.10230954,0,0,0,0,0,0,0,0,0,0,0,0,0,0,0,0,0,0,0,0,0,0,0,0,0,0,0,0,0,0,0,0,0,0,0,0,0,0,0,0,0,0,0,0,0,0,0,0.693404101,0,0,0,0,0,0,0,0,0,0,0,0,0,0,0,0,0,0,1,0,0,0,0,0,0,0,0,0,25,0,189,0,0,0,3,10,0,0,0,60,0.5,6.22
0,0,0,0,0.204286363,0,0,0,0,0,0,99.10230954,0,0,0,0,0,0,0,0,0,0,0,0,0,0,0,0,0,0,0,0,0,0,0,0,0,0,0,0,0,0,0,0,0,0,0,0,0,0,0,0,0,0,0,0,0,0,0,0.693404101,0,0,0,0,0,0,0,0,0,0,0,0,0,0,0,0,0,0,1,0,0,0,0,0,0,0,0,0,25,0,199,0,0,0,3,10,0,0,0,60,0.5,9.28
0,0,0,0,0.204286363,0,0,0,0,0,0,99.10230954,0,0,0,0,0,0,0,0,0,0,0,0,0,0,0,0,0,0,0,0,0,0,0,0,0,0,0,0,0,0,0,0,0,0,0,0,0,0,0,0,0,0,0,0,0,0,0,0.693404101,0,0,0,0,0,0,0,0,0,0,0,0,0,0,0,0,0,0,1,0,0,0,0,0,0,0,0,0,25,0,207,0,0,0,3,10,0,0,0,60,0.5,12.5
0,0,0,0,0.204286363,0,0,0,0,0,0,99.10230954,0,0,0,0,0,0,0,0,0,0,0,0,0,0,0,0,0,0,0,0,0,0,0,0,0,0,0,0,0,0,0,0,0,0,0,0,0,0,0,0,0,0,0,0,0,0,0,0.693404101,0,0,0,0,0,0,0,0,0,0,0,0,0,0,0,0,0,0,1,0,0,0,0,0,0,0,0,0,25,0,220,0,0,0,3,10,0,0,0,60,0.5,16.8
0,0,0,0,0.204286363,0,0,0,0,0,0,99.10230954,0,0,0,0,0,0,0,0,0,0,0,0,0,0,0,0,0,0,0,0,0,0,0,0,0,0,0,0,0,0,0,0,0,0,0,0,0,0,0,0,0,0,0,0,0,0,0,0.693404101,0,0,0,0,0,0,0,0,0,0,0,0,0,0,0,0,0,0,1,0,0,0,0,0,0,0,0,0,25,0,246,0,0,0,3,10,0,0,0,60,0.5,33.4
0,0,0,0,0.204286363,0,0,0,0,0,0,99.10230954,0,0,0,0,0,0,0,0,0,0,0,0,0,0,0,0,0,0,0,0,0,0,0,0,0,0,0,0,0,0,0,0,0,0,0,0,0,0,0,0,0,0,0,0,0,0,0,0.693404101,0,0,0,0,0,0,0,0,0,0,0,0,0,0,0,0,0,0,1,0,0,0,0,0,0,0,0,0,25,0,260,0,0,0,3,10,0,0,0,60,0.5,43.7
0,0,0,0,0.204286363,0,0,0,0,0,0,99.10230954,0,0,0,0,0,0,0,0,0,0,0,0,0,0,0,0,0,0,0,0,0,0,0,0,0,0,0,0,0,0,0,0,0,0,0,0,0,0,0,0,0,0,0,0,0,0,0,0.693404101,0,0,0,0,0,0,0,0,0,0,0,0,0,0,0,0,0,0,1,0,0,0,0,0,0,0,0,0,25,0,271,0,0,0,3,10,0,0,0,60,0.5,52.5
0,0,0,0,0.204286363,0,0,0,0,0,0,99.10230954,0,0,0,0,0,0,0,0,0,0,0,0,0,0,0,0,0,0,0,0,0,0,0,0,0,0,0,0,0,0,0,0,0,0,0,0,0,0,0,0,0,0,0,0,0,0,0,0.693404101,0,0,0,0,0,0,0,0,0,0,0,0,0,0,0,0,0,0,1,0,0,0,0,0,0,0,0,0,25,0,297,0,0,0,3,10,0,0,0,60,0.5,73.4
0,0,0,0,0.204286363,0,0,0,0,0,0,99.10230954,0,0,0,0,0,0,0,0,0,0,0,0,0,0,0,0,0,0,0,0,0,0,0,0,0,0,0,0,0,0,0,0,0,0,0,0,0,0,0,0,0,0,0,0,0,0,0,0.693404101,0,0,0,0,0,0,0,0,0,0,0,0,0,0,0,0,0,0,1,0,0,0,0,0,0,0,0,0,25,0,323,0,0,0,3,10,0,0,0,60,0.5,93
0,0,0,0,0.204286363,0,0,0,0,0,0,99.10230954,0,0,0,0,0,0,0,0,0,0,0,0,0,0,0,0,0,0,0,0,0,0,0,0,0,0,0,0,0,0,0,0,0,0,0,0,0,0,0,0,0,0,0,0,0,0,0,0.693404101,0,0,0,0,0,0,0,0,0,0,0,0,0,0,0,0,0,0,1,0,0,0,0,0,0,0,0,0,25,0,357,0,0,0,3,10,0,0,0,60,0.5,95.4
0,0,0,0,0.204286363,0,0,0,0,0,0,99.10230954,0,0,0,0,0,0,0,0,0,0,0,0,0,0,0,0,0,0,0,0,0,0,0,0,0,0,0,0,0,0,0,0,0,0,0,0,0,0,0,0,0,0,0,0,0,0,0,0.693404101,0,0,0,0,0,0,0,0,0,0,0,0,0,0,0,0,0,0,1,0,0,0,0,0,0,0,0,0,25,0,382,0,0,0,3,10,0,0,0,60,0.5,97.2
0,0,0,0,0.205439931,0,0,0,0,0,0,99.69203203,0,0,0,0,0,0,0,0,0,0,0,0,0,0,0,0,0,0,0,0,0,0,0,0,0,0,0,0,0,0,0,0,0,0,0,0,0,0,0,0,0,0,0,0.102528035,0,0,0,0,0,0,0,0,0,0,0,0,0,0,0,0,0,0,0,0,0,0,1,0,0,0,0,0,0,0,0,0,25,0,168,0,0,0,3,10,0,0,0,60,0.5,2.1
0,0,0,0,0.205439931,0,0,0,0,0,0,99.69203203,0,0,0,0,0,0,0,0,0,0,0,0,0,0,0,0,0,0,0,0,0,0,0,0,0,0,0,0,0,0,0,0,0,0,0,0,0,0,0,0,0,0,0,0.102528035,0,0,0,0,0,0,0,0,0,0,0,0,0,0,0,0,0,0,0,0,0,0,1,0,0,0,0,0,0,0,0,0,25,0,179,0,0,0,3,10,0,0,0,60,0.5,3.53
0,0,0,0,0.205439931,0,0,0,0,0,0,99.69203203,0,0,0,0,0,0,0,0,0,0,0,0,0,0,0,0,0,0,0,0,0,0,0,0,0,0,0,0,0,0,0,0,0,0,0,0,0,0,0,0,0,0,0,0.102528035,0,0,0,0,0,0,0,0,0,0,0,0,0,0,0,0,0,0,0,0,0,0,1,0,0,0,0,0,0,0,0,0,25,0,188,0,0,0,3,10,0,0,0,60,0.5,5.58
0,0,0,0,0.205439931,0,0,0,0,0,0,99.69203203,0,0,0,0,0,0,0,0,0,0,0,0,0,0,0,0,0,0,0,0,0,0,0,0,0,0,0,0,0,0,0,0,0,0,0,0,0,0,0,0,0,0,0,0.102528035,0,0,0,0,0,0,0,0,0,0,0,0,0,0,0,0,0,0,0,0,0,0,1,0,0,0,0,0,0,0,0,0,25,0,196,0,0,0,3,10,0,0,0,60,0.5,7.21
0,0,0,0,0.205439931,0,0,0,0,0,0,99.69203203,0,0,0,0,0,0,0,0,0,0,0,0,0,0,0,0,0,0,0,0,0,0,0,0,0,0,0,0,0,0,0,0,0,0,0,0,0,0,0,0,0,0,0,0.102528035,0,0,0,0,0,0,0,0,0,0,0,0,0,0,0,0,0,0,0,0,0,0,1,0,0,0,0,0,0,0,0,0,25,0,209,0,0,0,3,10,0,0,0,60,0.5,10.3
0,0,0,0,0.205439931,0,0,0,0,0,0,99.69203203,0,0,0,0,0,0,0,0,0,0,0,0,0,0,0,0,0,0,0,0,0,0,0,0,0,0,0,0,0,0,0,0,0,0,0,0,0,0,0,0,0,0,0,0.102528035,0,0,0,0,0,0,0,0,0,0,0,0,0,0,0,0,0,0,0,0,0,0,1,0,0,0,0,0,0,0,0,0,25,0,216,0,0,0,3,10,0,0,0,60,0.5,14
0,0,0,0,0.205439931,0,0,0,0,0,0,99.69203203,0,0,0,0,0,0,0,0,0,0,0,0,0,0,0,0,0,0,0,0,0,0,0,0,0,0,0,0,0,0,0,0,0,0,0,0,0,0,0,0,0,0,0,0.102528035,0,0,0,0,0,0,0,0,0,0,0,0,0,0,0,0,0,0,0,0,0,0,1,0,0,0,0,0,0,0,0,0,25,0,227,0,0,0,3,10,0,0,0,60,0.5,18.8
0,0,0,0,0.205439931,0,0,0,0,0,0,99.69203203,0,0,0,0,0,0,0,0,0,0,0,0,0,0,0,0,0,0,0,0,0,0,0,0,0,0,0,0,0,0,0,0,0,0,0,0,0,0,0,0,0,0,0,0.102528035,0,0,0,0,0,0,0,0,0,0,0,0,0,0,0,0,0,0,0,0,0,0,1,0,0,0,0,0,0,0,0,0,25,0,240,0,0,0,3,10,0,0,0,60,0.5,25.8
0,0,0,0,0.205439931,0,0,0,0,0,0,99.69203203,0,0,0,0,0,0,0,0,0,0,0,0,0,0,0,0,0,0,0,0,0,0,0,0,0,0,0,0,0,0,0,0,0,0,0,0,0,0,0,0,0,0,0,0.102528035,0,0,0,0,0,0,0,0,0,0,0,0,0,0,0,0,0,0,0,0,0,0,1,0,0,0,0,0,0,0,0,0,25,0,254,0,0,0,3,10,0,0,0,60,0.5,34.5
0,0,0,0,0.205439931,0,0,0,0,0,0,99.69203203,0,0,0,0,0,0,0,0,0,0,0,0,0,0,0,0,0,0,0,0,0,0,0,0,0,0,0,0,0,0,0,0,0,0,0,0,0,0,0,0,0,0,0,0.102528035,0,0,0,0,0,0,0,0,0,0,0,0,0,0,0,0,0,0,0,0,0,0,1,0,0,0,0,0,0,0,0,0,25,0,272,0,0,0,3,10,0,0,0,60,0.5,41.5
0,0,0,0,0.205439931,0,0,0,0,0,0,99.69203203,0,0,0,0,0,0,0,0,0,0,0,0,0,0,0,0,0,0,0,0,0,0,0,0,0,0,0,0,0,0,0,0,0,0,0,0,0,0,0,0,0,0,0,0.102528035,0,0,0,0,0,0,0,0,0,0,0,0,0,0,0,0,0,0,0,0,0,0,1,0,0,0,0,0,0,0,0,0,25,0,284,0,0,0,3,10,0,0,0,60,0.5,51.7
0,0,0,0,0.205439931,0,0,0,0,0,0,99.69203203,0,0,0,0,0,0,0,0,0,0,0,0,0,0,0,0,0,0,0,0,0,0,0,0,0,0,0,0,0,0,0,0,0,0,0,0,0,0,0,0,0,0,0,0.102528035,0,0,0,0,0,0,0,0,0,0,0,0,0,0,0,0,0,0,0,0,0,0,1,0,0,0,0,0,0,0,0,0,25,0,303,0,0,0,3,10,0,0,0,60,0.5,62.3
0,0,0,0,0.205439931,0,0,0,0,0,0,99.69203203,0,0,0,0,0,0,0,0,0,0,0,0,0,0,0,0,0,0,0,0,0,0,0,0,0,0,0,0,0,0,0,0,0,0,0,0,0,0,0,0,0,0,0,0.102528035,0,0,0,0,0,0,0,0,0,0,0,0,0,0,0,0,0,0,0,0,0,0,1,0,0,0,0,0,0,0,0,0,25,0,315,0,0,0,3,10,0,0,0,60,0.5,77.6
0,0,0,0,0.205439931,0,0,0,0,0,0,99.69203203,0,0,0,0,0,0,0,0,0,0,0,0,0,0,0,0,0,0,0,0,0,0,0,0,0,0,0,0,0,0,0,0,0,0,0,0,0,0,0,0,0,0,0,0.102528035,0,0,0,0,0,0,0,0,0,0,0,0,0,0,0,0,0,0,0,0,0,0,1,0,0,0,0,0,0,0,0,0,25,0,333,0,0,0,3,10,0,0,0,60,0.5,87.8
0,0,0,0,0.205439931,0,0,0,0,0,0,99.69203203,0,0,0,0,0,0,0,0,0,0,0,0,0,0,0,0,0,0,0,0,0,0,0,0,0,0,0,0,0,0,0,0,0,0,0,0,0,0,0,0,0,0,0,0.102528035,0,0,0,0,0,0,0,0,0,0,0,0,0,0,0,0,0,0,0,0,0,0,1,0,0,0,0,0,0,0,0,0,25,0,349,0,0,0,3,10,0,0,0,60,0.5,95.3
0,0,0,0,0.205439931,0,0,0,0,0,0,99.69203203,0,0,0,0,0,0,0,0,0,0,0,0,0,0,0,0,0,0,0,0,0,0,0,0,0,0,0,0,0,0,0,0,0,0,0,0,0,0,0,0,0,0,0,0.102528035,0,0,0,0,0,0,0,0,0,0,0,0,0,0,0,0,0,0,0,0,0,0,1,0,0,0,0,0,0,0,0,0,25,0,373,0,0,0,3,10,0,0,0,60,0.5,97.4
0,0,0,0,0.205439931,0,0,0,0,0,0,99.69203203,0,0,0,0,0,0,0,0,0,0,0,0,0,0,0,0,0,0,0,0,0,0,0,0,0,0,0,0,0,0,0,0,0,0,0,0,0,0,0,0,0,0,0,0.102528035,0,0,0,0,0,0,0,0,0,0,0,0,0,0,0,0,0,0,0,0,0,0,1,0,0,0,0,0,0,0,0,0,25,0,414,0,0,0,3,10,0,0,0,60,0.5,96.4
0,0,0,0,0.205860452,0,0,0,0,0,0,99.38318794,0,0,0,0,0,0,0,0,0,0,0,0,0,0,0,0,0,0,0,0,0,0,0,0,0,0,0,0,0,0,0,0,0,0,0,0,0,0,0,0,0,0,0,0.41095161,0,0,0,0,0,0,0,0,0,0,0,0,0,0,0,0,0,0,0,0,0,0,1,0,0,0,0,0,0,0,0,0,25,0,181,0,0,0,3,10,0,0,0,60,0.5,1.7
0,0,0,0,0.205860452,0,0,0,0,0,0,99.38318794,0,0,0,0,0,0,0,0,0,0,0,0,0,0,0,0,0,0,0,0,0,0,0,0,0,0,0,0,0,0,0,0,0,0,0,0,0,0,0,0,0,0,0,0.41095161,0,0,0,0,0,0,0,0,0,0,0,0,0,0,0,0,0,0,0,0,0,0,1,0,0,0,0,0,0,0,0,0,25,0,189,0,0,0,3,10,0,0,0,60,0.5,2.32
