Repository: NathanSathishKumar/MLcAT_PediA

Welocme to the club Catlys!
Here, We provided the datasets of our work to invoke, rproduce and research.

File: WGSR_Conventional_Dataset.csv (part 16 of 27)
Ru,Rh,Ir,Cu,Pt,Au,Pd,Al2O3,G - Al2O3,Al2O4,MgO,TiO2,ZEO,CeO2,MnO,Y2O3,ZrO2,HAP,ACC,Tb4O7,HfO2,La2O3,Co3O4,ThO2,SiO2,Fe2O3,Fe2O4,Fe3O4,Sm2O3,Gd2O3,Yb2O3,CaO,NiO,Cr2O3,Ho2O3,BaO,Na2O,Nd2O3,Tm2O3,Er2O3,CuO,Mn2O3,Mo2C,Cs2O,YSZ,Li,Ce,Co,Mg,Fe,Mn,Zr,K,Ni,Ca,Cs,V,Rb,Y,Na,La,Gd,Yb,Zn,Re,Sr,Ba,Nd,Nb,A - MoC,Al,Si,Cr,IWI,SI,SGP,CP,HDP,WI,CI,UGC,SCT,FSP,ME,DP,SGC,LPRD,IWCI,Calc T (oC),Calc T. (hr),Temperature (C),H2 vol.%,O2 vol.%,CO2 vol.%,CO vol.%,H2O vol.%,CH4 vol.%,He vol.%,N2 vol.%,TOS (min),W/F (mg.min/ml),CO_Conversion
0,0,0,0,0.205860452,0,0,0,0,0,0,99.38318794,0,0,0,0,0,0,0,0,0,0,0,0,0,0,0,0,0,0,0,0,0,0,0,0,0,0,0,0,0,0,0,0,0,0,0,0,0,0,0,0,0,0,0,0.41095161,0,0,0,0,0,0,0,0,0,0,0,0,0,0,0,0,0,0,0,0,0,0,1,0,0,0,0,0,0,0,0,0,25,0,199,0,0,0,3,10,0,0,0,60,0.5,3.75
0,0,0,0,0.205860452,0,0,0,0,0,0,99.38318794,0,0,0,0,0,0,0,0,0,0,0,0,0,0,0,0,0,0,0,0,0,0,0,0,0,0,0,0,0,0,0,0,0,0,0,0,0,0,0,0,0,0,0,0.41095161,0,0,0,0,0,0,0,0,0,0,0,0,0,0,0,0,0,0,0,0,0,0,1,0,0,0,0,0,0,0,0,0,25,0,209,0,0,0,3,10,0,0,0,60,0.5,4.99
0,0,0,0,0.205860452,0,0,0,0,0,0,99.38318794,0,0,0,0,0,0,0,0,0,0,0,0,0,0,0,0,0,0,0,0,0,0,0,0,0,0,0,0,0,0,0,0,0,0,0,0,0,0,0,0,0,0,0,0.41095161,0,0,0,0,0,0,0,0,0,0,0,0,0,0,0,0,0,0,0,0,0,0,1,0,0,0,0,0,0,0,0,0,25,0,218,0,0,0,3,10,0,0,0,60,0.5,7.44
0,0,0,0,0.205860452,0,0,0,0,0,0,99.38318794,0,0,0,0,0,0,0,0,0,0,0,0,0,0,0,0,0,0,0,0,0,0,0,0,0,0,0,0,0,0,0,0,0,0,0,0,0,0,0,0,0,0,0,0.41095161,0,0,0,0,0,0,0,0,0,0,0,0,0,0,0,0,0,0,0,0,0,0,1,0,0,0,0,0,0,0,0,0,25,0,229,0,0,0,3,10,0,0,0,60,0.5,8.88
0,0,0,0,0.205860452,0,0,0,0,0,0,99.38318794,0,0,0,0,0,0,0,0,0,0,0,0,0,0,0,0,0,0,0,0,0,0,0,0,0,0,0,0,0,0,0,0,0,0,0,0,0,0,0,0,0,0,0,0.41095161,0,0,0,0,0,0,0,0,0,0,0,0,0,0,0,0,0,0,0,0,0,0,1,0,0,0,0,0,0,0,0,0,25,0,240,0,0,0,3,10,0,0,0,60,0.5,13
0,0,0,0,0.205860452,0,0,0,0,0,0,99.38318794,0,0,0,0,0,0,0,0,0,0,0,0,0,0,0,0,0,0,0,0,0,0,0,0,0,0,0,0,0,0,0,0,0,0,0,0,0,0,0,0,0,0,0,0.41095161,0,0,0,0,0,0,0,0,0,0,0,0,0,0,0,0,0,0,0,0,0,0,1,0,0,0,0,0,0,0,0,0,25,0,249,0,0,0,3,10,0,0,0,60,0.5,17.6
0,0,0,0,0.205860452,0,0,0,0,0,0,99.38318794,0,0,0,0,0,0,0,0,0,0,0,0,0,0,0,0,0,0,0,0,0,0,0,0,0,0,0,0,0,0,0,0,0,0,0,0,0,0,0,0,0,0,0,0.41095161,0,0,0,0,0,0,0,0,0,0,0,0,0,0,0,0,0,0,0,0,0,0,1,0,0,0,0,0,0,0,0,0,25,0,257,0,0,0,3,10,0,0,0,60,0.5,18.9
0,0,0,0,0.205860452,0,0,0,0,0,0,99.38318794,0,0,0,0,0,0,0,0,0,0,0,0,0,0,0,0,0,0,0,0,0,0,0,0,0,0,0,0,0,0,0,0,0,0,0,0,0,0,0,0,0,0,0,0.41095161,0,0,0,0,0,0,0,0,0,0,0,0,0,0,0,0,0,0,0,0,0,0,1,0,0,0,0,0,0,0,0,0,25,0,279,0,0,0,3,10,0,0,0,60,0.5,29.1
0,0,0,0,0.205860452,0,0,0,0,0,0,99.38318794,0,0,0,0,0,0,0,0,0,0,0,0,0,0,0,0,0,0,0,0,0,0,0,0,0,0,0,0,0,0,0,0,0,0,0,0,0,0,0,0,0,0,0,0.41095161,0,0,0,0,0,0,0,0,0,0,0,0,0,0,0,0,0,0,0,0,0,0,1,0,0,0,0,0,0,0,0,0,25,0,286,0,0,0,3,10,0,0,0,60,0.5,31.5
0,0,0,0,0.205860452,0,0,0,0,0,0,99.38318794,0,0,0,0,0,0,0,0,0,0,0,0,0,0,0,0,0,0,0,0,0,0,0,0,0,0,0,0,0,0,0,0,0,0,0,0,0,0,0,0,0,0,0,0.41095161,0,0,0,0,0,0,0,0,0,0,0,0,0,0,0,0,0,0,0,0,0,0,1,0,0,0,0,0,0,0,0,0,25,0,299,0,0,0,3,10,0,0,0,60,0.5,39.1
0,0,0,0,0.205860452,0,0,0,0,0,0,99.38318794,0,0,0,0,0,0,0,0,0,0,0,0,0,0,0,0,0,0,0,0,0,0,0,0,0,0,0,0,0,0,0,0,0,0,0,0,0,0,0,0,0,0,0,0.41095161,0,0,0,0,0,0,0,0,0,0,0,0,0,0,0,0,0,0,0,0,0,0,1,0,0,0,0,0,0,0,0,0,25,0,315,0,0,0,3,10,0,0,0,60,0.5,48
0,0,0,0,0.205860452,0,0,0,0,0,0,99.38318794,0,0,0,0,0,0,0,0,0,0,0,0,0,0,0,0,0,0,0,0,0,0,0,0,0,0,0,0,0,0,0,0,0,0,0,0,0,0,0,0,0,0,0,0.41095161,0,0,0,0,0,0,0,0,0,0,0,0,0,0,0,0,0,0,0,0,0,0,1,0,0,0,0,0,0,0,0,0,25,0,329,0,0,0,3,10,0,0,0,60,0.5,61.3
0,0,0,0,0.205860452,0,0,0,0,0,0,99.38318794,0,0,0,0,0,0,0,0,0,0,0,0,0,0,0,0,0,0,0,0,0,0,0,0,0,0,0,0,0,0,0,0,0,0,0,0,0,0,0,0,0,0,0,0.41095161,0,0,0,0,0,0,0,0,0,0,0,0,0,0,0,0,0,0,0,0,0,0,1,0,0,0,0,0,0,0,0,0,25,0,345,0,0,0,3,10,0,0,0,60,0.5,72.1
0,0,0,0,0.205860452,0,0,0,0,0,0,99.38318794,0,0,0,0,0,0,0,0,0,0,0,0,0,0,0,0,0,0,0,0,0,0,0,0,0,0,0,0,0,0,0,0,0,0,0,0,0,0,0,0,0,0,0,0.41095161,0,0,0,0,0,0,0,0,0,0,0,0,0,0,0,0,0,0,0,0,0,0,1,0,0,0,0,0,0,0,0,0,25,0,360,0,0,0,3,10,0,0,0,60,0.5,85.5
0,0,0,0,0.205860452,0,0,0,0,0,0,99.38318794,0,0,0,0,0,0,0,0,0,0,0,0,0,0,0,0,0,0,0,0,0,0,0,0,0,0,0,0,0,0,0,0,0,0,0,0,0,0,0,0,0,0,0,0.41095161,0,0,0,0,0,0,0,0,0,0,0,0,0,0,0,0,0,0,0,0,0,0,1,0,0,0,0,0,0,0,0,0,25,0,386,0,0,0,3,10,0,0,0,60,0.5,90.9
0,0,0,0,0.205860452,0,0,0,0,0,0,99.38318794,0,0,0,0,0,0,0,0,0,0,0,0,0,0,0,0,0,0,0,0,0,0,0,0,0,0,0,0,0,0,0,0,0,0,0,0,0,0,0,0,0,0,0,0.41095161,0,0,0,0,0,0,0,0,0,0,0,0,0,0,0,0,0,0,0,0,0,0,1,0,0,0,0,0,0,0,0,0,25,0,410,0,0,0,3,10,0,0,0,60,0.5,96.8
0.394925532,0,0,0,0,0,0,0,0,0,0,99.39672898,0,0,0,0,0,0,0,0,0,0,0,0,0,0,0,0,0,0,0,0,0,0,0,0,0,0,0,0,0,0,0,0,0,0,0,0,0,0,0,0,0,0,0,0,0,0,0,0.208345493,0,0,0,0,0,0,0,0,0,0,0,0,0,0,0,0,0,0,1,0,0,0,0,0,0,0,0,0,25,0,183,0,0,0,3,10,0,0,0,60,0.5,2.23
0.394925532,0,0,0,0,0,0,0,0,0,0,99.39672898,0,0,0,0,0,0,0,0,0,0,0,0,0,0,0,0,0,0,0,0,0,0,0,0,0,0,0,0,0,0,0,0,0,0,0,0,0,0,0,0,0,0,0,0,0,0,0,0.208345493,0,0,0,0,0,0,0,0,0,0,0,0,0,0,0,0,0,0,1,0,0,0,0,0,0,0,0,0,25,0,201,0,0,0,3,10,0,0,0,60,0.5,4.3
0.394925532,0,0,0,0,0,0,0,0,0,0,99.39672898,0,0,0,0,0,0,0,0,0,0,0,0,0,0,0,0,0,0,0,0,0,0,0,0,0,0,0,0,0,0,0,0,0,0,0,0,0,0,0,0,0,0,0,0,0,0,0,0.208345493,0,0,0,0,0,0,0,0,0,0,0,0,0,0,0,0,0,0,1,0,0,0,0,0,0,0,0,0,25,0,208,0,0,0,3,10,0,0,0,60,0.5,4.29
0.394925532,0,0,0,0,0,0,0,0,0,0,99.39672898,0,0,0,0,0,0,0,0,0,0,0,0,0,0,0,0,0,0,0,0,0,0,0,0,0,0,0,0,0,0,0,0,0,0,0,0,0,0,0,0,0,0,0,0,0,0,0,0.208345493,0,0,0,0,0,0,0,0,0,0,0,0,0,0,0,0,0,0,1,0,0,0,0,0,0,0,0,0,25,0,216,0,0,0,3,10,0,0,0,60,0.5,5.33
0.394925532,0,0,0,0,0,0,0,0,0,0,99.39672898,0,0,0,0,0,0,0,0,0,0,0,0,0,0,0,0,0,0,0,0,0,0,0,0,0,0,0,0,0,0,0,0,0,0,0,0,0,0,0,0,0,0,0,0,0,0,0,0.208345493,0,0,0,0,0,0,0,0,0,0,0,0,0,0,0,0,0,0,1,0,0,0,0,0,0,0,0,0,25,0,226,0,0,0,3,10,0,0,0,60,0.5,5.74
0.394925532,0,0,0,0,0,0,0,0,0,0,99.39672898,0,0,0,0,0,0,0,0,0,0,0,0,0,0,0,0,0,0,0,0,0,0,0,0,0,0,0,0,0,0,0,0,0,0,0,0,0,0,0,0,0,0,0,0,0,0,0,0.208345493,0,0,0,0,0,0,0,0,0,0,0,0,0,0,0,0,0,0,1,0,0,0,0,0,0,0,0,0,25,0,232,0,0,0,3,10,0,0,0,60,0.5,9.08
0.394925532,0,0,0,0,0,0,0,0,0,0,99.39672898,0,0,0,0,0,0,0,0,0,0,0,0,0,0,0,0,0,0,0,0,0,0,0,0,0,0,0,0,0,0,0,0,0,0,0,0,0,0,0,0,0,0,0,0,0,0,0,0.208345493,0,0,0,0,0,0,0,0,0,0,0,0,0,0,0,0,0,0,1,0,0,0,0,0,0,0,0,0,25,0,242,0,0,0,3,10,0,0,0,60,0.5,11.6
0.394925532,0,0,0,0,0,0,0,0,0,0,99.39672898,0,0,0,0,0,0,0,0,0,0,0,0,0,0,0,0,0,0,0,0,0,0,0,0,0,0,0,0,0,0,0,0,0,0,0,0,0,0,0,0,0,0,0,0,0,0,0,0.208345493,0,0,0,0,0,0,0,0,0,0,0,0,0,0,0,0,0,0,1,0,0,0,0,0,0,0,0,0,25,0,254,0,0,0,3,10,0,0,0,60,0.5,14.9
0.394925532,0,0,0,0,0,0,0,0,0,0,99.39672898,0,0,0,0,0,0,0,0,0,0,0,0,0,0,0,0,0,0,0,0,0,0,0,0,0,0,0,0,0,0,0,0,0,0,0,0,0,0,0,0,0,0,0,0,0,0,0,0.208345493,0,0,0,0,0,0,0,0,0,0,0,0,0,0,0,0,0,0,1,0,0,0,0,0,0,0,0,0,25,0,275,0,0,0,3,10,0,0,0,60,0.5,28.3
0.394925532,0,0,0,0,0,0,0,0,0,0,99.39672898,0,0,0,0,0,0,0,0,0,0,0,0,0,0,0,0,0,0,0,0,0,0,0,0,0,0,0,0,0,0,0,0,0,0,0,0,0,0,0,0,0,0,0,0,0,0,0,0.208345493,0,0,0,0,0,0,0,0,0,0,0,0,0,0,0,0,0,0,1,0,0,0,0,0,0,0,0,0,25,0,306,0,0,0,3,10,0,0,0,60,0.5,60.8
0.394925532,0,0,0,0,0,0,0,0,0,0,99.39672898,0,0,0,0,0,0,0,0,0,0,0,0,0,0,0,0,0,0,0,0,0,0,0,0,0,0,0,0,0,0,0,0,0,0,0,0,0,0,0,0,0,0,0,0,0,0,0,0.208345493,0,0,0,0,0,0,0,0,0,0,0,0,0,0,0,0,0,0,1,0,0,0,0,0,0,0,0,0,25,0,330,0,0,0,3,10,0,0,0,60,0.5,91.1
0.394925532,0,0,0,0,0,0,0,0,0,0,99.39672898,0,0,0,0,0,0,0,0,0,0,0,0,0,0,0,0,0,0,0,0,0,0,0,0,0,0,0,0,0,0,0,0,0,0,0,0,0,0,0,0,0,0,0,0,0,0,0,0.208345493,0,0,0,0,0,0,0,0,0,0,0,0,0,0,0,0,0,0,1,0,0,0,0,0,0,0,0,0,25,0,349,0,0,0,3,10,0,0,0,60,0.5,95.9
0.394925532,0,0,0,0,0,0,0,0,0,0,99.39672898,0,0,0,0,0,0,0,0,0,0,0,0,0,0,0,0,0,0,0,0,0,0,0,0,0,0,0,0,0,0,0,0,0,0,0,0,0,0,0,0,0,0,0,0,0,0,0,0.208345493,0,0,0,0,0,0,0,0,0,0,0,0,0,0,0,0,0,0,1,0,0,0,0,0,0,0,0,0,25,0,368,0,0,0,3,10,0,0,0,60,0.5,98.4
0.394925532,0,0,0,0,0,0,0,0,0,0,99.39672898,0,0,0,0,0,0,0,0,0,0,0,0,0,0,0,0,0,0,0,0,0,0,0,0,0,0,0,0,0,0,0,0,0,0,0,0,0,0,0,0,0,0,0,0,0,0,0,0.208345493,0,0,0,0,0,0,0,0,0,0,0,0,0,0,0,0,0,0,1,0,0,0,0,0,0,0,0,0,25,0,380,0,0,0,3,10,0,0,0,60,0.5,97.3
0.394925532,0,0,0,0,0,0,0,0,0,0,99.39672898,0,0,0,0,0,0,0,0,0,0,0,0,0,0,0,0,0,0,0,0,0,0,0,0,0,0,0,0,0,0,0,0,0,0,0,0,0,0,0,0,0,0,0,0,0,0,0,0.208345493,0,0,0,0,0,0,0,0,0,0,0,0,0,0,0,0,0,0,1,0,0,0,0,0,0,0,0,0,25,0,399,0,0,0,3,10,0,0,0,60,0.5,97.1
0.394925532,0,0,0,0,0,0,0,0,0,0,99.39672898,0,0,0,0,0,0,0,0,0,0,0,0,0,0,0,0,0,0,0,0,0,0,0,0,0,0,0,0,0,0,0,0,0,0,0,0,0,0,0,0,0,0,0,0,0,0,0,0.208345493,0,0,0,0,0,0,0,0,0,0,0,0,0,0,0,0,0,0,1,0,0,0,0,0,0,0,0,0,25,0,445,0,0,0,3,10,0,0,0,60,0.5,96.4
0.394925532,0,0,0,0,0,0,0,0,0,0,99.39672898,0,0,0,0,0,0,0,0,0,0,0,0,0,0,0,0,0,0,0,0,0,0,0,0,0,0,0,0,0,0,0,0,0,0,0,0,0,0,0,0,0,0,0,0,0,0,0,0.208345493,0,0,0,0,0,0,0,0,0,0,0,0,0,0,0,0,0,0,1,0,0,0,0,0,0,0,0,0,25,0,452,0,0,0,3,10,0,0,0,60,0.5,96.6
0.393563015,0,0,0,0,0,0,0,0,0,0,98.91434802,0,0,0,0,0,0,0,0,0,0,0,0,0,0,0,0,0,0,0,0,0,0,0,0,0,0,0,0,0,0,0,0,0,0,0,0,0,0,0,0,0,0,0,0,0,0,0,0.692088962,0,0,0,0,0,0,0,0,0,0,0,0,0,0,0,0,0,0,1,0,0,0,0,0,0,0,0,0,25,0,180,0,0,0,3,10,0,0,0,60,0.5,3.06
0.393563015,0,0,0,0,0,0,0,0,0,0,98.91434802,0,0,0,0,0,0,0,0,0,0,0,0,0,0,0,0,0,0,0,0,0,0,0,0,0,0,0,0,0,0,0,0,0,0,0,0,0,0,0,0,0,0,0,0,0,0,0,0.692088962,0,0,0,0,0,0,0,0,0,0,0,0,0,0,0,0,0,0,1,0,0,0,0,0,0,0,0,0,25,0,196,0,0,0,3,10,0,0,0,60,0.5,4.09
0.393563015,0,0,0,0,0,0,0,0,0,0,98.91434802,0,0,0,0,0,0,0,0,0,0,0,0,0,0,0,0,0,0,0,0,0,0,0,0,0,0,0,0,0,0,0,0,0,0,0,0,0,0,0,0,0,0,0,0,0,0,0,0.692088962,0,0,0,0,0,0,0,0,0,0,0,0,0,0,0,0,0,0,1,0,0,0,0,0,0,0,0,0,25,0,216,0,0,0,3,10,0,0,0,60,0.5,7
0.393563015,0,0,0,0,0,0,0,0,0,0,98.91434802,0,0,0,0,0,0,0,0,0,0,0,0,0,0,0,0,0,0,0,0,0,0,0,0,0,0,0,0,0,0,0,0,0,0,0,0,0,0,0,0,0,0,0,0,0,0,0,0.692088962,0,0,0,0,0,0,0,0,0,0,0,0,0,0,0,0,0,0,1,0,0,0,0,0,0,0,0,0,25,0,226,0,0,0,3,10,0,0,0,60,0.5,7.41
0.393563015,0,0,0,0,0,0,0,0,0,0,98.91434802,0,0,0,0,0,0,0,0,0,0,0,0,0,0,0,0,0,0,0,0,0,0,0,0,0,0,0,0,0,0,0,0,0,0,0,0,0,0,0,0,0,0,0,0,0,0,0,0.692088962,0,0,0,0,0,0,0,0,0,0,0,0,0,0,0,0,0,0,1,0,0,0,0,0,0,0,0,0,25,0,237,0,0,0,3,10,0,0,0,60,0.5,12
0.393563015,0,0,0,0,0,0,0,0,0,0,98.91434802,0,0,0,0,0,0,0,0,0,0,0,0,0,0,0,0,0,0,0,0,0,0,0,0,0,0,0,0,0,0,0,0,0,0,0,0,0,0,0,0,0,0,0,0,0,0,0,0.692088962,0,0,0,0,0,0,0,0,0,0,0,0,0,0,0,0,0,0,1,0,0,0,0,0,0,0,0,0,25,0,260,0,0,0,3,10,0,0,0,60,0.5,19.7
0.393563015,0,0,0,0,0,0,0,0,0,0,98.91434802,0,0,0,0,0,0,0,0,0,0,0,0,0,0,0,0,0,0,0,0,0,0,0,0,0,0,0,0,0,0,0,0,0,0,0,0,0,0,0,0,0,0,0,0,0,0,0,0.692088962,0,0,0,0,0,0,0,0,0,0,0,0,0,0,0,0,0,0,1,0,0,0,0,0,0,0,0,0,25,0,280,0,0,0,3,10,0,0,0,60,0.5,37.2
0.393563015,0,0,0,0,0,0,0,0,0,0,98.91434802,0,0,0,0,0,0,0,0,0,0,0,0,0,0,0,0,0,0,0,0,0,0,0,0,0,0,0,0,0,0,0,0,0,0,0,0,0,0,0,0,0,0,0,0,0,0,0,0.692088962,0,0,0,0,0,0,0,0,0,0,0,0,0,0,0,0,0,0,1,0,0,0,0,0,0,0,0,0,25,0,310,0,0,0,3,10,0,0,0,60,0.5,77.9
0.393563015,0,0,0,0,0,0,0,0,0,0,98.91434802,0,0,0,0,0,0,0,0,0,0,0,0,0,0,0,0,0,0,0,0,0,0,0,0,0,0,0,0,0,0,0,0,0,0,0,0,0,0,0,0,0,0,0,0,0,0,0,0.692088962,0,0,0,0,0,0,0,0,0,0,0,0,0,0,0,0,0,0,1,0,0,0,0,0,0,0,0,0,25,0,327,0,0,0,3,10,0,0,0,60,0.5,94.8
0.393563015,0,0,0,0,0,0,0,0,0,0,98.91434802,0,0,0,0,0,0,0,0,0,0,0,0,0,0,0,0,0,0,0,0,0,0,0,0,0,0,0,0,0,0,0,0,0,0,0,0,0,0,0,0,0,0,0,0,0,0,0,0.692088962,0,0,0,0,0,0,0,0,0,0,0,0,0,0,0,0,0,0,1,0,0,0,0,0,0,0,0,0,25,0,332,0,0,0,3,10,0,0,0,60,0.5,94
0.393563015,0,0,0,0,0,0,0,0,0,0,98.91434802,0,0,0,0,0,0,0,0,0,0,0,0,0,0,0,0,0,0,0,0,0,0,0,0,0,0,0,0,0,0,0,0,0,0,0,0,0,0,0,0,0,0,0,0,0,0,0,0.692088962,0,0,0,0,0,0,0,0,0,0,0,0,0,0,0,0,0,0,1,0,0,0,0,0,0,0,0,0,25,0,348,0,0,0,3,10,0,0,0,60,0.5,98.8
0.393563015,0,0,0,0,0,0,0,0,0,0,98.91434802,0,0,0,0,0,0,0,0,0,0,0,0,0,0,0,0,0,0,0,0,0,0,0,0,0,0,0,0,0,0,0,0,0,0,0,0,0,0,0,0,0,0,0,0,0,0,0,0.692088962,0,0,0,0,0,0,0,0,0,0,0,0,0,0,0,0,0,0,1,0,0,0,0,0,0,0,0,0,25,0,367,0,0,0,3,10,0,0,0,60,0.5,98.2
0.393563015,0,0,0,0,0,0,0,0,0,0,98.91434802,0,0,0,0,0,0,0,0,0,0,0,0,0,0,0,0,0,0,0,0,0,0,0,0,0,0,0,0,0,0,0,0,0,0,0,0,0,0,0,0,0,0,0,0,0,0,0,0.692088962,0,0,0,0,0,0,0,0,0,0,0,0,0,0,0,0,0,0,1,0,0,0,0,0,0,0,0,0,25,0,380,0,0,0,3,10,0,0,0,60,0.5,97.9
0.393563015,0,0,0,0,0,0,0,0,0,0,98.91434802,0,0,0,0,0,0,0,0,0,0,0,0,0,0,0,0,0,0,0,0,0,0,0,0,0,0,0,0,0,0,0,0,0,0,0,0,0,0,0,0,0,0,0,0,0,0,0,0.692088962,0,0,0,0,0,0,0,0,0,0,0,0,0,0,0,0,0,0,1,0,0,0,0,0,0,0,0,0,25,0,396,0,0,0,3,10,0,0,0,60,0.5,97.3
0.393563015,0,0,0,0,0,0,0,0,0,0,98.91434802,0,0,0,0,0,0,0,0,0,0,0,0,0,0,0,0,0,0,0,0,0,0,0,0,0,0,0,0,0,0,0,0,0,0,0,0,0,0,0,0,0,0,0,0,0,0,0,0.692088962,0,0,0,0,0,0,0,0,0,0,0,0,0,0,0,0,0,0,1,0,0,0,0,0,0,0,0,0,25,0,447,0,0,0,3,10,0,0,0,60,0.5,95.8
0,0,0,0,0,0,0.376214783,0,0,0,0,99.41894028,0,0,0,0,0,0,0,0,0,0,0,0,0,0,0,0,0,0,0,0,0,0,0,0,0,0,0,0,0,0,0,0,0,0,0,0,0,0,0,0,0,0,0,0.204844934,0,0,0,0,0,0,0,0,0,0,0,0,0,0,0,0,0,0,0,0,0,0,1,0,0,0,0,0,0,0,0,0,25,0,211,0,0,0,3,10,0,0,0,60,0.5,2.5
0,0,0,0,0,0,0.376214783,0,0,0,0,99.41894028,0,0,0,0,0,0,0,0,0,0,0,0,0,0,0,0,0,0,0,0,0,0,0,0,0,0,0,0,0,0,0,0,0,0,0,0,0,0,0,0,0,0,0,0.204844934,0,0,0,0,0,0,0,0,0,0,0,0,0,0,0,0,0,0,0,0,0,0,1,0,0,0,0,0,0,0,0,0,25,0,227,0,0,0,3,10,0,0,0,60,0.5,3.11
0,0,0,0,0,0,0.376214783,0,0,0,0,99.41894028,0,0,0,0,0,0,0,0,0,0,0,0,0,0,0,0,0,0,0,0,0,0,0,0,0,0,0,0,0,0,0,0,0,0,0,0,0,0,0,0,0,0,0,0.204844934,0,0,0,0,0,0,0,0,0,0,0,0,0,0,0,0,0,0,0,0,0,0,1,0,0,0,0,0,0,0,0,0,25,0,246,0,0,0,3,10,0,0,0,60,0.5,4.55
0,0,0,0,0,0,0.376214783,0,0,0,0,99.41894028,0,0,0,0,0,0,0,0,0,0,0,0,0,0,0,0,0,0,0,0,0,0,0,0,0,0,0,0,0,0,0,0,0,0,0,0,0,0,0,0,0,0,0,0.204844934,0,0,0,0,0,0,0,0,0,0,0,0,0,0,0,0,0,0,0,0,0,0,1,0,0,0,0,0,0,0,0,0,25,0,262,0,0,0,3,10,0,0,0,60,0.5,6.41
0,0,0,0,0,0,0.376214783,0,0,0,0,99.41894028,0,0,0,0,0,0,0,0,0,0,0,0,0,0,0,0,0,0,0,0,0,0,0,0,0,0,0,0,0,0,0,0,0,0,0,0,0,0,0,0,0,0,0,0.204844934,0,0,0,0,0,0,0,0,0,0,0,0,0,0,0,0,0,0,0,0,0,0,1,0,0,0,0,0,0,0,0,0,25,0,275,0,0,0,3,10,0,0,0,60,0.5,11.4
0,0,0,0,0,0,0.376214783,0,0,0,0,99.41894028,0,0,0,0,0,0,0,0,0,0,0,0,0,0,0,0,0,0,0,0,0,0,0,0,0,0,0,0,0,0,0,0,0,0,0,0,0,0,0,0,0,0,0,0.204844934,0,0,0,0,0,0,0,0,0,0,0,0,0,0,0,0,0,0,0,0,0,0,1,0,0,0,0,0,0,0,0,0,25,0,296,0,0,0,3,10,0,0,0,60,0.5,17.4
0,0,0,0,0,0,0.376214783,0,0,0,0,99.41894028,0,0,0,0,0,0,0,0,0,0,0,0,0,0,0,0,0,0,0,0,0,0,0,0,0,0,0,0,0,0,0,0,0,0,0,0,0,0,0,0,0,0,0,0.204844934,0,0,0,0,0,0,0,0,0,0,0,0,0,0,0,0,0,0,0,0,0,0,1,0,0,0,0,0,0,0,0,0,25,0,321,0,0,0,3,10,0,0,0,60,0.5,28.6
0,0,0,0,0,0,0.376214783,0,0,0,0,99.41894028,0,0,0,0,0,0,0,0,0,0,0,0,0,0,0,0,0,0,0,0,0,0,0,0,0,0,0,0,0,0,0,0,0,0,0,0,0,0,0,0,0,0,0,0.204844934,0,0,0,0,0,0,0,0,0,0,0,0,0,0,0,0,0,0,0,0,0,0,1,0,0,0,0,0,0,0,0,0,25,0,351,0,0,0,3,10,0,0,0,60,0.5,44.2
0,0,0,0,0,0,0.376214783,0,0,0,0,99.41894028,0,0,0,0,0,0,0,0,0,0,0,0,0,0,0,0,0,0,0,0,0,0,0,0,0,0,0,0,0,0,0,0,0,0,0,0,0,0,0,0,0,0,0,0.204844934,0,0,0,0,0,0,0,0,0,0,0,0,0,0,0,0,0,0,0,0,0,0,1,0,0,0,0,0,0,0,0,0,25,0,375,0,0,0,3,10,0,0,0,60,0.5,60.8
0,0,0,0,0,0,0.376214783,0,0,0,0,99.41894028,0,0,0,0,0,0,0,0,0,0,0,0,0,0,0,0,0,0,0,0,0,0,0,0,0,0,0,0,0,0,0,0,0,0,0,0,0,0,0,0,0,0,0,0.204844934,0,0,0,0,0,0,0,0,0,0,0,0,0,0,0,0,0,0,0,0,0,0,1,0,0,0,0,0,0,0,0,0,25,0,405,0,0,0,3,10,0,0,0,60,0.5,82.8
0,0,0,0,0,0,0.376214783,0,0,0,0,99.41894028,0,0,0,0,0,0,0,0,0,0,0,0,0,0,0,0,0,0,0,0,0,0,0,0,0,0,0,0,0,0,0,0,0,0,0,0,0,0,0,0,0,0,0,0.204844934,0,0,0,0,0,0,0,0,0,0,0,0,0,0,0,0,0,0,0,0,0,0,1,0,0,0,0,0,0,0,0,0,25,0,428,0,0,0,3,10,0,0,0,60,0.5,90.8
0,0,0,0,0,0,0.376214783,0,0,0,0,99.41894028,0,0,0,0,0,0,0,0,0,0,0,0,0,0,0,0,0,0,0,0,0,0,0,0,0,0,0,0,0,0,0,0,0,0,0,0,0,0,0,0,0,0,0,0.204844934,0,0,0,0,0,0,0,0,0,0,0,0,0,0,0,0,0,0,0,0,0,0,1,0,0,0,0,0,0,0,0,0,25,0,458,0,0,0,3,10,0,0,0,60,0.5,93.1
0,0,0,0,0,0,0.376214783,0,0,0,0,99.41894028,0,0,0,0,0,0,0,0,0,0,0,0,0,0,0,0,0,0,0,0,0,0,0,0,0,0,0,0,0,0,0,0,0,0,0,0,0,0,0,0,0,0,0,0.204844934,0,0,0,0,0,0,0,0,0,0,0,0,0,0,0,0,0,0,0,0,0,0,1,0,0,0,0,0,0,0,0,0,25,0,481,0,0,0,3,10,0,0,0,60,0.5,91.6
0,0,0,0,0,0,0.376727294,0,0,0,0,99.21302472,0,0,0,0,0,0,0,0,0,0,0,0,0,0,0,0,0,0,0,0,0,0,0,0,0,0,0,0,0,0,0,0,0,0,0,0,0,0,0,0,0,0,0,0.410247981,0,0,0,0,0,0,0,0,0,0,0,0,0,0,0,0,0,0,0,0,0,0,1,0,0,0,0,0,0,0,0,0,25,0,216,0,0,0,3,10,0,0,0,60,0.5,1.46
0,0,0,0,0,0,0.376727294,0,0,0,0,99.21302472,0,0,0,0,0,0,0,0,0,0,0,0,0,0,0,0,0,0,0,0,0,0,0,0,0,0,0,0,0,0,0,0,0,0,0,0,0,0,0,0,0,0,0,0.410247981,0,0,0,0,0,0,0,0,0,0,0,0,0,0,0,0,0,0,0,0,0,0,1,0,0,0,0,0,0,0,0,0,25,0,231,0,0,0,3,10,0,0,0,60,0.5,2.07
0,0,0,0,0,0,0.376727294,0,0,0,0,99.21302472,0,0,0,0,0,0,0,0,0,0,0,0,0,0,0,0,0,0,0,0,0,0,0,0,0,0,0,0,0,0,0,0,0,0,0,0,0,0,0,0,0,0,0,0.410247981,0,0,0,0,0,0,0,0,0,0,0,0,0,0,0,0,0,0,0,0,0,0,1,0,0,0,0,0,0,0,0,0,25,0,251,0,0,0,3,10,0,0,0,60,0.5,3.3
0,0,0,0,0,0,0.376727294,0,0,0,0,99.21302472,0,0,0,0,0,0,0,0,0,0,0,0,0,0,0,0,0,0,0,0,0,0,0,0,0,0,0,0,0,0,0,0,0,0,0,0,0,0,0,0,0,0,0,0.410247981,0,0,0,0,0,0,0,0,0,0,0,0,0,0,0,0,0,0,0,0,0,0,1,0,0,0,0,0,0,0,0,0,25,0,272,0,0,0,3,10,0,0,0,60,0.5,7.02
0,0,0,0,0,0,0.376727294,0,0,0,0,99.21302472,0,0,0,0,0,0,0,0,0,0,0,0,0,0,0,0,0,0,0,0,0,0,0,0,0,0,0,0,0,0,0,0,0,0,0,0,0,0,0,0,0,0,0,0.410247981,0,0,0,0,0,0,0,0,0,0,0,0,0,0,0,0,0,0,0,0,0,0,1,0,0,0,0,0,0,0,0,0,25,0,271,0,0,0,3,10,0,0,0,60,0.5,4.53
0,0,0,0,0,0,0.376727294,0,0,0,0,99.21302472,0,0,0,0,0,0,0,0,0,0,0,0,0,0,0,0,0,0,0,0,0,0,0,0,0,0,0,0,0,0,0,0,0,0,0,0,0,0,0,0,0,0,0,0.410247981,0,0,0,0,0,0,0,0,0,0,0,0,0,0,0,0,0,0,0,0,0,0,1,0,0,0,0,0,0,0,0,0,25,0,302,0,0,0,3,10,0,0,0,60,0.5,11.8
0,0,0,0,0,0,0.376727294,0,0,0,0,99.21302472,0,0,0,0,0,0,0,0,0,0,0,0,0,0,0,0,0,0,0,0,0,0,0,0,0,0,0,0,0,0,0,0,0,0,0,0,0,0,0,0,0,0,0,0.410247981,0,0,0,0,0,0,0,0,0,0,0,0,0,0,0,0,0,0,0,0,0,0,1,0,0,0,0,0,0,0,0,0,25,0,322,0,0,0,3,10,0,0,0,60,0.5,16.3
0,0,0,0,0,0,0.376727294,0,0,0,0,99.21302472,0,0,0,0,0,0,0,0,0,0,0,0,0,0,0,0,0,0,0,0,0,0,0,0,0,0,0,0,0,0,0,0,0,0,0,0,0,0,0,0,0,0,0,0.410247981,0,0,0,0,0,0,0,0,0,0,0,0,0,0,0,0,0,0,0,0,0,0,1,0,0,0,0,0,0,0,0,0,25,0,372,0,0,0,3,10,0,0,0,60,0.5,42.9
0,0,0,0,0,0,0.376727294,0,0,0,0,99.21302472,0,0,0,0,0,0,0,0,0,0,0,0,0,0,0,0,0,0,0,0,0,0,0,0,0,0,0,0,0,0,0,0,0,0,0,0,0,0,0,0,0,0,0,0.410247981,0,0,0,0,0,0,0,0,0,0,0,0,0,0,0,0,0,0,0,0,0,0,1,0,0,0,0,0,0,0,0,0,25,0,396,0,0,0,3,10,0,0,0,60,0.5,57
0,0,0,0,0,0,0.376727294,0,0,0,0,99.21302472,0,0,0,0,0,0,0,0,0,0,0,0,0,0,0,0,0,0,0,0,0,0,0,0,0,0,0,0,0,0,0,0,0,0,0,0,0,0,0,0,0,0,0,0.410247981,0,0,0,0,0,0,0,0,0,0,0,0,0,0,0,0,0,0,0,0,0,0,1,0,0,0,0,0,0,0,0,0,25,0,422,0,0,0,3,10,0,0,0,60,0.5,74
0,0,0,0,0,0,0.376727294,0,0,0,0,99.21302472,0,0,0,0,0,0,0,0,0,0,0,0,0,0,0,0,0,0,0,0,0,0,0,0,0,0,0,0,0,0,0,0,0,0,0,0,0,0,0,0,0,0,0,0.410247981,0,0,0,0,0,0,0,0,0,0,0,0,0,0,0,0,0,0,0,0,0,0,1,0,0,0,0,0,0,0,0,0,25,0,451,0,0,0,3,10,0,0,0,60,0.5,92.9
0,0,0,0,0.363537932,0,0,0,0,0,0,97.58857,0,0,0,0,0,0,0,0,0,0,0,0,0,0,0,0,0,0,0,0,0,0,0,0,0,0,0,0,0,0,0,0,0,0,2.047892072,0,0,0,0,0,0,0,0,0,0,0,0,0,0,0,0,0,0,0,0,0,0,0,0,0,0,0,0,0,0,0,0,1,0,0,0,0,0,0,0,0,500,1,200,53.4,0,6.7,6.7,33.2,0,0,0,60,1.5,0.766
0,0,0,0,0.363537932,0,0,0,0,0,0,97.58857,0,0,0,0,0,0,0,0,0,0,0,0,0,0,0,0,0,0,0,0,0,0,0,0,0,0,0,0,0,0,0,0,0,0,2.047892072,0,0,0,0,0,0,0,0,0,0,0,0,0,0,0,0,0,0,0,0,0,0,0,0,0,0,0,0,0,0,0,0,1,0,0,0,0,0,0,0,0,500,1,211,53.4,0,6.7,6.7,33.2,0,0,0,60,1.5,2.49
0,0,0,0,0.363537932,0,0,0,0,0,0,97.58857,0,0,0,0,0,0,0,0,0,0,0,0,0,0,0,0,0,0,0,0,0,0,0,0,0,0,0,0,0,0,0,0,0,0,2.047892072,0,0,0,0,0,0,0,0,0,0,0,0,0,0,0,0,0,0,0,0,0,0,0,0,0,0,0,0,0,0,0,0,1,0,0,0,0,0,0,0,0,500,1,220,53.4,0,6.7,6.7,33.2,0,0,0,60,1.5,3.26
0,0,0,0,0.363537932,0,0,0,0,0,0,97.58857,0,0,0,0,0,0,0,0,0,0,0,0,0,0,0,0,0,0,0,0,0,0,0,0,0,0,0,0,0,0,0,0,0,0,2.047892072,0,0,0,0,0,0,0,0,0,0,0,0,0,0,0,0,0,0,0,0,0,0,0,0,0,0,0,0,0,0,0,0,1,0,0,0,0,0,0,0,0,500,1,230,53.4,0,6.7,6.7,33.2,0,0,0,60,1.5,4.79
0,0,0,0,0.363537932,0,0,0,0,0,0,97.58857,0,0,0,0,0,0,0,0,0,0,0,0,0,0,0,0,0,0,0,0,0,0,0,0,0,0,0,0,0,0,0,0,0,0,2.047892072,0,0,0,0,0,0,0,0,0,0,0,0,0,0,0,0,0,0,0,0,0,0,0,0,0,0,0,0,0,0,0,0,1,0,0,0,0,0,0,0,0,500,1,240,53.4,0,6.7,6.7,33.2,0,0,0,60,1.5,7.47
0,0,0,0,0.363537932,0,0,0,0,0,0,97.58857,0,0,0,0,0,0,0,0,0,0,0,0,0,0,0,0,0,0,0,0,0,0,0,0,0,0,0,0,0,0,0,0,0,0,2.047892072,0,0,0,0,0,0,0,0,0,0,0,0,0,0,0,0,0,0,0,0,0,0,0,0,0,0,0,0,0,0,0,0,1,0,0,0,0,0,0,0,0,500,1,250,53.4,0,6.7,6.7,33.2,0,0,0,60,1.5,10.7
0,0,0,0,0.363537932,0,0,0,0,0,0,97.58857,0,0,0,0,0,0,0,0,0,0,0,0,0,0,0,0,0,0,0,0,0,0,0,0,0,0,0,0,0,0,0,0,0,0,2.047892072,0,0,0,0,0,0,0,0,0,0,0,0,0,0,0,0,0,0,0,0,0,0,0,0,0,0,0,0,0,0,0,0,1,0,0,0,0,0,0,0,0,500,1,260,53.4,0,6.7,6.7,33.2,0,0,0,60,1.5,15.9
0,0,0,0,0.363537932,0,0,0,0,0,0,97.58857,0,0,0,0,0,0,0,0,0,0,0,0,0,0,0,0,0,0,0,0,0,0,0,0,0,0,0,0,0,0,0,0,0,0,2.047892072,0,0,0,0,0,0,0,0,0,0,0,0,0,0,0,0,0,0,0,0,0,0,0,0,0,0,0,0,0,0,0,0,1,0,0,0,0,0,0,0,0,500,1,269,53.4,0,6.7,6.7,33.2,0,0,0,60,1.5,22
0,0,0,0,0.363537932,0,0,0,0,0,0,97.58857,0,0,0,0,0,0,0,0,0,0,0,0,0,0,0,0,0,0,0,0,0,0,0,0,0,0,0,0,0,0,0,0,0,0,2.047892072,0,0,0,0,0,0,0,0,0,0,0,0,0,0,0,0,0,0,0,0,0,0,0,0,0,0,0,0,0,0,0,0,1,0,0,0,0,0,0,0,0,500,1,279,53.4,0,6.7,6.7,33.2,0,0,0,60,1.5,29.9
0,0,0,0,0.363537932,0,0,0,0,0,0,97.58857,0,0,0,0,0,0,0,0,0,0,0,0,0,0,0,0,0,0,0,0,0,0,0,0,0,0,0,0,0,0,0,0,0,0,2.047892072,0,0,0,0,0,0,0,0,0,0,0,0,0,0,0,0,0,0,0,0,0,0,0,0,0,0,0,0,0,0,0,0,1,0,0,0,0,0,0,0,0,500,1,290,53.4,0,6.7,6.7,33.2,0,0,0,60,1.5,37.4
0,0,0,0,0.363537932,0,0,0,0,0,0,97.58857,0,0,0,0,0,0,0,0,0,0,0,0,0,0,0,0,0,0,0,0,0,0,0,0,0,0,0,0,0,0,0,0,0,0,2.047892072,0,0,0,0,0,0,0,0,0,0,0,0,0,0,0,0,0,0,0,0,0,0,0,0,0,0,0,0,0,0,0,0,1,0,0,0,0,0,0,0,0,500,1,300,53.4,0,6.7,6.7,33.2,0,0,0,60,1.5,47.5
0,0,0,0,0.363537932,0,0,0,0,0,0,97.58857,0,0,0,0,0,0,0,0,0,0,0,0,0,0,0,0,0,0,0,0,0,0,0,0,0,0,0,0,0,0,0,0,0,0,2.047892072,0,0,0,0,0,0,0,0,0,0,0,0,0,0,0,0,0,0,0,0,0,0,0,0,0,0,0,0,0,0,0,0,1,0,0,0,0,0,0,0,0,500,1,309,53.4,0,6.7,6.7,33.2,0,0,0,60,1.5,54.2
0,0,0,0,0.363537932,0,0,0,0,0,0,97.58857,0,0,0,0,0,0,0,0,0,0,0,0,0,0,0,0,0,0,0,0,0,0,0,0,0,0,0,0,0,0,0,0,0,0,2.047892072,0,0,0,0,0,0,0,0,0,0,0,0,0,0,0,0,0,0,0,0,0,0,0,0,0,0,0,0,0,0,0,0,1,0,0,0,0,0,0,0,0,500,1,319,53.4,0,6.7,6.7,33.2,0,0,0,60,1.5,63.6
0,0,0,0,0.363537932,0,0,0,0,0,0,97.58857,0,0,0,0,0,0,0,0,0,0,0,0,0,0,0,0,0,0,0,0,0,0,0,0,0,0,0,0,0,0,0,0,0,0,2.047892072,0,0,0,0,0,0,0,0,0,0,0,0,0,0,0,0,0,0,0,0,0,0,0,0,0,0,0,0,0,0,0,0,1,0,0,0,0,0,0,0,0,500,1,329,53.4,0,6.7,6.7,33.2,0,0,0,60,1.5,69.5
0,0,0,0,0.363537932,0,0,0,0,0,0,97.58857,0,0,0,0,0,0,0,0,0,0,0,0,0,0,0,0,0,0,0,0,0,0,0,0,0,0,0,0,0,0,0,0,0,0,2.047892072,0,0,0,0,0,0,0,0,0,0,0,0,0,0,0,0,0,0,0,0,0,0,0,0,0,0,0,0,0,0,0,0,1,0,0,0,0,0,0,0,0,500,1,339,53.4,0,6.7,6.7,33.2,0,0,0,60,1.5,74.7
0,0,0,0,0.363537932,0,0,0,0,0,0,97.58857,0,0,0,0,0,0,0,0,0,0,0,0,0,0,0,0,0,0,0,0,0,0,0,0,0,0,0,0,0,0,0,0,0,0,2.047892072,0,0,0,0,0,0,0,0,0,0,0,0,0,0,0,0,0,0,0,0,0,0,0,0,0,0,0,0,0,0,0,0,1,0,0,0,0,0,0,0,0,500,1,349,53.4,0,6.7,6.7,33.2,0,0,0,60,1.5,78.5
0,0,0,0,0.363537932,0,0,0,0,0,0,97.58857,0,0,0,0,0,0,0,0,0,0,0,0,0,0,0,0,0,0,0,0,0,0,0,0,0,0,0,0,0,0,0,0,0,0,2.047892072,0,0,0,0,0,0,0,0,0,0,0,0,0,0,0,0,0,0,0,0,0,0,0,0,0,0,0,0,0,0,0,0,1,0,0,0,0,0,0,0,0,500,1,359,53.4,0,6.7,6.7,33.2,0,0,0,60,1.5,79.5
0,0,0,0,0.363537932,0,0,0,0,0,0,97.58857,0,0,0,0,0,0,0,0,0,0,0,0,0,0,0,0,0,0,0,0,0,0,0,0,0,0,0,0,0,0,0,0,0,0,2.047892072,0,0,0,0,0,0,0,0,0,0,0,0,0,0,0,0,0,0,0,0,0,0,0,0,0,0,0,0,0,0,0,0,1,0,0,0,0,0,0,0,0,500,1,369,53.4,0,6.7,6.7,33.2,0,0,0,60,1.5,78.9
0,0,0,0,0.363537932,0,0,0,0,0,0,97.58857,0,0,0,0,0,0,0,0,0,0,0,0,0,0,0,0,0,0,0,0,0,0,0,0,0,0,0,0,0,0,0,0,0,0,2.047892072,0,0,0,0,0,0,0,0,0,0,0,0,0,0,0,0,0,0,0,0,0,0,0,0,0,0,0,0,0,0,0,0,1,0,0,0,0,0,0,0,0,500,1,379,53.4,0,6.7,6.7,33.2,0,0,0,60,1.5,79.1
0,0,0,0,0.363537932,0,0,0,0,0,0,97.58857,0,0,0,0,0,0,0,0,0,0,0,0,0,0,0,0,0,0,0,0,0,0,0,0,0,0,0,0,0,0,0,0,0,0,2.047892072,0,0,0,0,0,0,0,0,0,0,0,0,0,0,0,0,0,0,0,0,0,0,0,0,0,0,0,0,0,0,0,0,1,0,0,0,0,0,0,0,0,500,1,389,53.4,0,6.7,6.7,33.2,0,0,0,60,1.5,76.4
0,0,0,0,0.363537932,0,0,0,0,0,0,97.58857,0,0,0,0,0,0,0,0,0,0,0,0,0,0,0,0,0,0,0,0,0,0,0,0,0,0,0,0,0,0,0,0,0,0,2.047892072,0,0,0,0,0,0,0,0,0,0,0,0,0,0,0,0,0,0,0,0,0,0,0,0,0,0,0,0,0,0,0,0,1,0,0,0,0,0,0,0,0,500,1,399,53.4,0,6.7,6.7,33.2,0,0,0,60,1.5,74.7
0,0,0,0,0.316851279,0,0,97.67590188,0,0,0,0,0,0,0,0,0,0,0,0,0,0,0,0,0,0,0,0,0,0,0,0,0,0,0,0,0,0,0,0,0,0,0,0,0,0,2.007246838,0,0,0,0,0,0,0,0,0,0,0,0,0,0,0,0,0,0,0,0,0,0,0,0,0,0,0,0,0,0,0,0,1,0,0,0,0,0,0,0,0,500,1,270,53.4,0,6.7,6.7,33.2,0,0,0,60,1.5,1.72
0,0,0,0,0.316851279,0,0,97.67590188,0,0,0,0,0,0,0,0,0,0,0,0,0,0,0,0,0,0,0,0,0,0,0,0,0,0,0,0,0,0,0,0,0,0,0,0,0,0,2.007246838,0,0,0,0,0,0,0,0,0,0,0,0,0,0,0,0,0,0,0,0,0,0,0,0,0,0,0,0,0,0,0,0,1,0,0,0,0,0,0,0,0,500,1,280,53.4,0,6.7,6.7,33.2,0,0,0,60,1.5,2.68
0,0,0,0,0.316851279,0,0,97.67590188,0,0,0,0,0,0,0,0,0,0,0,0,0,0,0,0,0,0,0,0,0,0,0,0,0,0,0,0,0,0,0,0,0,0,0,0,0,0,2.007246838,0,0,0,0,0,0,0,0,0,0,0,0,0,0,0,0,0,0,0,0,0,0,0,0,0,0,0,0,0,0,0,0,1,0,0,0,0,0,0,0,0,500,1,291,53.4,0,6.7,6.7,33.2,0,0,0,60,1.5,5.94
0,0,0,0,0.316851279,0,0,97.67590188,0,0,0,0,0,0,0,0,0,0,0,0,0,0,0,0,0,0,0,0,0,0,0,0,0,0,0,0,0,0,0,0,0,0,0,0,0,0,2.007246838,0,0,0,0,0,0,0,0,0,0,0,0,0,0,0,0,0,0,0,0,0,0,0,0,0,0,0,0,0,0,0,0,1,0,0,0,0,0,0,0,0,500,1,301,53.4,0,6.7,6.7,33.2,0,0,0,60,1.5,7.47
0,0,0,0,0.316851279,0,0,97.67590188,0,0,0,0,0,0,0,0,0,0,0,0,0,0,0,0,0,0,0,0,0,0,0,0,0,0,0,0,0,0,0,0,0,0,0,0,0,0,2.007246838,0,0,0,0,0,0,0,0,0,0,0,0,0,0,0,0,0,0,0,0,0,0,0,0,0,0,0,0,0,0,0,0,1,0,0,0,0,0,0,0,0,500,1,330,53.4,0,6.7,6.7,33.2,0,0,0,60,1.5,22.8
0,0,0,0,0.316851279,0,0,97.67590188,0,0,0,0,0,0,0,0,0,0,0,0,0,0,0,0,0,0,0,0,0,0,0,0,0,0,0,0,0,0,0,0,0,0,0,0,0,0,2.007246838,0,0,0,0,0,0,0,0,0,0,0,0,0,0,0,0,0,0,0,0,0,0,0,0,0,0,0,0,0,0,0,0,1,0,0,0,0,0,0,0,0,500,1,340,53.4,0,6.7,6.7,33.2,0,0,0,60,1.5,29.5
0,0,0,0,0.316851279,0,0,97.67590188,0,0,0,0,0,0,0,0,0,0,0,0,0,0,0,0,0,0,0,0,0,0,0,0,0,0,0,0,0,0,0,0,0,0,0,0,0,0,2.007246838,0,0,0,0,0,0,0,0,0,0,0,0,0,0,0,0,0,0,0,0,0,0,0,0,0,0,0,0,0,0,0,0,1,0,0,0,0,0,0,0,0,500,1,349,53.4,0,6.7,6.7,33.2,0,0,0,60,1.5,41.4
0,0,0,0,0.316851279,0,0,97.67590188,0,0,0,0,0,0,0,0,0,0,0,0,0,0,0,0,0,0,0,0,0,0,0,0,0,0,0,0,0,0,0,0,0,0,0,0,0,0,2.007246838,0,0,0,0,0,0,0,0,0,0,0,0,0,0,0,0,0,0,0,0,0,0,0,0,0,0,0,0,0,0,0,0,1,0,0,0,0,0,0,0,0,500,1,359,53.4,0,6.7,6.7,33.2,0,0,0,60,1.5,45.8
0,0,0,0,0.316851279,0,0,97.67590188,0,0,0,0,0,0,0,0,0,0,0,0,0,0,0,0,0,0,0,0,0,0,0,0,0,0,0,0,0,0,0,0,0,0,0,0,0,0,2.007246838,0,0,0,0,0,0,0,0,0,0,0,0,0,0,0,0,0,0,0,0,0,0,0,0,0,0,0,0,0,0,0,0,1,0,0,0,0,0,0,0,0,500,1,370,53.4,0,6.7,6.7,33.2,0,0,0,60,1.5,56.7
0,0,0,0,0.316851279,0,0,97.67590188,0,0,0,0,0,0,0,0,0,0,0,0,0,0,0,0,0,0,0,0,0,0,0,0,0,0,0,0,0,0,0,0,0,0,0,0,0,0,2.007246838,0,0,0,0,0,0,0,0,0,0,0,0,0,0,0,0,0,0,0,0,0,0,0,0,0,0,0,0,0,0,0,0,1,0,0,0,0,0,0,0,0,500,1,379,53.4,0,6.7,6.7,33.2,0,0,0,60,1.5,61.5
0,0,0,0,0.316851279,0,0,97.67590188,0,0,0,0,0,0,0,0,0,0,0,0,0,0,0,0,0,0,0,0,0,0,0,0,0,0,0,0,0,0,0,0,0,0,0,0,0,0,2.007246838,0,0,0,0,0,0,0,0,0,0,0,0,0,0,0,0,0,0,0,0,0,0,0,0,0,0,0,0,0,0,0,0,1,0,0,0,0,0,0,0,0,500,1,389,53.4,0,6.7,6.7,33.2,0,0,0,60,1.5,63
0,0,0,0,0.316851279,0,0,97.67590188,0,0,0,0,0,0,0,0,0,0,0,0,0,0,0,0,0,0,0,0,0,0,0,0,0,0,0,0,0,0,0,0,0,0,0,0,0,0,2.007246838,0,0,0,0,0,0,0,0,0,0,0,0,0,0,0,0,0,0,0,0,0,0,0,0,0,0,0,0,0,0,0,0,1,0,0,0,0,0,0,0,0,500,1,399,53.4,0,6.7,6.7,33.2,0,0,0,60,1.5,66.7
0,0,0,0,0.25768995,0,0,0,0,0,0,0,0,0,0,0,0,0,0,0,0,0,0,0,98.64846059,0,0,0,0,0,0,0,0,0,0,0,0,0,0,0,0,0,0,0,0,0,1.093849463,0,0,0,0,0,0,0,0,0,0,0,0,0,0,0,0,0,0,0,0,0,0,0,0,0,0,0,0,0,0,0,0,1,0,0,0,0,0,0,0,0,500,1,231,53.4,0,6.7,6.7,33.2,0,0,0,60,1.5,0.192
0,0,0,0,0.25768995,0,0,0,0,0,0,0,0,0,0,0,0,0,0,0,0,0,0,0,98.64846059,0,0,0,0,0,0,0,0,0,0,0,0,0,0,0,0,0,0,0,0,0,1.093849463,0,0,0,0,0,0,0,0,0,0,0,0,0,0,0,0,0,0,0,0,0,0,0,0,0,0,0,0,0,0,0,0,1,0,0,0,0,0,0,0,0,500,1,240,53.4,0,6.7,6.7,33.2,0,0,0,60,1.5,0.575
0,0,0,0,0.25768995,0,0,0,0,0,0,0,0,0,0,0,0,0,0,0,0,0,0,0,98.64846059,0,0,0,0,0,0,0,0,0,0,0,0,0,0,0,0,0,0,0,0,0,1.093849463,0,0,0,0,0,0,0,0,0,0,0,0,0,0,0,0,0,0,0,0,0,0,0,0,0,0,0,0,0,0,0,0,1,0,0,0,0,0,0,0,0,500,1,251,53.4,0,6.7,6.7,33.2,0,0,0,60,1.5,1.53
0,0,0,0,0.25768995,0,0,0,0,0,0,0,0,0,0,0,0,0,0,0,0,0,0,0,98.64846059,0,0,0,0,0,0,0,0,0,0,0,0,0,0,0,0,0,0,0,0,0,1.093849463,0,0,0,0,0,0,0,0,0,0,0,0,0,0,0,0,0,0,0,0,0,0,0,0,0,0,0,0,0,0,0,0,1,0,0,0,0,0,0,0,0,500,1,261,53.4,0,6.7,6.7,33.2,0,0,0,60,1.5,2.11
0,0,0,0,0.25768995,0,0,0,0,0,0,0,0,0,0,0,0,0,0,0,0,0,0,0,98.64846059,0,0,0,0,0,0,0,0,0,0,0,0,0,0,0,0,0,0,0,0,0,1.093849463,0,0,0,0,0,0,0,0,0,0,0,0,0,0,0,0,0,0,0,0,0,0,0,0,0,0,0,0,0,0,0,0,1,0,0,0,0,0,0,0,0,500,1,270,53.4,0,6.7,6.7,33.2,0,0,0,60,1.5,4.21
0,0,0,0,0.25768995,0,0,0,0,0,0,0,0,0,0,0,0,0,0,0,0,0,0,0,98.64846059,0,0,0,0,0,0,0,0,0,0,0,0,0,0,0,0,0,0,0,0,0,1.093849463,0,0,0,0,0,0,0,0,0,0,0,0,0,0,0,0,0,0,0,0,0,0,0,0,0,0,0,0,0,0,0,0,1,0,0,0,0,0,0,0,0,500,1,280,53.4,0,6.7,6.7,33.2,0,0,0,60,1.5,4.79
0,0,0,0,0.25768995,0,0,0,0,0,0,0,0,0,0,0,0,0,0,0,0,0,0,0,98.64846059,0,0,0,0,0,0,0,0,0,0,0,0,0,0,0,0,0,0,0,0,0,1.093849463,0,0,0,0,0,0,0,0,0,0,0,0,0,0,0,0,0,0,0,0,0,0,0,0,0,0,0,0,0,0,0,0,1,0,0,0,0,0,0,0,0,500,1,290,53.4,0,6.7,6.7,33.2,0,0,0,60,1.5,7.66
0,0,0,0,0.25768995,0,0,0,0,0,0,0,0,0,0,0,0,0,0,0,0,0,0,0,98.64846059,0,0,0,0,0,0,0,0,0,0,0,0,0,0,0,0,0,0,0,0,0,1.093849463,0,0,0,0,0,0,0,0,0,0,0,0,0,0,0,0,0,0,0,0,0,0,0,0,0,0,0,0,0,0,0,0,1,0,0,0,0,0,0,0,0,500,1,300,53.4,0,6.7,6.7,33.2,0,0,0,60,1.5,9.77
0,0,0,0,0.25768995,0,0,0,0,0,0,0,0,0,0,0,0,0,0,0,0,0,0,0,98.64846059,0,0,0,0,0,0,0,0,0,0,0,0,0,0,0,0,0,0,0,0,0,1.093849463,0,0,0,0,0,0,0,0,0,0,0,0,0,0,0,0,0,0,0,0,0,0,0,0,0,0,0,0,0,0,0,0,1,0,0,0,0,0,0,0,0,500,1,310,53.4,0,6.7,6.7,33.2,0,0,0,60,1.5,13
0,0,0,0,0.25768995,0,0,0,0,0,0,0,0,0,0,0,0,0,0,0,0,0,0,0,98.64846059,0,0,0,0,0,0,0,0,0,0,0,0,0,0,0,0,0,0,0,0,0,1.093849463,0,0,0,0,0,0,0,0,0,0,0,0,0,0,0,0,0,0,0,0,0,0,0,0,0,0,0,0,0,0,0,0,1,0,0,0,0,0,0,0,0,500,1,320,53.4,0,6.7,6.7,33.2,0,0,0,60,1.5,17
0,0,0,0,0.25768995,0,0,0,0,0,0,0,0,0,0,0,0,0,0,0,0,0,0,0,98.64846059,0,0,0,0,0,0,0,0,0,0,0,0,0,0,0,0,0,0,0,0,0,1.093849463,0,0,0,0,0,0,0,0,0,0,0,0,0,0,0,0,0,0,0,0,0,0,0,0,0,0,0,0,0,0,0,0,1,0,0,0,0,0,0,0,0,500,1,329,53.4,0,6.7,6.7,33.2,0,0,0,60,1.5,22.4
0,0,0,0,0.25768995,0,0,0,0,0,0,0,0,0,0,0,0,0,0,0,0,0,0,0,98.64846059,0,0,0,0,0,0,0,0,0,0,0,0,0,0,0,0,0,0,0,0,0,1.093849463,0,0,0,0,0,0,0,0,0,0,0,0,0,0,0,0,0,0,0,0,0,0,0,0,0,0,0,0,0,0,0,0,1,0,0,0,0,0,0,0,0,500,1,340,53.4,0,6.7,6.7,33.2,0,0,0,60,1.5,27.2
0,0,0,0,0.25768995,0,0,0,0,0,0,0,0,0,0,0,0,0,0,0,0,0,0,0,98.64846059,0,0,0,0,0,0,0,0,0,0,0,0,0,0,0,0,0,0,0,0,0,1.093849463,0,0,0,0,0,0,0,0,0,0,0,0,0,0,0,0,0,0,0,0,0,0,0,0,0,0,0,0,0,0,0,0,1,0,0,0,0,0,0,0,0,500,1,350,53.4,0,6.7,6.7,33.2,0,0,0,60,1.5,33.7
0,0,0,0,0.25768995,0,0,0,0,0,0,0,0,0,0,0,0,0,0,0,0,0,0,0,98.64846059,0,0,0,0,0,0,0,0,0,0,0,0,0,0,0,0,0,0,0,0,0,1.093849463,0,0,0,0,0,0,0,0,0,0,0,0,0,0,0,0,0,0,0,0,0,0,0,0,0,0,0,0,0,0,0,0,1,0,0,0,0,0,0,0,0,500,1,360,53.4,0,6.7,6.7,33.2,0,0,0,60,1.5,47.1
0,0,0,0,0.25768995,0,0,0,0,0,0,0,0,0,0,0,0,0,0,0,0,0,0,0,98.64846059,0,0,0,0,0,0,0,0,0,0,0,0,0,0,0,0,0,0,0,0,0,1.093849463,0,0,0,0,0,0,0,0,0,0,0,0,0,0,0,0,0,0,0,0,0,0,0,0,0,0,0,0,0,0,0,0,1,0,0,0,0,0,0,0,0,500,1,370,53.4,0,6.7,6.7,33.2,0,0,0,60,1.5,50.8
0,0,0,0,0.25768995,0,0,0,0,0,0,0,0,0,0,0,0,0,0,0,0,0,0,0,98.64846059,0,0,0,0,0,0,0,0,0,0,0,0,0,0,0,0,0,0,0,0,0,1.093849463,0,0,0,0,0,0,0,0,0,0,0,0,0,0,0,0,0,0,0,0,0,0,0,0,0,0,0,0,0,0,0,0,1,0,0,0,0,0,0,0,0,500,1,379,53.4,0,6.7,6.7,33.2,0,0,0,60,1.5,55.6
0,0,0,0,0.25768995,0,0,0,0,0,0,0,0,0,0,0,0,0,0,0,0,0,0,0,98.64846059,0,0,0,0,0,0,0,0,0,0,0,0,0,0,0,0,0,0,0,0,0,1.093849463,0,0,0,0,0,0,0,0,0,0,0,0,0,0,0,0,0,0,0,0,0,0,0,0,0,0,0,0,0,0,0,0,1,0,0,0,0,0,0,0,0,500,1,389,53.4,0,6.7,6.7,33.2,0,0,0,60,1.5,59
0,0,0,0,0.25768995,0,0,0,0,0,0,0,0,0,0,0,0,0,0,0,0,0,0,0,98.64846059,0,0,0,0,0,0,0,0,0,0,0,0,0,0,0,0,0,0,0,0,0,1.093849463,0,0,0,0,0,0,0,0,0,0,0,0,0,0,0,0,0,0,0,0,0,0,0,0,0,0,0,0,0,0,0,0,1,0,0,0,0,0,0,0,0,500,1,399,53.4,0,6.7,6.7,33.2,0,0,0,60,1.5,60.9
0,0,0,0,0.797750284,0,0,0,0,0,0,0,0,95.21101518,0,0,0,0,0,0,0,0,0,0,0,0,0,0,0,0,0,0,0,0,0,0,0,0,0,0,0,0,0,0,0,0,3.991234539,0,0,0,0,0,0,0,0,0,0,0,0,0,0,0,0,0,0,0,0,0,0,0,0,0,0,0,0,0,0,0,0,1,0,0,0,0,0,0,0,0,500,1,251,53.4,0,6.7,6.7,33.2,0,0,0,60,1.5,2.11
0,0,0,0,0.797750284,0,0,0,0,0,0,0,0,95.21101518,0,0,0,0,0,0,0,0,0,0,0,0,0,0,0,0,0,0,0,0,0,0,0,0,0,0,0,0,0,0,0,0,3.991234539,0,0,0,0,0,0,0,0,0,0,0,0,0,0,0,0,0,0,0,0,0,0,0,0,0,0,0,0,0,0,0,0,1,0,0,0,0,0,0,0,0,500,1,270,53.4,0,6.7,6.7,33.2,0,0,0,60,1.5,4.6
0,0,0,0,0.797750284,0,0,0,0,0,0,0,0,95.21101518,0,0,0,0,0,0,0,0,0,0,0,0,0,0,0,0,0,0,0,0,0,0,0,0,0,0,0,0,0,0,0,0,3.991234539,0,0,0,0,0,0,0,0,0,0,0,0,0,0,0,0,0,0,0,0,0,0,0,0,0,0,0,0,0,0,0,0,1,0,0,0,0,0,0,0,0,500,1,280,53.4,0,6.7,6.7,33.2,0,0,0,60,1.5,6.7
0,0,0,0,0.797750284,0,0,0,0,0,0,0,0,95.21101518,0,0,0,0,0,0,0,0,0,0,0,0,0,0,0,0,0,0,0,0,0,0,0,0,0,0,0,0,0,0,0,0,3.991234539,0,0,0,0,0,0,0,0,0,0,0,0,0,0,0,0,0,0,0,0,0,0,0,0,0,0,0,0,0,0,0,0,1,0,0,0,0,0,0,0,0,500,1,290,53.4,0,6.7,6.7,33.2,0,0,0,60,1.5,10.7
0,0,0,0,0.797750284,0,0,0,0,0,0,0,0,95.21101518,0,0,0,0,0,0,0,0,0,0,0,0,0,0,0,0,0,0,0,0,0,0,0,0,0,0,0,0,0,0,0,0,3.991234539,0,0,0,0,0,0,0,0,0,0,0,0,0,0,0,0,0,0,0,0,0,0,0,0,0,0,0,0,0,0,0,0,1,0,0,0,0,0,0,0,0,500,1,300,53.4,0,6.7,6.7,33.2,0,0,0,60,1.5,13.4
0,0,0,0,0.797750284,0,0,0,0,0,0,0,0,95.21101518,0,0,0,0,0,0,0,0,0,0,0,0,0,0,0,0,0,0,0,0,0,0,0,0,0,0,0,0,0,0,0,0,3.991234539,0,0,0,0,0,0,0,0,0,0,0,0,0,0,0,0,0,0,0,0,0,0,0,0,0,0,0,0,0,0,0,0,1,0,0,0,0,0,0,0,0,500,1,310,53.4,0,6.7,6.7,33.2,0,0,0,60,1.5,18.8
0,0,0,0,0.797750284,0,0,0,0,0,0,0,0,95.21101518,0,0,0,0,0,0,0,0,0,0,0,0,0,0,0,0,0,0,0,0,0,0,0,0,0,0,0,0,0,0,0,0,3.991234539,0,0,0,0,0,0,0,0,0,0,0,0,0,0,0,0,0,0,0,0,0,0,0,0,0,0,0,0,0,0,0,0,1,0,0,0,0,0,0,0,0,500,1,320,53.4,0,6.7,6.7,33.2,0,0,0,60,1.5,24.5
0,0,0,0,0.797750284,0,0,0,0,0,0,0,0,95.21101518,0,0,0,0,0,0,0,0,0,0,0,0,0,0,0,0,0,0,0,0,0,0,0,0,0,0,0,0,0,0,0,0,3.991234539,0,0,0,0,0,0,0,0,0,0,0,0,0,0,0,0,0,0,0,0,0,0,0,0,0,0,0,0,0,0,0,0,1,0,0,0,0,0,0,0,0,500,1,330,53.4,0,6.7,6.7,33.2,0,0,0,60,1.5,32.6
0,0,0,0,0.797750284,0,0,0,0,0,0,0,0,95.21101518,0,0,0,0,0,0,0,0,0,0,0,0,0,0,0,0,0,0,0,0,0,0,0,0,0,0,0,0,0,0,0,0,3.991234539,0,0,0,0,0,0,0,0,0,0,0,0,0,0,0,0,0,0,0,0,0,0,0,0,0,0,0,0,0,0,0,0,1,0,0,0,0,0,0,0,0,500,1,340,53.4,0,6.7,6.7,33.2,0,0,0,60,1.5,41.2
0,0,0,0,0.797750284,0,0,0,0,0,0,0,0,95.21101518,0,0,0,0,0,0,0,0,0,0,0,0,0,0,0,0,0,0,0,0,0,0,0,0,0,0,0,0,0,0,0,0,3.991234539,0,0,0,0,0,0,0,0,0,0,0,0,0,0,0,0,0,0,0,0,0,0,0,0,0,0,0,0,0,0,0,0,1,0,0,0,0,0,0,0,0,500,1,350,53.4,0,6.7,6.7,33.2,0,0,0,60,1.5,55.6
0,0,0,0,0.797750284,0,0,0,0,0,0,0,0,95.21101518,0,0,0,0,0,0,0,0,0,0,0,0,0,0,0,0,0,0,0,0,0,0,0,0,0,0,0,0,0,0,0,0,3.991234539,0,0,0,0,0,0,0,0,0,0,0,0,0,0,0,0,0,0,0,0,0,0,0,0,0,0,0,0,0,0,0,0,1,0,0,0,0,0,0,0,0,500,1,359,53.4,0,6.7,6.7,33.2,0,0,0,60,1.5,60
0,0,0,0,0.797750284,0,0,0,0,0,0,0,0,95.21101518,0,0,0,0,0,0,0,0,0,0,0,0,0,0,0,0,0,0,0,0,0,0,0,0,0,0,0,0,0,0,0,0,3.991234539,0,0,0,0,0,0,0,0,0,0,0,0,0,0,0,0,0,0,0,0,0,0,0,0,0,0,0,0,0,0,0,0,1,0,0,0,0,0,0,0,0,500,1,369,53.4,0,6.7,6.7,33.2,0,0,0,60,1.5,64.6
0,0,0,0,0.797750284,0,0,0,0,0,0,0,0,95.21101518,0,0,0,0,0,0,0,0,0,0,0,0,0,0,0,0,0,0,0,0,0,0,0,0,0,0,0,0,0,0,0,0,3.991234539,0,0,0,0,0,0,0,0,0,0,0,0,0,0,0,0,0,0,0,0,0,0,0,0,0,0,0,0,0,0,0,0,1,0,0,0,0,0,0,0,0,500,1,379,53.4,0,6.7,6.7,33.2,0,0,0,60,1.5,64.8
0,0,0,0,0.797750284,0,0,0,0,0,0,0,0,95.21101518,0,0,0,0,0,0,0,0,0,0,0,0,0,0,0,0,0,0,0,0,0,0,0,0,0,0,0,0,0,0,0,0,3.991234539,0,0,0,0,0,0,0,0,0,0,0,0,0,0,0,0,0,0,0,0,0,0,0,0,0,0,0,0,0,0,0,0,1,0,0,0,0,0,0,0,0,500,1,390,53.4,0,6.7,6.7,33.2,0,0,0,60,1.5,67.2
0,0,0,0,0.797750284,0,0,0,0,0,0,0,0,95.21101518,0,0,0,0,0,0,0,0,0,0,0,0,0,0,0,0,0,0,0,0,0,0,0,0,0,0,0,0,0,0,0,0,3.991234539,0,0,0,0,0,0,0,0,0,0,0,0,0,0,0,0,0,0,0,0,0,0,0,0,0,0,0,0,0,0,0,0,1,0,0,0,0,0,0,0,0,500,1,400,53.4,0,6.7,6.7,33.2,0,0,0,60,1.5,66.7
0,0,0,0,0.575421912,0,0,0,0,0,0,0,0,0,0,0,0,0,0,0,0,0,0,0,0,0,0,0,0,0,0,0,0,0,0,0,0,0,0,0,0,0,0,0,96.31418462,0,3.110393467,0,0,0,0,0,0,0,0,0,0,0,0,0,0,0,0,0,0,0,0,0,0,0,0,0,0,0,0,0,0,0,0,1,0,0,0,0,0,0,0,0,500,1,211,53.4,0,6.7,6.7,33.2,0,0,0,60,1.5,6.22E-15
0,0,0,0,0.575421912,0,0,0,0,0,0,0,0,0,0,0,0,0,0,0,0,0,0,0,0,0,0,0,0,0,0,0,0,0,0,0,0,0,0,0,0,0,0,0,96.31418462,0,3.110393467,0,0,0,0,0,0,0,0,0,0,0,0,0,0,0,0,0,0,0,0,0,0,0,0,0,0,0,0,0,0,0,0,1,0,0,0,0,0,0,0,0,500,1,221,53.4,0,6.7,6.7,33.2,0,0,0,60,1.5,0.192
0,0,0,0,0.575421912,0,0,0,0,0,0,0,0,0,0,0,0,0,0,0,0,0,0,0,0,0,0,0,0,0,0,0,0,0,0,0,0,0,0,0,0,0,0,0,96.31418462,0,3.110393467,0,0,0,0,0,0,0,0,0,0,0,0,0,0,0,0,0,0,0,0,0,0,0,0,0,0,0,0,0,0,0,0,1,0,0,0,0,0,0,0,0,500,1,231,53.4,0,6.7,6.7,33.2,0,0,0,60,1.5,1.72
0,0,0,0,0.575421912,0,0,0,0,0,0,0,0,0,0,0,0,0,0,0,0,0,0,0,0,0,0,0,0,0,0,0,0,0,0,0,0,0,0,0,0,0,0,0,96.31418462,0,3.110393467,0,0,0,0,0,0,0,0,0,0,0,0,0,0,0,0,0,0,0,0,0,0,0,0,0,0,0,0,0,0,0,0,1,0,0,0,0,0,0,0,0,500,1,240,53.4,0,6.7,6.7,33.2,0,0,0,60,1.5,1.92
0,0,0,0,0.575421912,0,0,0,0,0,0,0,0,0,0,0,0,0,0,0,0,0,0,0,0,0,0,0,0,0,0,0,0,0,0,0,0,0,0,0,0,0,0,0,96.31418462,0,3.110393467,0,0,0,0,0,0,0,0,0,0,0,0,0,0,0,0,0,0,0,0,0,0,0,0,0,0,0,0,0,0,0,0,1,0,0,0,0,0,0,0,0,500,1,250,53.4,0,6.7,6.7,33.2,0,0,0,60,1.5,4.02
0,0,0,0,0.575421912,0,0,0,0,0,0,0,0,0,0,0,0,0,0,0,0,0,0,0,0,0,0,0,0,0,0,0,0,0,0,0,0,0,0,0,0,0,0,0,96.31418462,0,3.110393467,0,0,0,0,0,0,0,0,0,0,0,0,0,0,0,0,0,0,0,0,0,0,0,0,0,0,0,0,0,0,0,0,1,0,0,0,0,0,0,0,0,500,1,261,53.4,0,6.7,6.7,33.2,0,0,0,60,1.5,4.6
0,0,0,0,0.575421912,0,0,0,0,0,0,0,0,0,0,0,0,0,0,0,0,0,0,0,0,0,0,0,0,0,0,0,0,0,0,0,0,0,0,0,0,0,0,0,96.31418462,0,3.110393467,0,0,0,0,0,0,0,0,0,0,0,0,0,0,0,0,0,0,0,0,0,0,0,0,0,0,0,0,0,0,0,0,1,0,0,0,0,0,0,0,0,500,1,270,53.4,0,6.7,6.7,33.2,0,0,0,60,1.5,9.2
0,0,0,0,0.575421912,0,0,0,0,0,0,0,0,0,0,0,0,0,0,0,0,0,0,0,0,0,0,0,0,0,0,0,0,0,0,0,0,0,0,0,0,0,0,0,96.31418462,0,3.110393467,0,0,0,0,0,0,0,0,0,0,0,0,0,0,0,0,0,0,0,0,0,0,0,0,0,0,0,0,0,0,0,0,1,0,0,0,0,0,0,0,0,500,1,280,53.4,0,6.7,6.7,33.2,0,0,0,60,1.5,11.3
0,0,0,0,0.575421912,0,0,0,0,0,0,0,0,0,0,0,0,0,0,0,0,0,0,0,0,0,0,0,0,0,0,0,0,0,0,0,0,0,0,0,0,0,0,0,96.31418462,0,3.110393467,0,0,0,0,0,0,0,0,0,0,0,0,0,0,0,0,0,0,0,0,0,0,0,0,0,0,0,0,0,0,0,0,1,0,0,0,0,0,0,0,0,500,1,290,53.4,0,6.7,6.7,33.2,0,0,0,60,1.5,18.2
0,0,0,0,0.575421912,0,0,0,0,0,0,0,0,0,0,0,0,0,0,0,0,0,0,0,0,0,0,0,0,0,0,0,0,0,0,0,0,0,0,0,0,0,0,0,96.31418462,0,3.110393467,0,0,0,0,0,0,0,0,0,0,0,0,0,0,0,0,0,0,0,0,0,0,0,0,0,0,0,0,0,0,0,0,1,0,0,0,0,0,0,0,0,500,1,300,53.4,0,6.7,6.7,33.2,0,0,0,60,1.5,24.3
0,0,0,0,0.575421912,0,0,0,0,0,0,0,0,0,0,0,0,0,0,0,0,0,0,0,0,0,0,0,0,0,0,0,0,0,0,0,0,0,0,0,0,0,0,0,96.31418462,0,3.110393467,0,0,0,0,0,0,0,0,0,0,0,0,0,0,0,0,0,0,0,0,0,0,0,0,0,0,0,0,0,0,0,0,1,0,0,0,0,0,0,0,0,500,1,310,53.4,0,6.7,6.7,33.2,0,0,0,60,1.5,33.1
0,0,0,0,0.575421912,0,0,0,0,0,0,0,0,0,0,0,0,0,0,0,0,0,0,0,0,0,0,0,0,0,0,0,0,0,0,0,0,0,0,0,0,0,0,0,96.31418462,0,3.110393467,0,0,0,0,0,0,0,0,0,0,0,0,0,0,0,0,0,0,0,0,0,0,0,0,0,0,0,0,0,0,0,0,1,0,0,0,0,0,0,0,0,500,1,320,53.4,0,6.7,6.7,33.2,0,0,0,60,1.5,45
0,0,0,0,0.575421912,0,0,0,0,0,0,0,0,0,0,0,0,0,0,0,0,0,0,0,0,0,0,0,0,0,0,0,0,0,0,0,0,0,0,0,0,0,0,0,96.31418462,0,3.110393467,0,0,0,0,0,0,0,0,0,0,0,0,0,0,0,0,0,0,0,0,0,0,0,0,0,0,0,0,0,0,0,0,1,0,0,0,0,0,0,0,0,500,1,329,53.4,0,6.7,6.7,33.2,0,0,0,60,1.5,57.3
0,0,0,0,0.575421912,0,0,0,0,0,0,0,0,0,0,0,0,0,0,0,0,0,0,0,0,0,0,0,0,0,0,0,0,0,0,0,0,0,0,0,0,0,0,0,96.31418462,0,3.110393467,0,0,0,0,0,0,0,0,0,0,0,0,0,0,0,0,0,0,0,0,0,0,0,0,0,0,0,0,0,0,0,0,1,0,0,0,0,0,0,0,0,500,1,339,53.4,0,6.7,6.7,33.2,0,0,0,60,1.5,69.3
0,0,0,0,0.575421912,0,0,0,0,0,0,0,0,0,0,0,0,0,0,0,0,0,0,0,0,0,0,0,0,0,0,0,0,0,0,0,0,0,0,0,0,0,0,0,96.31418462,0,3.110393467,0,0,0,0,0,0,0,0,0,0,0,0,0,0,0,0,0,0,0,0,0,0,0,0,0,0,0,0,0,0,0,0,1,0,0,0,0,0,0,0,0,500,1,349,53.4,0,6.7,6.7,33.2,0,0,0,60,1.5,75.9
0,0,0,0,0.575421912,0,0,0,0,0,0,0,0,0,0,0,0,0,0,0,0,0,0,0,0,0,0,0,0,0,0,0,0,0,0,0,0,0,0,0,0,0,0,0,96.31418462,0,3.110393467,0,0,0,0,0,0,0,0,0,0,0,0,0,0,0,0,0,0,0,0,0,0,0,0,0,0,0,0,0,0,0,0,1,0,0,0,0,0,0,0,0,500,1,359,53.4,0,6.7,6.7,33.2,0,0,0,60,1.5,78.4
0,0,0,0,0.575421912,0,0,0,0,0,0,0,0,0,0,0,0,0,0,0,0,0,0,0,0,0,0,0,0,0,0,0,0,0,0,0,0,0,0,0,0,0,0,0,96.31418462,0,3.110393467,0,0,0,0,0,0,0,0,0,0,0,0,0,0,0,0,0,0,0,0,0,0,0,0,0,0,0,0,0,0,0,0,1,0,0,0,0,0,0,0,0,500,1,369,53.4,0,6.7,6.7,33.2,0,0,0,60,1.5,78.5
0,0,0,0,0.575421912,0,0,0,0,0,0,0,0,0,0,0,0,0,0,0,0,0,0,0,0,0,0,0,0,0,0,0,0,0,0,0,0,0,0,0,0,0,0,0,96.31418462,0,3.110393467,0,0,0,0,0,0,0,0,0,0,0,0,0,0,0,0,0,0,0,0,0,0,0,0,0,0,0,0,0,0,0,0,1,0,0,0,0,0,0,0,0,500,1,379,53.4,0,6.7,6.7,33.2,0,0,0,60,1.5,76.6
0,0,0,0,0.575421912,0,0,0,0,0,0,0,0,0,0,0,0,0,0,0,0,0,0,0,0,0,0,0,0,0,0,0,0,0,0,0,0,0,0,0,0,0,0,0,96.31418462,0,3.110393467,0,0,0,0,0,0,0,0,0,0,0,0,0,0,0,0,0,0,0,0,0,0,0,0,0,0,0,0,0,0,0,0,1,0,0,0,0,0,0,0,0,500,1,389,53.4,0,6.7,6.7,33.2,0,0,0,60,1.5,75.1
0,0,0,0,0.575421912,0,0,0,0,0,0,0,0,0,0,0,0,0,0,0,0,0,0,0,0,0,0,0,0,0,0,0,0,0,0,0,0,0,0,0,0,0,0,0,96.31418462,0,3.110393467,0,0,0,0,0,0,0,0,0,0,0,0,0,0,0,0,0,0,0,0,0,0,0,0,0,0,0,0,0,0,0,0,1,0,0,0,0,0,0,0,0,500,1,399,53.4,0,6.7,6.7,33.2,0,0,0,60,1.5,73.8
0,0,0,0,0.476646965,0,0,0,0,0,0,0,0,0,0,0,97.05462248,0,0,0,0,0,0,0,0,0,0,0,0,0,0,0,0,0,0,0,0,0,0,0,0,0,0,0,0,0,2.46873056,0,0,0,0,0,0,0,0,0,0,0,0,0,0,0,0,0,0,0,0,0,0,0,0,0,0,0,0,0,0,0,0,1,0,0,0,0,0,0,0,0,500,1,249,53.4,0,6.7,6.7,33.2,0,0,0,60,1.5,1.15
0,0,0,0,0.476646965,0,0,0,0,0,0,0,0,0,0,0,97.05462248,0,0,0,0,0,0,0,0,0,0,0,0,0,0,0,0,0,0,0,0,0,0,0,0,0,0,0,0,0,2.46873056,0,0,0,0,0,0,0,0,0,0,0,0,0,0,0,0,0,0,0,0,0,0,0,0,0,0,0,0,0,0,0,0,1,0,0,0,0,0,0,0,0,500,1,261,53.4,0,6.7,6.7,33.2,0,0,0,60,1.5,1.92
