Repository: NathanSathishKumar/MLcAT_PediA

Welocme to the club Catlys!
Here, We provided the datasets of our work to invoke, rproduce and research.

File: WGSR_Conventional_Dataset.csv (part 17 of 27)
Ru,Rh,Ir,Cu,Pt,Au,Pd,Al2O3,G - Al2O3,Al2O4,MgO,TiO2,ZEO,CeO2,MnO,Y2O3,ZrO2,HAP,ACC,Tb4O7,HfO2,La2O3,Co3O4,ThO2,SiO2,Fe2O3,Fe2O4,Fe3O4,Sm2O3,Gd2O3,Yb2O3,CaO,NiO,Cr2O3,Ho2O3,BaO,Na2O,Nd2O3,Tm2O3,Er2O3,CuO,Mn2O3,Mo2C,Cs2O,YSZ,Li,Ce,Co,Mg,Fe,Mn,Zr,K,Ni,Ca,Cs,V,Rb,Y,Na,La,Gd,Yb,Zn,Re,Sr,Ba,Nd,Nb,A - MoC,Al,Si,Cr,IWI,SI,SGP,CP,HDP,WI,CI,UGC,SCT,FSP,ME,DP,SGC,LPRD,IWCI,Calc T (oC),Calc T. (hr),Temperature (C),H2 vol.%,O2 vol.%,CO2 vol.%,CO vol.%,H2O vol.%,CH4 vol.%,He vol.%,N2 vol.%,TOS (min),W/F (mg.min/ml),CO_Conversion
0,0,0,0,0.476646965,0,0,0,0,0,0,0,0,0,0,0,97.05462248,0,0,0,0,0,0,0,0,0,0,0,0,0,0,0,0,0,0,0,0,0,0,0,0,0,0,0,0,0,2.46873056,0,0,0,0,0,0,0,0,0,0,0,0,0,0,0,0,0,0,0,0,0,0,0,0,0,0,0,0,0,0,0,0,1,0,0,0,0,0,0,0,0,500,1,271,53.4,0,6.7,6.7,33.2,0,0,0,60,1.5,2.49
0,0,0,0,0.476646965,0,0,0,0,0,0,0,0,0,0,0,97.05462248,0,0,0,0,0,0,0,0,0,0,0,0,0,0,0,0,0,0,0,0,0,0,0,0,0,0,0,0,0,2.46873056,0,0,0,0,0,0,0,0,0,0,0,0,0,0,0,0,0,0,0,0,0,0,0,0,0,0,0,0,0,0,0,0,1,0,0,0,0,0,0,0,0,500,1,281,53.4,0,6.7,6.7,33.2,0,0,0,60,1.5,3.64
0,0,0,0,0.476646965,0,0,0,0,0,0,0,0,0,0,0,97.05462248,0,0,0,0,0,0,0,0,0,0,0,0,0,0,0,0,0,0,0,0,0,0,0,0,0,0,0,0,0,2.46873056,0,0,0,0,0,0,0,0,0,0,0,0,0,0,0,0,0,0,0,0,0,0,0,0,0,0,0,0,0,0,0,0,1,0,0,0,0,0,0,0,0,500,1,291,53.4,0,6.7,6.7,33.2,0,0,0,60,1.5,5.75
0,0,0,0,0.476646965,0,0,0,0,0,0,0,0,0,0,0,97.05462248,0,0,0,0,0,0,0,0,0,0,0,0,0,0,0,0,0,0,0,0,0,0,0,0,0,0,0,0,0,2.46873056,0,0,0,0,0,0,0,0,0,0,0,0,0,0,0,0,0,0,0,0,0,0,0,0,0,0,0,0,0,0,0,0,1,0,0,0,0,0,0,0,0,500,1,300,53.4,0,6.7,6.7,33.2,0,0,0,60,1.5,7.28
0,0,0,0,0.476646965,0,0,0,0,0,0,0,0,0,0,0,97.05462248,0,0,0,0,0,0,0,0,0,0,0,0,0,0,0,0,0,0,0,0,0,0,0,0,0,0,0,0,0,2.46873056,0,0,0,0,0,0,0,0,0,0,0,0,0,0,0,0,0,0,0,0,0,0,0,0,0,0,0,0,0,0,0,0,1,0,0,0,0,0,0,0,0,500,1,310,53.4,0,6.7,6.7,33.2,0,0,0,60,1.5,9.39
0,0,0,0,0.476646965,0,0,0,0,0,0,0,0,0,0,0,97.05462248,0,0,0,0,0,0,0,0,0,0,0,0,0,0,0,0,0,0,0,0,0,0,0,0,0,0,0,0,0,2.46873056,0,0,0,0,0,0,0,0,0,0,0,0,0,0,0,0,0,0,0,0,0,0,0,0,0,0,0,0,0,0,0,0,1,0,0,0,0,0,0,0,0,500,1,320,53.4,0,6.7,6.7,33.2,0,0,0,60,1.5,14.2
0,0,0,0,0.476646965,0,0,0,0,0,0,0,0,0,0,0,97.05462248,0,0,0,0,0,0,0,0,0,0,0,0,0,0,0,0,0,0,0,0,0,0,0,0,0,0,0,0,0,2.46873056,0,0,0,0,0,0,0,0,0,0,0,0,0,0,0,0,0,0,0,0,0,0,0,0,0,0,0,0,0,0,0,0,1,0,0,0,0,0,0,0,0,500,1,329,53.4,0,6.7,6.7,33.2,0,0,0,60,1.5,22.4
0,0,0,0,0.476646965,0,0,0,0,0,0,0,0,0,0,0,97.05462248,0,0,0,0,0,0,0,0,0,0,0,0,0,0,0,0,0,0,0,0,0,0,0,0,0,0,0,0,0,2.46873056,0,0,0,0,0,0,0,0,0,0,0,0,0,0,0,0,0,0,0,0,0,0,0,0,0,0,0,0,0,0,0,0,1,0,0,0,0,0,0,0,0,500,1,340,53.4,0,6.7,6.7,33.2,0,0,0,60,1.5,29.1
0,0,0,0,0.476646965,0,0,0,0,0,0,0,0,0,0,0,97.05462248,0,0,0,0,0,0,0,0,0,0,0,0,0,0,0,0,0,0,0,0,0,0,0,0,0,0,0,0,0,2.46873056,0,0,0,0,0,0,0,0,0,0,0,0,0,0,0,0,0,0,0,0,0,0,0,0,0,0,0,0,0,0,0,0,1,0,0,0,0,0,0,0,0,500,1,350,53.4,0,6.7,6.7,33.2,0,0,0,60,1.5,36.8
0,0,0,0,0.476646965,0,0,0,0,0,0,0,0,0,0,0,97.05462248,0,0,0,0,0,0,0,0,0,0,0,0,0,0,0,0,0,0,0,0,0,0,0,0,0,0,0,0,0,2.46873056,0,0,0,0,0,0,0,0,0,0,0,0,0,0,0,0,0,0,0,0,0,0,0,0,0,0,0,0,0,0,0,0,1,0,0,0,0,0,0,0,0,500,1,359,53.4,0,6.7,6.7,33.2,0,0,0,60,1.5,43.9
0,0,0,0,0.476646965,0,0,0,0,0,0,0,0,0,0,0,97.05462248,0,0,0,0,0,0,0,0,0,0,0,0,0,0,0,0,0,0,0,0,0,0,0,0,0,0,0,0,0,2.46873056,0,0,0,0,0,0,0,0,0,0,0,0,0,0,0,0,0,0,0,0,0,0,0,0,0,0,0,0,0,0,0,0,1,0,0,0,0,0,0,0,0,500,1,369,53.4,0,6.7,6.7,33.2,0,0,0,60,1.5,54.8
0,0,0,0,0.476646965,0,0,0,0,0,0,0,0,0,0,0,97.05462248,0,0,0,0,0,0,0,0,0,0,0,0,0,0,0,0,0,0,0,0,0,0,0,0,0,0,0,0,0,2.46873056,0,0,0,0,0,0,0,0,0,0,0,0,0,0,0,0,0,0,0,0,0,0,0,0,0,0,0,0,0,0,0,0,1,0,0,0,0,0,0,0,0,500,1,380,53.4,0,6.7,6.7,33.2,0,0,0,60,1.5,60.9
0,0,0,0,0.476646965,0,0,0,0,0,0,0,0,0,0,0,97.05462248,0,0,0,0,0,0,0,0,0,0,0,0,0,0,0,0,0,0,0,0,0,0,0,0,0,0,0,0,0,2.46873056,0,0,0,0,0,0,0,0,0,0,0,0,0,0,0,0,0,0,0,0,0,0,0,0,0,0,0,0,0,0,0,0,1,0,0,0,0,0,0,0,0,500,1,389,53.4,0,6.7,6.7,33.2,0,0,0,60,1.5,64.9
0,0,0,0,0.476646965,0,0,0,0,0,0,0,0,0,0,0,97.05462248,0,0,0,0,0,0,0,0,0,0,0,0,0,0,0,0,0,0,0,0,0,0,0,0,0,0,0,0,0,2.46873056,0,0,0,0,0,0,0,0,0,0,0,0,0,0,0,0,0,0,0,0,0,0,0,0,0,0,0,0,0,0,0,0,1,0,0,0,0,0,0,0,0,500,1,399,53.4,0,6.7,6.7,33.2,0,0,0,60,1.5,67
0,0,0,0,0.237230383,0,0,0,0,0,0,98.01277659,0,0,0,0,0,0,0,0,0,0,0,0,0,0,0,0,0,0,0,0,0,0,0,0,0,0,0,0,0,0,0,0,0,0,1.749993026,0,0,0,0,0,0,0,0,0,0,0,0,0,0,0,0,0,0,0,0,0,0,0,0,0,0,0,1,0,0,0,0,0,0,0,0,0,0,0,0,0,500,1,251,53.4,0,6.7,6.7,33.2,0,0,0,60,1.5,4.05
0,0,0,0,0.237230383,0,0,0,0,0,0,98.01277659,0,0,0,0,0,0,0,0,0,0,0,0,0,0,0,0,0,0,0,0,0,0,0,0,0,0,0,0,0,0,0,0,0,0,1.749993026,0,0,0,0,0,0,0,0,0,0,0,0,0,0,0,0,0,0,0,0,0,0,0,0,0,0,0,1,0,0,0,0,0,0,0,0,0,0,0,0,0,500,1,260,53.4,0,6.7,6.7,33.2,0,0,0,60,1.5,4.06
0,0,0,0,0.237230383,0,0,0,0,0,0,98.01277659,0,0,0,0,0,0,0,0,0,0,0,0,0,0,0,0,0,0,0,0,0,0,0,0,0,0,0,0,0,0,0,0,0,0,1.749993026,0,0,0,0,0,0,0,0,0,0,0,0,0,0,0,0,0,0,0,0,0,0,0,0,0,0,0,1,0,0,0,0,0,0,0,0,0,0,0,0,0,500,1,270,53.4,0,6.7,6.7,33.2,0,0,0,60,1.5,7.63
0,0,0,0,0.237230383,0,0,0,0,0,0,98.01277659,0,0,0,0,0,0,0,0,0,0,0,0,0,0,0,0,0,0,0,0,0,0,0,0,0,0,0,0,0,0,0,0,0,0,1.749993026,0,0,0,0,0,0,0,0,0,0,0,0,0,0,0,0,0,0,0,0,0,0,0,0,0,0,0,1,0,0,0,0,0,0,0,0,0,0,0,0,0,500,1,280,53.4,0,6.7,6.7,33.2,0,0,0,60,1.5,10.4
0,0,0,0,0.237230383,0,0,0,0,0,0,98.01277659,0,0,0,0,0,0,0,0,0,0,0,0,0,0,0,0,0,0,0,0,0,0,0,0,0,0,0,0,0,0,0,0,0,0,1.749993026,0,0,0,0,0,0,0,0,0,0,0,0,0,0,0,0,0,0,0,0,0,0,0,0,0,0,0,1,0,0,0,0,0,0,0,0,0,0,0,0,0,500,1,290,53.4,0,6.7,6.7,33.2,0,0,0,60,1.5,11.6
0,0,0,0,0.237230383,0,0,0,0,0,0,98.01277659,0,0,0,0,0,0,0,0,0,0,0,0,0,0,0,0,0,0,0,0,0,0,0,0,0,0,0,0,0,0,0,0,0,0,1.749993026,0,0,0,0,0,0,0,0,0,0,0,0,0,0,0,0,0,0,0,0,0,0,0,0,0,0,0,1,0,0,0,0,0,0,0,0,0,0,0,0,0,500,1,300,53.4,0,6.7,6.7,33.2,0,0,0,60,1.5,13.2
0,0,0,0,0.237230383,0,0,0,0,0,0,98.01277659,0,0,0,0,0,0,0,0,0,0,0,0,0,0,0,0,0,0,0,0,0,0,0,0,0,0,0,0,0,0,0,0,0,0,1.749993026,0,0,0,0,0,0,0,0,0,0,0,0,0,0,0,0,0,0,0,0,0,0,0,0,0,0,0,1,0,0,0,0,0,0,0,0,0,0,0,0,0,500,1,310,53.4,0,6.7,6.7,33.2,0,0,0,60,1.5,18.2
0,0,0,0,0.237230383,0,0,0,0,0,0,98.01277659,0,0,0,0,0,0,0,0,0,0,0,0,0,0,0,0,0,0,0,0,0,0,0,0,0,0,0,0,0,0,0,0,0,0,1.749993026,0,0,0,0,0,0,0,0,0,0,0,0,0,0,0,0,0,0,0,0,0,0,0,0,0,0,0,1,0,0,0,0,0,0,0,0,0,0,0,0,0,500,1,320,53.4,0,6.7,6.7,33.2,0,0,0,60,1.5,23.1
0,0,0,0,0.237230383,0,0,0,0,0,0,98.01277659,0,0,0,0,0,0,0,0,0,0,0,0,0,0,0,0,0,0,0,0,0,0,0,0,0,0,0,0,0,0,0,0,0,0,1.749993026,0,0,0,0,0,0,0,0,0,0,0,0,0,0,0,0,0,0,0,0,0,0,0,0,0,0,0,1,0,0,0,0,0,0,0,0,0,0,0,0,0,500,1,330,53.4,0,6.7,6.7,33.2,0,0,0,60,1.5,25.1
0,0,0,0,0.237230383,0,0,0,0,0,0,98.01277659,0,0,0,0,0,0,0,0,0,0,0,0,0,0,0,0,0,0,0,0,0,0,0,0,0,0,0,0,0,0,0,0,0,0,1.749993026,0,0,0,0,0,0,0,0,0,0,0,0,0,0,0,0,0,0,0,0,0,0,0,0,0,0,0,1,0,0,0,0,0,0,0,0,0,0,0,0,0,500,1,340,53.4,0,6.7,6.7,33.2,0,0,0,60,1.5,30.2
0,0,0,0,0.237230383,0,0,0,0,0,0,98.01277659,0,0,0,0,0,0,0,0,0,0,0,0,0,0,0,0,0,0,0,0,0,0,0,0,0,0,0,0,0,0,0,0,0,0,1.749993026,0,0,0,0,0,0,0,0,0,0,0,0,0,0,0,0,0,0,0,0,0,0,0,0,0,0,0,1,0,0,0,0,0,0,0,0,0,0,0,0,0,500,1,350,53.4,0,6.7,6.7,33.2,0,0,0,60,1.5,35.2
0,0,0,0,0.237230383,0,0,0,0,0,0,98.01277659,0,0,0,0,0,0,0,0,0,0,0,0,0,0,0,0,0,0,0,0,0,0,0,0,0,0,0,0,0,0,0,0,0,0,1.749993026,0,0,0,0,0,0,0,0,0,0,0,0,0,0,0,0,0,0,0,0,0,0,0,0,0,0,0,1,0,0,0,0,0,0,0,0,0,0,0,0,0,500,1,360,53.4,0,6.7,6.7,33.2,0,0,0,60,1.5,42.5
0,0,0,0,0.237230383,0,0,0,0,0,0,98.01277659,0,0,0,0,0,0,0,0,0,0,0,0,0,0,0,0,0,0,0,0,0,0,0,0,0,0,0,0,0,0,0,0,0,0,1.749993026,0,0,0,0,0,0,0,0,0,0,0,0,0,0,0,0,0,0,0,0,0,0,0,0,0,0,0,1,0,0,0,0,0,0,0,0,0,0,0,0,0,500,1,370,53.4,0,6.7,6.7,33.2,0,0,0,60,1.5,46.5
0,0,0,0,0.237230383,0,0,0,0,0,0,98.01277659,0,0,0,0,0,0,0,0,0,0,0,0,0,0,0,0,0,0,0,0,0,0,0,0,0,0,0,0,0,0,0,0,0,0,1.749993026,0,0,0,0,0,0,0,0,0,0,0,0,0,0,0,0,0,0,0,0,0,0,0,0,0,0,0,1,0,0,0,0,0,0,0,0,0,0,0,0,0,500,1,380,53.4,0,6.7,6.7,33.2,0,0,0,60,1.5,50.2
0,0,0,0,0.237230383,0,0,0,0,0,0,98.01277659,0,0,0,0,0,0,0,0,0,0,0,0,0,0,0,0,0,0,0,0,0,0,0,0,0,0,0,0,0,0,0,0,0,0,1.749993026,0,0,0,0,0,0,0,0,0,0,0,0,0,0,0,0,0,0,0,0,0,0,0,0,0,0,0,1,0,0,0,0,0,0,0,0,0,0,0,0,0,500,1,390,53.4,0,6.7,6.7,33.2,0,0,0,60,1.5,54.2
0,0,0,0,0.237230383,0,0,0,0,0,0,98.01277659,0,0,0,0,0,0,0,0,0,0,0,0,0,0,0,0,0,0,0,0,0,0,0,0,0,0,0,0,0,0,0,0,0,0,1.749993026,0,0,0,0,0,0,0,0,0,0,0,0,0,0,0,0,0,0,0,0,0,0,0,0,0,0,0,1,0,0,0,0,0,0,0,0,0,0,0,0,0,500,1,401,53.4,0,6.7,6.7,33.2,0,0,0,60,1.5,59
0,0,0,0,0.313390382,0,0,0,0,0,0,99.32491126,0,0,0,0,0,0,0,0,0,0,0,0,0,0,0,0,0,0,0,0,0,0,0,0,0,0,0,0,0,0,0,0,0,0,0.361698362,0,0,0,0,0,0,0,0,0,0,0,0,0,0,0,0,0,0,0,0,0,0,0,0,0,0,0,0,0,0,0,0,1,0,0,0,0,0,0,0,0,500,1,200,53.4,0,6.7,6.7,33.2,0,0,0,60,1.5,1.97
0,0,0,0,0.313390382,0,0,0,0,0,0,99.32491126,0,0,0,0,0,0,0,0,0,0,0,0,0,0,0,0,0,0,0,0,0,0,0,0,0,0,0,0,0,0,0,0,0,0,0.361698362,0,0,0,0,0,0,0,0,0,0,0,0,0,0,0,0,0,0,0,0,0,0,0,0,0,0,0,0,0,0,0,0,1,0,0,0,0,0,0,0,0,500,1,229,53.4,0,6.7,6.7,33.2,0,0,0,60,1.5,3.74
0,0,0,0,0.313390382,0,0,0,0,0,0,99.32491126,0,0,0,0,0,0,0,0,0,0,0,0,0,0,0,0,0,0,0,0,0,0,0,0,0,0,0,0,0,0,0,0,0,0,0.361698362,0,0,0,0,0,0,0,0,0,0,0,0,0,0,0,0,0,0,0,0,0,0,0,0,0,0,0,0,0,0,0,0,1,0,0,0,0,0,0,0,0,500,1,240,53.4,0,6.7,6.7,33.2,0,0,0,60,1.5,5.91
0,0,0,0,0.313390382,0,0,0,0,0,0,99.32491126,0,0,0,0,0,0,0,0,0,0,0,0,0,0,0,0,0,0,0,0,0,0,0,0,0,0,0,0,0,0,0,0,0,0,0.361698362,0,0,0,0,0,0,0,0,0,0,0,0,0,0,0,0,0,0,0,0,0,0,0,0,0,0,0,0,0,0,0,0,1,0,0,0,0,0,0,0,0,500,1,250,53.4,0,6.7,6.7,33.2,0,0,0,60,1.5,8.28
0,0,0,0,0.313390382,0,0,0,0,0,0,99.32491126,0,0,0,0,0,0,0,0,0,0,0,0,0,0,0,0,0,0,0,0,0,0,0,0,0,0,0,0,0,0,0,0,0,0,0.361698362,0,0,0,0,0,0,0,0,0,0,0,0,0,0,0,0,0,0,0,0,0,0,0,0,0,0,0,0,0,0,0,0,1,0,0,0,0,0,0,0,0,500,1,260,53.4,0,6.7,6.7,33.2,0,0,0,60,1.5,10
0,0,0,0,0.313390382,0,0,0,0,0,0,99.32491126,0,0,0,0,0,0,0,0,0,0,0,0,0,0,0,0,0,0,0,0,0,0,0,0,0,0,0,0,0,0,0,0,0,0,0.361698362,0,0,0,0,0,0,0,0,0,0,0,0,0,0,0,0,0,0,0,0,0,0,0,0,0,0,0,0,0,0,0,0,1,0,0,0,0,0,0,0,0,500,1,270,53.4,0,6.7,6.7,33.2,0,0,0,60,1.5,14.2
0,0,0,0,0.313390382,0,0,0,0,0,0,99.32491126,0,0,0,0,0,0,0,0,0,0,0,0,0,0,0,0,0,0,0,0,0,0,0,0,0,0,0,0,0,0,0,0,0,0,0.361698362,0,0,0,0,0,0,0,0,0,0,0,0,0,0,0,0,0,0,0,0,0,0,0,0,0,0,0,0,0,0,0,0,1,0,0,0,0,0,0,0,0,500,1,280,53.4,0,6.7,6.7,33.2,0,0,0,60,1.5,17.9
0,0,0,0,0.313390382,0,0,0,0,0,0,99.32491126,0,0,0,0,0,0,0,0,0,0,0,0,0,0,0,0,0,0,0,0,0,0,0,0,0,0,0,0,0,0,0,0,0,0,0.361698362,0,0,0,0,0,0,0,0,0,0,0,0,0,0,0,0,0,0,0,0,0,0,0,0,0,0,0,0,0,0,0,0,1,0,0,0,0,0,0,0,0,500,1,290,53.4,0,6.7,6.7,33.2,0,0,0,60,1.5,22.7
0,0,0,0,0.313390382,0,0,0,0,0,0,99.32491126,0,0,0,0,0,0,0,0,0,0,0,0,0,0,0,0,0,0,0,0,0,0,0,0,0,0,0,0,0,0,0,0,0,0,0.361698362,0,0,0,0,0,0,0,0,0,0,0,0,0,0,0,0,0,0,0,0,0,0,0,0,0,0,0,0,0,0,0,0,1,0,0,0,0,0,0,0,0,500,1,300,53.4,0,6.7,6.7,33.2,0,0,0,60,1.5,27.8
0,0,0,0,0.313390382,0,0,0,0,0,0,99.32491126,0,0,0,0,0,0,0,0,0,0,0,0,0,0,0,0,0,0,0,0,0,0,0,0,0,0,0,0,0,0,0,0,0,0,0.361698362,0,0,0,0,0,0,0,0,0,0,0,0,0,0,0,0,0,0,0,0,0,0,0,0,0,0,0,0,0,0,0,0,1,0,0,0,0,0,0,0,0,500,1,310,53.4,0,6.7,6.7,33.2,0,0,0,60,1.5,35.9
0,0,0,0,0.313390382,0,0,0,0,0,0,99.32491126,0,0,0,0,0,0,0,0,0,0,0,0,0,0,0,0,0,0,0,0,0,0,0,0,0,0,0,0,0,0,0,0,0,0,0.361698362,0,0,0,0,0,0,0,0,0,0,0,0,0,0,0,0,0,0,0,0,0,0,0,0,0,0,0,0,0,0,0,0,1,0,0,0,0,0,0,0,0,500,1,320,53.4,0,6.7,6.7,33.2,0,0,0,60,1.5,41.6
0,0,0,0,0.313390382,0,0,0,0,0,0,99.32491126,0,0,0,0,0,0,0,0,0,0,0,0,0,0,0,0,0,0,0,0,0,0,0,0,0,0,0,0,0,0,0,0,0,0,0.361698362,0,0,0,0,0,0,0,0,0,0,0,0,0,0,0,0,0,0,0,0,0,0,0,0,0,0,0,0,0,0,0,0,1,0,0,0,0,0,0,0,0,500,1,330,53.4,0,6.7,6.7,33.2,0,0,0,60,1.5,48.5
0,0,0,0,0.313390382,0,0,0,0,0,0,99.32491126,0,0,0,0,0,0,0,0,0,0,0,0,0,0,0,0,0,0,0,0,0,0,0,0,0,0,0,0,0,0,0,0,0,0,0.361698362,0,0,0,0,0,0,0,0,0,0,0,0,0,0,0,0,0,0,0,0,0,0,0,0,0,0,0,0,0,0,0,0,1,0,0,0,0,0,0,0,0,500,1,340,53.4,0,6.7,6.7,33.2,0,0,0,60,1.5,54.8
0,0,0,0,0.313390382,0,0,0,0,0,0,99.32491126,0,0,0,0,0,0,0,0,0,0,0,0,0,0,0,0,0,0,0,0,0,0,0,0,0,0,0,0,0,0,0,0,0,0,0.361698362,0,0,0,0,0,0,0,0,0,0,0,0,0,0,0,0,0,0,0,0,0,0,0,0,0,0,0,0,0,0,0,0,1,0,0,0,0,0,0,0,0,500,1,350,53.4,0,6.7,6.7,33.2,0,0,0,60,1.5,65.2
0,0,0,0,0.313390382,0,0,0,0,0,0,99.32491126,0,0,0,0,0,0,0,0,0,0,0,0,0,0,0,0,0,0,0,0,0,0,0,0,0,0,0,0,0,0,0,0,0,0,0.361698362,0,0,0,0,0,0,0,0,0,0,0,0,0,0,0,0,0,0,0,0,0,0,0,0,0,0,0,0,0,0,0,0,1,0,0,0,0,0,0,0,0,500,1,360,53.4,0,6.7,6.7,33.2,0,0,0,60,1.5,69
0,0,0,0,0.313390382,0,0,0,0,0,0,99.32491126,0,0,0,0,0,0,0,0,0,0,0,0,0,0,0,0,0,0,0,0,0,0,0,0,0,0,0,0,0,0,0,0,0,0,0.361698362,0,0,0,0,0,0,0,0,0,0,0,0,0,0,0,0,0,0,0,0,0,0,0,0,0,0,0,0,0,0,0,0,1,0,0,0,0,0,0,0,0,500,1,370,53.4,0,6.7,6.7,33.2,0,0,0,60,1.5,72.5
0,0,0,0,0.313390382,0,0,0,0,0,0,99.32491126,0,0,0,0,0,0,0,0,0,0,0,0,0,0,0,0,0,0,0,0,0,0,0,0,0,0,0,0,0,0,0,0,0,0,0.361698362,0,0,0,0,0,0,0,0,0,0,0,0,0,0,0,0,0,0,0,0,0,0,0,0,0,0,0,0,0,0,0,0,1,0,0,0,0,0,0,0,0,500,1,380,53.4,0,6.7,6.7,33.2,0,0,0,60,1.5,73.9
0,0,0,0,0.313390382,0,0,0,0,0,0,99.32491126,0,0,0,0,0,0,0,0,0,0,0,0,0,0,0,0,0,0,0,0,0,0,0,0,0,0,0,0,0,0,0,0,0,0,0.361698362,0,0,0,0,0,0,0,0,0,0,0,0,0,0,0,0,0,0,0,0,0,0,0,0,0,0,0,0,0,0,0,0,1,0,0,0,0,0,0,0,0,500,1,390,53.4,0,6.7,6.7,33.2,0,0,0,60,1.5,74.3
0,0,0,0,0.313390382,0,0,0,0,0,0,99.32491126,0,0,0,0,0,0,0,0,0,0,0,0,0,0,0,0,0,0,0,0,0,0,0,0,0,0,0,0,0,0,0,0,0,0,0.361698362,0,0,0,0,0,0,0,0,0,0,0,0,0,0,0,0,0,0,0,0,0,0,0,0,0,0,0,0,0,0,0,0,1,0,0,0,0,0,0,0,0,500,1,400,53.4,0,6.7,6.7,33.2,0,0,0,60,1.5,73.3
0,0,0,0,0.369856175,0,0,0,0,0,0,93.64232925,0,0,0,0,0,0,0,0,0,0,0,0,0,0,0,0,0,0,0,0,0,0,0,0,0,0,0,0,0,0,0,0,0,0,5.987814578,0,0,0,0,0,0,0,0,0,0,0,0,0,0,0,0,0,0,0,0,0,0,0,0,0,0,0,0,0,0,0,0,1,0,0,0,0,0,0,0,0,500,1,210,53.4,0,6.7,6.7,33.2,0,0,0,60,1.5,0.197
0,0,0,0,0.369856175,0,0,0,0,0,0,93.64232925,0,0,0,0,0,0,0,0,0,0,0,0,0,0,0,0,0,0,0,0,0,0,0,0,0,0,0,0,0,0,0,0,0,0,5.987814578,0,0,0,0,0,0,0,0,0,0,0,0,0,0,0,0,0,0,0,0,0,0,0,0,0,0,0,0,0,0,0,0,1,0,0,0,0,0,0,0,0,500,1,219,53.4,0,6.7,6.7,33.2,0,0,0,60,1.5,0.985
0,0,0,0,0.369856175,0,0,0,0,0,0,93.64232925,0,0,0,0,0,0,0,0,0,0,0,0,0,0,0,0,0,0,0,0,0,0,0,0,0,0,0,0,0,0,0,0,0,0,5.987814578,0,0,0,0,0,0,0,0,0,0,0,0,0,0,0,0,0,0,0,0,0,0,0,0,0,0,0,0,0,0,0,0,1,0,0,0,0,0,0,0,0,500,1,230,53.4,0,6.7,6.7,33.2,0,0,0,60,1.5,2.36
0,0,0,0,0.369856175,0,0,0,0,0,0,93.64232925,0,0,0,0,0,0,0,0,0,0,0,0,0,0,0,0,0,0,0,0,0,0,0,0,0,0,0,0,0,0,0,0,0,0,5.987814578,0,0,0,0,0,0,0,0,0,0,0,0,0,0,0,0,0,0,0,0,0,0,0,0,0,0,0,0,0,0,0,0,1,0,0,0,0,0,0,0,0,500,1,240,53.4,0,6.7,6.7,33.2,0,0,0,60,1.5,3.55
0,0,0,0,0.369856175,0,0,0,0,0,0,93.64232925,0,0,0,0,0,0,0,0,0,0,0,0,0,0,0,0,0,0,0,0,0,0,0,0,0,0,0,0,0,0,0,0,0,0,5.987814578,0,0,0,0,0,0,0,0,0,0,0,0,0,0,0,0,0,0,0,0,0,0,0,0,0,0,0,0,0,0,0,0,1,0,0,0,0,0,0,0,0,500,1,249,53.4,0,6.7,6.7,33.2,0,0,0,60,1.5,4.93
0,0,0,0,0.369856175,0,0,0,0,0,0,93.64232925,0,0,0,0,0,0,0,0,0,0,0,0,0,0,0,0,0,0,0,0,0,0,0,0,0,0,0,0,0,0,0,0,0,0,5.987814578,0,0,0,0,0,0,0,0,0,0,0,0,0,0,0,0,0,0,0,0,0,0,0,0,0,0,0,0,0,0,0,0,1,0,0,0,0,0,0,0,0,500,1,260,53.4,0,6.7,6.7,33.2,0,0,0,60,1.5,7.49
0,0,0,0,0.369856175,0,0,0,0,0,0,93.64232925,0,0,0,0,0,0,0,0,0,0,0,0,0,0,0,0,0,0,0,0,0,0,0,0,0,0,0,0,0,0,0,0,0,0,5.987814578,0,0,0,0,0,0,0,0,0,0,0,0,0,0,0,0,0,0,0,0,0,0,0,0,0,0,0,0,0,0,0,0,1,0,0,0,0,0,0,0,0,500,1,270,53.4,0,6.7,6.7,33.2,0,0,0,60,1.5,10.2
0,0,0,0,0.369856175,0,0,0,0,0,0,93.64232925,0,0,0,0,0,0,0,0,0,0,0,0,0,0,0,0,0,0,0,0,0,0,0,0,0,0,0,0,0,0,0,0,0,0,5.987814578,0,0,0,0,0,0,0,0,0,0,0,0,0,0,0,0,0,0,0,0,0,0,0,0,0,0,0,0,0,0,0,0,1,0,0,0,0,0,0,0,0,500,1,279,53.4,0,6.7,6.7,33.2,0,0,0,60,1.5,15.2
0,0,0,0,0.369856175,0,0,0,0,0,0,93.64232925,0,0,0,0,0,0,0,0,0,0,0,0,0,0,0,0,0,0,0,0,0,0,0,0,0,0,0,0,0,0,0,0,0,0,5.987814578,0,0,0,0,0,0,0,0,0,0,0,0,0,0,0,0,0,0,0,0,0,0,0,0,0,0,0,0,0,0,0,0,1,0,0,0,0,0,0,0,0,500,1,290,53.4,0,6.7,6.7,33.2,0,0,0,60,1.5,16.6
0,0,0,0,0.369856175,0,0,0,0,0,0,93.64232925,0,0,0,0,0,0,0,0,0,0,0,0,0,0,0,0,0,0,0,0,0,0,0,0,0,0,0,0,0,0,0,0,0,0,5.987814578,0,0,0,0,0,0,0,0,0,0,0,0,0,0,0,0,0,0,0,0,0,0,0,0,0,0,0,0,0,0,0,0,1,0,0,0,0,0,0,0,0,500,1,300,53.4,0,6.7,6.7,33.2,0,0,0,60,1.5,29.2
0,0,0,0,0.369856175,0,0,0,0,0,0,93.64232925,0,0,0,0,0,0,0,0,0,0,0,0,0,0,0,0,0,0,0,0,0,0,0,0,0,0,0,0,0,0,0,0,0,0,5.987814578,0,0,0,0,0,0,0,0,0,0,0,0,0,0,0,0,0,0,0,0,0,0,0,0,0,0,0,0,0,0,0,0,1,0,0,0,0,0,0,0,0,500,1,310,53.4,0,6.7,6.7,33.2,0,0,0,60,1.5,38
0,0,0,0,0.369856175,0,0,0,0,0,0,93.64232925,0,0,0,0,0,0,0,0,0,0,0,0,0,0,0,0,0,0,0,0,0,0,0,0,0,0,0,0,0,0,0,0,0,0,5.987814578,0,0,0,0,0,0,0,0,0,0,0,0,0,0,0,0,0,0,0,0,0,0,0,0,0,0,0,0,0,0,0,0,1,0,0,0,0,0,0,0,0,500,1,320,53.4,0,6.7,6.7,33.2,0,0,0,60,1.5,48.3
0,0,0,0,0.369856175,0,0,0,0,0,0,93.64232925,0,0,0,0,0,0,0,0,0,0,0,0,0,0,0,0,0,0,0,0,0,0,0,0,0,0,0,0,0,0,0,0,0,0,5.987814578,0,0,0,0,0,0,0,0,0,0,0,0,0,0,0,0,0,0,0,0,0,0,0,0,0,0,0,0,0,0,0,0,1,0,0,0,0,0,0,0,0,500,1,330,53.4,0,6.7,6.7,33.2,0,0,0,60,1.5,56.6
0,0,0,0,0.369856175,0,0,0,0,0,0,93.64232925,0,0,0,0,0,0,0,0,0,0,0,0,0,0,0,0,0,0,0,0,0,0,0,0,0,0,0,0,0,0,0,0,0,0,5.987814578,0,0,0,0,0,0,0,0,0,0,0,0,0,0,0,0,0,0,0,0,0,0,0,0,0,0,0,0,0,0,0,0,1,0,0,0,0,0,0,0,0,500,1,339,53.4,0,6.7,6.7,33.2,0,0,0,60,1.5,63.6
0,0,0,0,0.369856175,0,0,0,0,0,0,93.64232925,0,0,0,0,0,0,0,0,0,0,0,0,0,0,0,0,0,0,0,0,0,0,0,0,0,0,0,0,0,0,0,0,0,0,5.987814578,0,0,0,0,0,0,0,0,0,0,0,0,0,0,0,0,0,0,0,0,0,0,0,0,0,0,0,0,0,0,0,0,1,0,0,0,0,0,0,0,0,500,1,350,53.4,0,6.7,6.7,33.2,0,0,0,60,1.5,69.4
0,0,0,0,0.369856175,0,0,0,0,0,0,93.64232925,0,0,0,0,0,0,0,0,0,0,0,0,0,0,0,0,0,0,0,0,0,0,0,0,0,0,0,0,0,0,0,0,0,0,5.987814578,0,0,0,0,0,0,0,0,0,0,0,0,0,0,0,0,0,0,0,0,0,0,0,0,0,0,0,0,0,0,0,0,1,0,0,0,0,0,0,0,0,500,1,360,53.4,0,6.7,6.7,33.2,0,0,0,60,1.5,75.3
0,0,0,0,0.369856175,0,0,0,0,0,0,93.64232925,0,0,0,0,0,0,0,0,0,0,0,0,0,0,0,0,0,0,0,0,0,0,0,0,0,0,0,0,0,0,0,0,0,0,5.987814578,0,0,0,0,0,0,0,0,0,0,0,0,0,0,0,0,0,0,0,0,0,0,0,0,0,0,0,0,0,0,0,0,1,0,0,0,0,0,0,0,0,500,1,400,53.4,0,6.7,6.7,33.2,0,0,0,60,1.5,77.6
0,0,0,0,0.35387087,0,0,0,0,0,0,99.64612913,0,0,0,0,0,0,0,0,0,0,0,0,0,0,0,0,0,0,0,0,0,0,0,0,0,0,0,0,0,0,0,0,0,0,0,0,0,0,0,0,0,0,0,0,0,0,0,0,0,0,0,0,0,0,0,0,0,0,0,0,0,0,0,0,0,0,0,1,0,0,0,0,0,0,0,0,500,1,360,53.4,0,6.7,6.7,33.2,0,0,0,14.8,1.5,52
0,0,0,0,0.35387087,0,0,0,0,0,0,99.64612913,0,0,0,0,0,0,0,0,0,0,0,0,0,0,0,0,0,0,0,0,0,0,0,0,0,0,0,0,0,0,0,0,0,0,0,0,0,0,0,0,0,0,0,0,0,0,0,0,0,0,0,0,0,0,0,0,0,0,0,0,0,0,0,0,0,0,0,1,0,0,0,0,0,0,0,0,500,1,360,53.4,0,6.7,6.7,33.2,0,0,0,36.9,1.5,45.1
0,0,0,0,0.35387087,0,0,0,0,0,0,99.64612913,0,0,0,0,0,0,0,0,0,0,0,0,0,0,0,0,0,0,0,0,0,0,0,0,0,0,0,0,0,0,0,0,0,0,0,0,0,0,0,0,0,0,0,0,0,0,0,0,0,0,0,0,0,0,0,0,0,0,0,0,0,0,0,0,0,0,0,1,0,0,0,0,0,0,0,0,500,1,360,53.4,0,6.7,6.7,33.2,0,0,0,92.4,1.5,41.3
0,0,0,0,0.35387087,0,0,0,0,0,0,99.64612913,0,0,0,0,0,0,0,0,0,0,0,0,0,0,0,0,0,0,0,0,0,0,0,0,0,0,0,0,0,0,0,0,0,0,0,0,0,0,0,0,0,0,0,0,0,0,0,0,0,0,0,0,0,0,0,0,0,0,0,0,0,0,0,0,0,0,0,1,0,0,0,0,0,0,0,0,500,1,360,53.4,0,6.7,6.7,33.2,0,0,0,159,1.5,39
0,0,0,0,0.35387087,0,0,0,0,0,0,99.64612913,0,0,0,0,0,0,0,0,0,0,0,0,0,0,0,0,0,0,0,0,0,0,0,0,0,0,0,0,0,0,0,0,0,0,0,0,0,0,0,0,0,0,0,0,0,0,0,0,0,0,0,0,0,0,0,0,0,0,0,0,0,0,0,0,0,0,0,1,0,0,0,0,0,0,0,0,500,1,360,53.4,0,6.7,6.7,33.2,0,0,0,292,1.5,36.2
0,0,0,0,0.35387087,0,0,0,0,0,0,99.64612913,0,0,0,0,0,0,0,0,0,0,0,0,0,0,0,0,0,0,0,0,0,0,0,0,0,0,0,0,0,0,0,0,0,0,0,0,0,0,0,0,0,0,0,0,0,0,0,0,0,0,0,0,0,0,0,0,0,0,0,0,0,0,0,0,0,0,0,1,0,0,0,0,0,0,0,0,500,1,360,53.4,0,6.7,6.7,33.2,0,0,0,425,1.5,34.6
0,0,0,0,0.35387087,0,0,0,0,0,0,99.64612913,0,0,0,0,0,0,0,0,0,0,0,0,0,0,0,0,0,0,0,0,0,0,0,0,0,0,0,0,0,0,0,0,0,0,0,0,0,0,0,0,0,0,0,0,0,0,0,0,0,0,0,0,0,0,0,0,0,0,0,0,0,0,0,0,0,0,0,1,0,0,0,0,0,0,0,0,500,1,360,53.4,0,6.7,6.7,33.2,0,0,0,624,1.5,33.4
0,0,0,0,0.35387087,0,0,0,0,0,0,99.64612913,0,0,0,0,0,0,0,0,0,0,0,0,0,0,0,0,0,0,0,0,0,0,0,0,0,0,0,0,0,0,0,0,0,0,0,0,0,0,0,0,0,0,0,0,0,0,0,0,0,0,0,0,0,0,0,0,0,0,0,0,0,0,0,0,0,0,0,1,0,0,0,0,0,0,0,0,500,1,360,53.4,0,6.7,6.7,33.2,0,0,0,547,1.5,32
0,0,0,0,0.35387087,0,0,0,0,0,0,99.64612913,0,0,0,0,0,0,0,0,0,0,0,0,0,0,0,0,0,0,0,0,0,0,0,0,0,0,0,0,0,0,0,0,0,0,0,0,0,0,0,0,0,0,0,0,0,0,0,0,0,0,0,0,0,0,0,0,0,0,0,0,0,0,0,0,0,0,0,1,0,0,0,0,0,0,0,0,500,1,360,53.4,0,6.7,6.7,33.2,0,0,0,912,1.5,30.6
0,0,0,0,0.35387087,0,0,0,0,0,0,99.64612913,0,0,0,0,0,0,0,0,0,0,0,0,0,0,0,0,0,0,0,0,0,0,0,0,0,0,0,0,0,0,0,0,0,0,0,0,0,0,0,0,0,0,0,0,0,0,0,0,0,0,0,0,0,0,0,0,0,0,0,0,0,0,0,0,0,0,0,1,0,0,0,0,0,0,0,0,500,1,360,53.4,0,6.7,6.7,33.2,0,0,0,666,1.5,30.1
0,0,0,0,0.35387087,0,0,0,0,0,0,99.64612913,0,0,0,0,0,0,0,0,0,0,0,0,0,0,0,0,0,0,0,0,0,0,0,0,0,0,0,0,0,0,0,0,0,0,0,0,0,0,0,0,0,0,0,0,0,0,0,0,0,0,0,0,0,0,0,0,0,0,0,0,0,0,0,0,0,0,0,1,0,0,0,0,0,0,0,0,500,1,360,53.4,0,6.7,6.7,33.2,0,0,0,1090,1.5,29.8
0,0,0,0,0.35387087,0,0,0,0,0,0,99.64612913,0,0,0,0,0,0,0,0,0,0,0,0,0,0,0,0,0,0,0,0,0,0,0,0,0,0,0,0,0,0,0,0,0,0,0,0,0,0,0,0,0,0,0,0,0,0,0,0,0,0,0,0,0,0,0,0,0,0,0,0,0,0,0,0,0,0,0,1,0,0,0,0,0,0,0,0,500,1,360,53.4,0,6.7,6.7,33.2,0,0,0,1130,1.5,27.1
0,0,0,0,0.35387087,0,0,0,0,0,0,99.64612913,0,0,0,0,0,0,0,0,0,0,0,0,0,0,0,0,0,0,0,0,0,0,0,0,0,0,0,0,0,0,0,0,0,0,0,0,0,0,0,0,0,0,0,0,0,0,0,0,0,0,0,0,0,0,0,0,0,0,0,0,0,0,0,0,0,0,0,1,0,0,0,0,0,0,0,0,500,1,360,53.4,0,6.7,6.7,33.2,0,0,0,1400,1.5,28.7
0,0,0,0,0.35387087,0,0,0,0,0,0,99.64612913,0,0,0,0,0,0,0,0,0,0,0,0,0,0,0,0,0,0,0,0,0,0,0,0,0,0,0,0,0,0,0,0,0,0,0,0,0,0,0,0,0,0,0,0,0,0,0,0,0,0,0,0,0,0,0,0,0,0,0,0,0,0,0,0,0,0,0,1,0,0,0,0,0,0,0,0,500,1,360,53.4,0,6.7,6.7,33.2,0,0,0,1570,1.5,26.4
0,0,0,0,0.35387087,0,0,0,0,0,0,99.64612913,0,0,0,0,0,0,0,0,0,0,0,0,0,0,0,0,0,0,0,0,0,0,0,0,0,0,0,0,0,0,0,0,0,0,0,0,0,0,0,0,0,0,0,0,0,0,0,0,0,0,0,0,0,0,0,0,0,0,0,0,0,0,0,0,0,0,0,1,0,0,0,0,0,0,0,0,500,1,360,53.4,0,6.7,6.7,33.2,0,0,0,1810,1.5,26.8
0,0,0,0,0.35387087,0,0,0,0,0,0,99.64612913,0,0,0,0,0,0,0,0,0,0,0,0,0,0,0,0,0,0,0,0,0,0,0,0,0,0,0,0,0,0,0,0,0,0,0,0,0,0,0,0,0,0,0,0,0,0,0,0,0,0,0,0,0,0,0,0,0,0,0,0,0,0,0,0,0,0,0,1,0,0,0,0,0,0,0,0,500,1,360,53.4,0,6.7,6.7,33.2,0,0,0,1900,1.5,23.4
0,0,0,0,0.35387087,0,0,0,0,0,0,99.64612913,0,0,0,0,0,0,0,0,0,0,0,0,0,0,0,0,0,0,0,0,0,0,0,0,0,0,0,0,0,0,0,0,0,0,0,0,0,0,0,0,0,0,0,0,0,0,0,0,0,0,0,0,0,0,0,0,0,0,0,0,0,0,0,0,0,0,0,1,0,0,0,0,0,0,0,0,500,1,360,53.4,0,6.7,6.7,33.2,0,0,0,2150,1.5,25
0,0,0,0,0.35387087,0,0,0,0,0,0,99.64612913,0,0,0,0,0,0,0,0,0,0,0,0,0,0,0,0,0,0,0,0,0,0,0,0,0,0,0,0,0,0,0,0,0,0,0,0,0,0,0,0,0,0,0,0,0,0,0,0,0,0,0,0,0,0,0,0,0,0,0,0,0,0,0,0,0,0,0,1,0,0,0,0,0,0,0,0,500,1,360,53.4,0,6.7,6.7,33.2,0,0,0,2350,1.5,24.8
0,0,0,0,0.35387087,0,0,0,0,0,0,99.64612913,0,0,0,0,0,0,0,0,0,0,0,0,0,0,0,0,0,0,0,0,0,0,0,0,0,0,0,0,0,0,0,0,0,0,0,0,0,0,0,0,0,0,0,0,0,0,0,0,0,0,0,0,0,0,0,0,0,0,0,0,0,0,0,0,0,0,0,1,0,0,0,0,0,0,0,0,500,1,360,53.4,0,6.7,6.7,33.2,0,0,0,2530,1.5,24.6
0,0,0,0,0.35387087,0,0,0,0,0,0,99.64612913,0,0,0,0,0,0,0,0,0,0,0,0,0,0,0,0,0,0,0,0,0,0,0,0,0,0,0,0,0,0,0,0,0,0,0,0,0,0,0,0,0,0,0,0,0,0,0,0,0,0,0,0,0,0,0,0,0,0,0,0,0,0,0,0,0,0,0,1,0,0,0,0,0,0,0,0,500,1,360,53.4,0,6.7,6.7,33.2,0,0,0,2940,1.5,22.5
0,0,0,0,0.35387087,0,0,0,0,0,0,99.64612913,0,0,0,0,0,0,0,0,0,0,0,0,0,0,0,0,0,0,0,0,0,0,0,0,0,0,0,0,0,0,0,0,0,0,0,0,0,0,0,0,0,0,0,0,0,0,0,0,0,0,0,0,0,0,0,0,0,0,0,0,0,0,0,0,0,0,0,1,0,0,0,0,0,0,0,0,500,1,360,53.4,0,6.7,6.7,33.2,0,0,0,3060,1.5,19.5
0,0,0,0,0.35387087,0,0,0,0,0,0,99.64612913,0,0,0,0,0,0,0,0,0,0,0,0,0,0,0,0,0,0,0,0,0,0,0,0,0,0,0,0,0,0,0,0,0,0,0,0,0,0,0,0,0,0,0,0,0,0,0,0,0,0,0,0,0,0,0,0,0,0,0,0,0,0,0,0,0,0,0,1,0,0,0,0,0,0,0,0,500,1,360,53.4,0,6.7,6.7,33.2,0,0,0,3240,1.5,21.5
0,0,0,0,0.35387087,0,0,0,0,0,0,99.64612913,0,0,0,0,0,0,0,0,0,0,0,0,0,0,0,0,0,0,0,0,0,0,0,0,0,0,0,0,0,0,0,0,0,0,0,0,0,0,0,0,0,0,0,0,0,0,0,0,0,0,0,0,0,0,0,0,0,0,0,0,0,0,0,0,0,0,0,1,0,0,0,0,0,0,0,0,500,1,360,53.4,0,6.7,6.7,33.2,0,0,0,3370,1.5,20.7
0,0,0,0,0.35387087,0,0,0,0,0,0,99.64612913,0,0,0,0,0,0,0,0,0,0,0,0,0,0,0,0,0,0,0,0,0,0,0,0,0,0,0,0,0,0,0,0,0,0,0,0,0,0,0,0,0,0,0,0,0,0,0,0,0,0,0,0,0,0,0,0,0,0,0,0,0,0,0,0,0,0,0,1,0,0,0,0,0,0,0,0,500,1,360,53.4,0,6.7,6.7,33.2,0,0,0,3580,1.5,20.4
0,0,0,0,0.35387087,0,0,0,0,0,0,99.64612913,0,0,0,0,0,0,0,0,0,0,0,0,0,0,0,0,0,0,0,0,0,0,0,0,0,0,0,0,0,0,0,0,0,0,0,0,0,0,0,0,0,0,0,0,0,0,0,0,0,0,0,0,0,0,0,0,0,0,0,0,0,0,0,0,0,0,0,1,0,0,0,0,0,0,0,0,500,1,360,53.4,0,6.7,6.7,33.2,0,0,0,3900,1.5,17.5
0,0,0,0,0.35387087,0,0,0,0,0,0,99.64612913,0,0,0,0,0,0,0,0,0,0,0,0,0,0,0,0,0,0,0,0,0,0,0,0,0,0,0,0,0,0,0,0,0,0,0,0,0,0,0,0,0,0,0,0,0,0,0,0,0,0,0,0,0,0,0,0,0,0,0,0,0,0,0,0,0,0,0,1,0,0,0,0,0,0,0,0,500,1,360,53.4,0,6.7,6.7,33.2,0,0,0,4250,1.5,19.5
0,0,0,0,0.35387087,0,0,0,0,0,0,99.64612913,0,0,0,0,0,0,0,0,0,0,0,0,0,0,0,0,0,0,0,0,0,0,0,0,0,0,0,0,0,0,0,0,0,0,0,0,0,0,0,0,0,0,0,0,0,0,0,0,0,0,0,0,0,0,0,0,0,0,0,0,0,0,0,0,0,0,0,1,0,0,0,0,0,0,0,0,500,1,360,53.4,0,6.7,6.7,33.2,0,0,0,4360,1.5,21
0,0,0,0,0.363537932,0,0,0,0,0,0,97.58857,0,0,0,0,0,0,0,0,0,0,0,0,0,0,0,0,0,0,0,0,0,0,0,0,0,0,0,0,0,0,0,0,0,0,2.047892072,0,0,0,0,0,0,0,0,0,0,0,0,0,0,0,0,0,0,0,0,0,0,0,0,0,0,0,0,0,0,0,0,1,0,0,0,0,0,0,0,0,500,1,360,53.4,0,6.7,6.7,33.2,0,0,0,3.69,1.5,80
0,0,0,0,0.363537932,0,0,0,0,0,0,97.58857,0,0,0,0,0,0,0,0,0,0,0,0,0,0,0,0,0,0,0,0,0,0,0,0,0,0,0,0,0,0,0,0,0,0,2.047892072,0,0,0,0,0,0,0,0,0,0,0,0,0,0,0,0,0,0,0,0,0,0,0,0,0,0,0,0,0,0,0,0,1,0,0,0,0,0,0,0,0,500,1,360,53.4,0,6.7,6.7,33.2,0,0,0,81,1.5,78.1
0,0,0,0,0.363537932,0,0,0,0,0,0,97.58857,0,0,0,0,0,0,0,0,0,0,0,0,0,0,0,0,0,0,0,0,0,0,0,0,0,0,0,0,0,0,0,0,0,0,2.047892072,0,0,0,0,0,0,0,0,0,0,0,0,0,0,0,0,0,0,0,0,0,0,0,0,0,0,0,0,0,0,0,0,1,0,0,0,0,0,0,0,0,500,1,360,53.4,0,6.7,6.7,33.2,0,0,0,225,1.5,75.8
0,0,0,0,0.363537932,0,0,0,0,0,0,97.58857,0,0,0,0,0,0,0,0,0,0,0,0,0,0,0,0,0,0,0,0,0,0,0,0,0,0,0,0,0,0,0,0,0,0,2.047892072,0,0,0,0,0,0,0,0,0,0,0,0,0,0,0,0,0,0,0,0,0,0,0,0,0,0,0,0,0,0,0,0,1,0,0,0,0,0,0,0,0,500,1,360,53.4,0,6.7,6.7,33.2,0,0,0,480,1.5,79.2
0,0,0,0,0.363537932,0,0,0,0,0,0,97.58857,0,0,0,0,0,0,0,0,0,0,0,0,0,0,0,0,0,0,0,0,0,0,0,0,0,0,0,0,0,0,0,0,0,0,2.047892072,0,0,0,0,0,0,0,0,0,0,0,0,0,0,0,0,0,0,0,0,0,0,0,0,0,0,0,0,0,0,0,0,1,0,0,0,0,0,0,0,0,500,1,360,53.4,0,6.7,6.7,33.2,0,0,0,612,1.5,78.5
0,0,0,0,0.363537932,0,0,0,0,0,0,97.58857,0,0,0,0,0,0,0,0,0,0,0,0,0,0,0,0,0,0,0,0,0,0,0,0,0,0,0,0,0,0,0,0,0,0,2.047892072,0,0,0,0,0,0,0,0,0,0,0,0,0,0,0,0,0,0,0,0,0,0,0,0,0,0,0,0,0,0,0,0,1,0,0,0,0,0,0,0,0,500,1,360,53.4,0,6.7,6.7,33.2,0,0,0,744,1.5,75.8
0,0,0,0,0.363537932,0,0,0,0,0,0,97.58857,0,0,0,0,0,0,0,0,0,0,0,0,0,0,0,0,0,0,0,0,0,0,0,0,0,0,0,0,0,0,0,0,0,0,2.047892072,0,0,0,0,0,0,0,0,0,0,0,0,0,0,0,0,0,0,0,0,0,0,0,0,0,0,0,0,0,0,0,0,1,0,0,0,0,0,0,0,0,500,1,360,53.4,0,6.7,6.7,33.2,0,0,0,870,1.5,75.1
0,0,0,0,0.363537932,0,0,0,0,0,0,97.58857,0,0,0,0,0,0,0,0,0,0,0,0,0,0,0,0,0,0,0,0,0,0,0,0,0,0,0,0,0,0,0,0,0,0,2.047892072,0,0,0,0,0,0,0,0,0,0,0,0,0,0,0,0,0,0,0,0,0,0,0,0,0,0,0,0,0,0,0,0,1,0,0,0,0,0,0,0,0,500,1,360,53.4,0,6.7,6.7,33.2,0,0,0,936,1.5,77.4
0,0,0,0,0.363537932,0,0,0,0,0,0,97.58857,0,0,0,0,0,0,0,0,0,0,0,0,0,0,0,0,0,0,0,0,0,0,0,0,0,0,0,0,0,0,0,0,0,0,2.047892072,0,0,0,0,0,0,0,0,0,0,0,0,0,0,0,0,0,0,0,0,0,0,0,0,0,0,0,0,0,0,0,0,1,0,0,0,0,0,0,0,0,500,1,360,53.4,0,6.7,6.7,33.2,0,0,0,1080,1.5,80.1
0,0,0,0,0.363537932,0,0,0,0,0,0,97.58857,0,0,0,0,0,0,0,0,0,0,0,0,0,0,0,0,0,0,0,0,0,0,0,0,0,0,0,0,0,0,0,0,0,0,2.047892072,0,0,0,0,0,0,0,0,0,0,0,0,0,0,0,0,0,0,0,0,0,0,0,0,0,0,0,0,0,0,0,0,1,0,0,0,0,0,0,0,0,500,1,360,53.4,0,6.7,6.7,33.2,0,0,0,1210,1.5,75.6
0,0,0,0,0.363537932,0,0,0,0,0,0,97.58857,0,0,0,0,0,0,0,0,0,0,0,0,0,0,0,0,0,0,0,0,0,0,0,0,0,0,0,0,0,0,0,0,0,0,2.047892072,0,0,0,0,0,0,0,0,0,0,0,0,0,0,0,0,0,0,0,0,0,0,0,0,0,0,0,0,0,0,0,0,1,0,0,0,0,0,0,0,0,500,1,360,53.4,0,6.7,6.7,33.2,0,0,0,1390,1.5,79.2
0,0,0,0,0.363537932,0,0,0,0,0,0,97.58857,0,0,0,0,0,0,0,0,0,0,0,0,0,0,0,0,0,0,0,0,0,0,0,0,0,0,0,0,0,0,0,0,0,0,2.047892072,0,0,0,0,0,0,0,0,0,0,0,0,0,0,0,0,0,0,0,0,0,0,0,0,0,0,0,0,0,0,0,0,1,0,0,0,0,0,0,0,0,500,1,360,53.4,0,6.7,6.7,33.2,0,0,0,1610,1.5,78.8
0,0,0,0,0.363537932,0,0,0,0,0,0,97.58857,0,0,0,0,0,0,0,0,0,0,0,0,0,0,0,0,0,0,0,0,0,0,0,0,0,0,0,0,0,0,0,0,0,0,2.047892072,0,0,0,0,0,0,0,0,0,0,0,0,0,0,0,0,0,0,0,0,0,0,0,0,0,0,0,0,0,0,0,0,1,0,0,0,0,0,0,0,0,500,1,360,53.4,0,6.7,6.7,33.2,0,0,0,1800,1.5,76.6
0,0,0,0,0.363537932,0,0,0,0,0,0,97.58857,0,0,0,0,0,0,0,0,0,0,0,0,0,0,0,0,0,0,0,0,0,0,0,0,0,0,0,0,0,0,0,0,0,0,2.047892072,0,0,0,0,0,0,0,0,0,0,0,0,0,0,0,0,0,0,0,0,0,0,0,0,0,0,0,0,0,0,0,0,1,0,0,0,0,0,0,0,0,500,1,360,53.4,0,6.7,6.7,33.2,0,0,0,1990,1.5,75
0,0,0,0,0.363537932,0,0,0,0,0,0,97.58857,0,0,0,0,0,0,0,0,0,0,0,0,0,0,0,0,0,0,0,0,0,0,0,0,0,0,0,0,0,0,0,0,0,0,2.047892072,0,0,0,0,0,0,0,0,0,0,0,0,0,0,0,0,0,0,0,0,0,0,0,0,0,0,0,0,0,0,0,0,1,0,0,0,0,0,0,0,0,500,1,360,53.4,0,6.7,6.7,33.2,0,0,0,2350,1.5,76
0,0,0,0,0.363537932,0,0,0,0,0,0,97.58857,0,0,0,0,0,0,0,0,0,0,0,0,0,0,0,0,0,0,0,0,0,0,0,0,0,0,0,0,0,0,0,0,0,0,2.047892072,0,0,0,0,0,0,0,0,0,0,0,0,0,0,0,0,0,0,0,0,0,0,0,0,0,0,0,0,0,0,0,0,1,0,0,0,0,0,0,0,0,500,1,360,53.4,0,6.7,6.7,33.2,0,0,0,2570,1.5,77.1
0,0,0,0,0.363537932,0,0,0,0,0,0,97.58857,0,0,0,0,0,0,0,0,0,0,0,0,0,0,0,0,0,0,0,0,0,0,0,0,0,0,0,0,0,0,0,0,0,0,2.047892072,0,0,0,0,0,0,0,0,0,0,0,0,0,0,0,0,0,0,0,0,0,0,0,0,0,0,0,0,0,0,0,0,1,0,0,0,0,0,0,0,0,500,1,360,53.4,0,6.7,6.7,33.2,0,0,0,2760,1.5,74.4
0,0,0,0,0.363537932,0,0,0,0,0,0,97.58857,0,0,0,0,0,0,0,0,0,0,0,0,0,0,0,0,0,0,0,0,0,0,0,0,0,0,0,0,0,0,0,0,0,0,2.047892072,0,0,0,0,0,0,0,0,0,0,0,0,0,0,0,0,0,0,0,0,0,0,0,0,0,0,0,0,0,0,0,0,1,0,0,0,0,0,0,0,0,500,1,360,53.4,0,6.7,6.7,33.2,0,0,0,2890,1.5,77.4
0,0,0,0,0.363537932,0,0,0,0,0,0,97.58857,0,0,0,0,0,0,0,0,0,0,0,0,0,0,0,0,0,0,0,0,0,0,0,0,0,0,0,0,0,0,0,0,0,0,2.047892072,0,0,0,0,0,0,0,0,0,0,0,0,0,0,0,0,0,0,0,0,0,0,0,0,0,0,0,0,0,0,0,0,1,0,0,0,0,0,0,0,0,500,1,360,53.4,0,6.7,6.7,33.2,0,0,0,3180,1.5,76.6
0,0,0,0,0.363537932,0,0,0,0,0,0,97.58857,0,0,0,0,0,0,0,0,0,0,0,0,0,0,0,0,0,0,0,0,0,0,0,0,0,0,0,0,0,0,0,0,0,0,2.047892072,0,0,0,0,0,0,0,0,0,0,0,0,0,0,0,0,0,0,0,0,0,0,0,0,0,0,0,0,0,0,0,0,1,0,0,0,0,0,0,0,0,500,1,360,53.4,0,6.7,6.7,33.2,0,0,0,3430,1.5,75.5
0,0,0,0,0.363537932,0,0,0,0,0,0,97.58857,0,0,0,0,0,0,0,0,0,0,0,0,0,0,0,0,0,0,0,0,0,0,0,0,0,0,0,0,0,0,0,0,0,0,2.047892072,0,0,0,0,0,0,0,0,0,0,0,0,0,0,0,0,0,0,0,0,0,0,0,0,0,0,0,0,0,0,0,0,1,0,0,0,0,0,0,0,0,500,1,360,53.4,0,6.7,6.7,33.2,0,0,0,3750,1.5,75
0,0,0,0,0.363537932,0,0,0,0,0,0,97.58857,0,0,0,0,0,0,0,0,0,0,0,0,0,0,0,0,0,0,0,0,0,0,0,0,0,0,0,0,0,0,0,0,0,0,2.047892072,0,0,0,0,0,0,0,0,0,0,0,0,0,0,0,0,0,0,0,0,0,0,0,0,0,0,0,0,0,0,0,0,1,0,0,0,0,0,0,0,0,500,1,360,53.4,0,6.7,6.7,33.2,0,0,0,3940,1.5,73.5
0,0,0,0,0.363537932,0,0,0,0,0,0,97.58857,0,0,0,0,0,0,0,0,0,0,0,0,0,0,0,0,0,0,0,0,0,0,0,0,0,0,0,0,0,0,0,0,0,0,2.047892072,0,0,0,0,0,0,0,0,0,0,0,0,0,0,0,0,0,0,0,0,0,0,0,0,0,0,0,0,0,0,0,0,1,0,0,0,0,0,0,0,0,500,1,360,53.4,0,6.7,6.7,33.2,0,0,0,4080,1.5,70.6
0,0,0,0,0.363537932,0,0,0,0,0,0,97.58857,0,0,0,0,0,0,0,0,0,0,0,0,0,0,0,0,0,0,0,0,0,0,0,0,0,0,0,0,0,0,0,0,0,0,2.047892072,0,0,0,0,0,0,0,0,0,0,0,0,0,0,0,0,0,0,0,0,0,0,0,0,0,0,0,0,0,0,0,0,1,0,0,0,0,0,0,0,0,500,1,360,53.4,0,6.7,6.7,33.2,0,0,0,4240,1.5,73.9
0,0,0,0,0.363537932,0,0,0,0,0,0,97.58857,0,0,0,0,0,0,0,0,0,0,0,0,0,0,0,0,0,0,0,0,0,0,0,0,0,0,0,0,0,0,0,0,0,0,2.047892072,0,0,0,0,0,0,0,0,0,0,0,0,0,0,0,0,0,0,0,0,0,0,0,0,0,0,0,0,0,0,0,0,1,0,0,0,0,0,0,0,0,500,1,360,53.4,0,6.7,6.7,33.2,0,0,0,4390,1.5,70.5
0,0,0,0,0.363537932,0,0,0,0,0,0,97.58857,0,0,0,0,0,0,0,0,0,0,0,0,0,0,0,0,0,0,0,0,0,0,0,0,0,0,0,0,0,0,0,0,0,0,2.047892072,0,0,0,0,0,0,0,0,0,0,0,0,0,0,0,0,0,0,0,0,0,0,0,0,0,0,0,0,0,0,0,0,1,0,0,0,0,0,0,0,0,500,1,360,53.4,0,6.7,6.7,33.2,0,0,0,4600,1.5,72.5
0,0,0,0,0.363537932,0,0,0,0,0,0,97.58857,0,0,0,0,0,0,0,0,0,0,0,0,0,0,0,0,0,0,0,0,0,0,0,0,0,0,0,0,0,0,0,0,0,0,2.047892072,0,0,0,0,0,0,0,0,0,0,0,0,0,0,0,0,0,0,0,0,0,0,0,0,0,0,0,0,0,0,0,0,1,0,0,0,0,0,0,0,0,500,1,360,53.4,0,6.7,6.7,33.2,0,0,0,5150,1.5,71
0,0,0,0,0.363537932,0,0,0,0,0,0,97.58857,0,0,0,0,0,0,0,0,0,0,0,0,0,0,0,0,0,0,0,0,0,0,0,0,0,0,0,0,0,0,0,0,0,0,2.047892072,0,0,0,0,0,0,0,0,0,0,0,0,0,0,0,0,0,0,0,0,0,0,0,0,0,0,0,0,0,0,0,0,1,0,0,0,0,0,0,0,0,500,1,360,53.4,0,6.7,6.7,33.2,0,0,0,5340,1.5,68.5
0,0,0,0,0.363537932,0,0,0,0,0,0,97.58857,0,0,0,0,0,0,0,0,0,0,0,0,0,0,0,0,0,0,0,0,0,0,0,0,0,0,0,0,0,0,0,0,0,0,2.047892072,0,0,0,0,0,0,0,0,0,0,0,0,0,0,0,0,0,0,0,0,0,0,0,0,0,0,0,0,0,0,0,0,1,0,0,0,0,0,0,0,0,500,1,360,53.4,0,6.7,6.7,33.2,0,0,0,5450,1.5,70.5
0,0,0,0,0.363537932,0,0,0,0,0,0,97.58857,0,0,0,0,0,0,0,0,0,0,0,0,0,0,0,0,0,0,0,0,0,0,0,0,0,0,0,0,0,0,0,0,0,0,2.047892072,0,0,0,0,0,0,0,0,0,0,0,0,0,0,0,0,0,0,0,0,0,0,0,0,0,0,0,0,0,0,0,0,1,0,0,0,0,0,0,0,0,500,1,360,53.4,0,6.7,6.7,33.2,0,0,0,5690,1.5,68.7
0,0,0,0,0.363537932,0,0,0,0,0,0,97.58857,0,0,0,0,0,0,0,0,0,0,0,0,0,0,0,0,0,0,0,0,0,0,0,0,0,0,0,0,0,0,0,0,0,0,2.047892072,0,0,0,0,0,0,0,0,0,0,0,0,0,0,0,0,0,0,0,0,0,0,0,0,0,0,0,0,0,0,0,0,1,0,0,0,0,0,0,0,0,500,1,360,53.4,0,6.7,6.7,33.2,0,0,0,5870,1.5,69
0,0,0,0,0.363537932,0,0,0,0,0,0,97.58857,0,0,0,0,0,0,0,0,0,0,0,0,0,0,0,0,0,0,0,0,0,0,0,0,0,0,0,0,0,0,0,0,0,0,2.047892072,0,0,0,0,0,0,0,0,0,0,0,0,0,0,0,0,0,0,0,0,0,0,0,0,0,0,0,0,0,0,0,0,1,0,0,0,0,0,0,0,0,500,1,360,53.4,0,6.7,6.7,33.2,0,0,0,5920,1.5,70.6
0,0,0,0,1.98966656,0,0,0,0,0,0,0,0,0,0,0,98.01033344,0,0,0,0,0,0,0,0,0,0,0,0,0,0,0,0,0,0,0,0,0,0,0,0,0,0,0,0,0,0,0,0,0,0,0,0,0,0,0,0,0,0,0,0,0,0,0,0,0,0,0,0,0,0,0,0,0,0,0,0,0,0,0,0,1,0,0,0,0,0,0,25,0,150,0.136563923,0,0.034140981,0.006828196,65.85901914,0,0,0,60,1.71,26.9
0,0,0,0,1.98966656,0,0,0,0,0,0,0,0,0,0,0,98.01033344,0,0,0,0,0,0,0,0,0,0,0,0,0,0,0,0,0,0,0,0,0,0,0,0,0,0,0,0,0,0,0,0,0,0,0,0,0,0,0,0,0,0,0,0,0,0,0,0,0,0,0,0,0,0,0,0,0,0,0,0,0,0,0,0,1,0,0,0,0,0,0,25,0,165,0.133448438,0,0.03336211,0.006672422,66.63789039,0,0,0,60,1.71,31.2
0,0,0,0,1.98966656,0,0,0,0,0,0,0,0,0,0,0,98.01033344,0,0,0,0,0,0,0,0,0,0,0,0,0,0,0,0,0,0,0,0,0,0,0,0,0,0,0,0,0,0,0,0,0,0,0,0,0,0,0,0,0,0,0,0,0,0,0,0,0,0,0,0,0,0,0,0,0,0,0,0,0,0,0,0,1,0,0,0,0,0,0,25,0,180,0.130471932,0,0.032617983,0.006523597,67.38201692,0,0,0,60,1.71,37.5
0,0,0,0,1.98966656,0,0,0,0,0,0,0,0,0,0,0,98.01033344,0,0,0,0,0,0,0,0,0,0,0,0,0,0,0,0,0,0,0,0,0,0,0,0,0,0,0,0,0,0,0,0,0,0,0,0,0,0,0,0,0,0,0,0,0,0,0,0,0,0,0,0,0,0,0,0,0,0,0,0,0,0,0,0,1,0,0,0,0,0,0,25,0,195,0.127625308,0,0.031906327,0.006381265,68.09367288,0,0,0,60,1.71,43.1
0,0,0,0,1.98966656,0,0,0,0,0,0,0,0,0,0,0,98.01033344,0,0,0,0,0,0,0,0,0,0,0,0,0,0,0,0,0,0,0,0,0,0,0,0,0,0,0,0,0,0,0,0,0,0,0,0,0,0,0,0,0,0,0,0,0,0,0,0,0,0,0,0,0,0,0,0,0,0,0,0,0,0,0,0,1,0,0,0,0,0,0,25,0,210,0.124900247,0,0.031225062,0.006245012,68.77493823,0,0,0,60,1.71,57.8
0,0,0,0,1.98966656,0,0,0,0,0,0,0,0,0,0,0,98.01033344,0,0,0,0,0,0,0,0,0,0,0,0,0,0,0,0,0,0,0,0,0,0,0,0,0,0,0,0,0,0,0,0,0,0,0,0,0,0,0,0,0,0,0,0,0,0,0,0,0,0,0,0,0,0,0,0,0,0,0,0,0,0,0,0,1,0,0,0,0,0,0,25,0,225,0.122289124,0,0.030572281,0.006114456,69.42771896,0,0,0,60,1.71,86.4
0,0,0,0,1.98966656,0,0,0,0,0,0,0,0,0,0,0,98.01033344,0,0,0,0,0,0,0,0,0,0,0,0,0,0,0,0,0,0,0,0,0,0,0,0,0,0,0,0,0,0,0,0,0,0,0,0,0,0,0,0,0,0,0,0,0,0,0,0,0,0,0,0,0,0,0,0,0,0,0,0,0,0,0,0,1,0,0,0,0,0,0,25,0,255,0.117381257,0,0.029345314,0.005869063,70.65468568,0,0,0,60,1.71,84
0,0,0,0,1.98966656,0,0,0,0,0,0,0,0,0,0,0,98.01033344,0,0,0,0,0,0,0,0,0,0,0,0,0,0,0,0,0,0,0,0,0,0,0,0,0,0,0,0,0,0,0,0,0,0,0,0,0,0,0,0,0,0,0,0,0,0,0,0,0,0,0,0,0,0,0,0,0,0,0,0,0,0,0,0,1,0,0,0,0,0,0,25,0,269,0.115223255,0,0.028805814,0.005761163,71.1941862,0,0,0,60,1.71,74.8
0,0,0,0,1.98966656,0,0,0,0,0,0,0,0,0,0,0,98.01033344,0,0,0,0,0,0,0,0,0,0,0,0,0,0,0,0,0,0,0,0,0,0,0,0,0,0,0,0,0,0,0,0,0,0,0,0,0,0,0,0,0,0,0,0,0,0,0,0,0,0,0,0,0,0,0,0,0,0,0,0,0,0,0,0,1,0,0,0,0,0,0,25,0,150,0.136563923,0,0.034140981,0.006828196,65.85901914,0,0,0,60,1.28,19
0,0,0,0,1.98966656,0,0,0,0,0,0,0,0,0,0,0,98.01033344,0,0,0,0,0,0,0,0,0,0,0,0,0,0,0,0,0,0,0,0,0,0,0,0,0,0,0,0,0,0,0,0,0,0,0,0,0,0,0,0,0,0,0,0,0,0,0,0,0,0,0,0,0,0,0,0,0,0,0,0,0,0,0,0,1,0,0,0,0,0,0,25,0,165,0.133448438,0,0.03336211,0.006672422,66.63789039,0,0,0,60,1.28,20.7
0,0,0,0,1.98966656,0,0,0,0,0,0,0,0,0,0,0,98.01033344,0,0,0,0,0,0,0,0,0,0,0,0,0,0,0,0,0,0,0,0,0,0,0,0,0,0,0,0,0,0,0,0,0,0,0,0,0,0,0,0,0,0,0,0,0,0,0,0,0,0,0,0,0,0,0,0,0,0,0,0,0,0,0,0,1,0,0,0,0,0,0,25,0,181,0.130278213,0,0.032569553,0.006513911,67.43044685,0,0,0,60,1.28,24.1
0,0,0,0,1.98966656,0,0,0,0,0,0,0,0,0,0,0,98.01033344,0,0,0,0,0,0,0,0,0,0,0,0,0,0,0,0,0,0,0,0,0,0,0,0,0,0,0,0,0,0,0,0,0,0,0,0,0,0,0,0,0,0,0,0,0,0,0,0,0,0,0,0,0,0,0,0,0,0,0,0,0,0,0,0,1,0,0,0,0,0,0,25,0,195,0.127625308,0,0.031906327,0.006381265,68.09367288,0,0,0,60,1.28,34.2
0,0,0,0,1.98966656,0,0,0,0,0,0,0,0,0,0,0,98.01033344,0,0,0,0,0,0,0,0,0,0,0,0,0,0,0,0,0,0,0,0,0,0,0,0,0,0,0,0,0,0,0,0,0,0,0,0,0,0,0,0,0,0,0,0,0,0,0,0,0,0,0,0,0,0,0,0,0,0,0,0,0,0,0,0,1,0,0,0,0,0,0,25,0,210,0.124900247,0,0.031225062,0.006245012,68.77493823,0,0,0,60,1.28,51.5
0,0,0,0,1.98966656,0,0,0,0,0,0,0,0,0,0,0,98.01033344,0,0,0,0,0,0,0,0,0,0,0,0,0,0,0,0,0,0,0,0,0,0,0,0,0,0,0,0,0,0,0,0,0,0,0,0,0,0,0,0,0,0,0,0,0,0,0,0,0,0,0,0,0,0,0,0,0,0,0,0,0,0,0,0,1,0,0,0,0,0,0,25,0,224,0.122459798,0,0.030614949,0.00612299,69.38505057,0,0,0,60,1.28,76.3
0,0,0,0,1.98966656,0,0,0,0,0,0,0,0,0,0,0,98.01033344,0,0,0,0,0,0,0,0,0,0,0,0,0,0,0,0,0,0,0,0,0,0,0,0,0,0,0,0,0,0,0,0,0,0,0,0,0,0,0,0,0,0,0,0,0,0,0,0,0,0,0,0,0,0,0,0,0,0,0,0,0,0,0,0,1,0,0,0,0,0,0,25,0,240,0.11978494,0,0.029946235,0.005989247,70.05376497,0,0,0,60,1.28,91.9
0,0,0,0,1.98966656,0,0,0,0,0,0,0,0,0,0,0,98.01033344,0,0,0,0,0,0,0,0,0,0,0,0,0,0,0,0,0,0,0,0,0,0,0,0,0,0,0,0,0,0,0,0,0,0,0,0,0,0,0,0,0,0,0,0,0,0,0,0,0,0,0,0,0,0,0,0,0,0,0,0,0,0,0,0,1,0,0,0,0,0,0,25,0,254,0.117538498,0,0.029384624,0.005876925,70.61537561,0,0,0,60,1.28,87.4
0,0,0,0,1.98966656,0,0,0,0,0,0,0,0,0,0,0,98.01033344,0,0,0,0,0,0,0,0,0,0,0,0,0,0,0,0,0,0,0,0,0,0,0,0,0,0,0,0,0,0,0,0,0,0,0,0,0,0,0,0,0,0,0,0,0,0,0,0,0,0,0,0,0,0,0,0,0,0,0,0,0,0,0,0,1,0,0,0,0,0,0,25,0,270,0.115072144,0,0.028768036,0.005753607,71.23196388,0,0,0,60,1.28,68.1
0,0,0,0,1.98966656,0,0,0,0,0,0,0,0,0,0,0,98.01033344,0,0,0,0,0,0,0,0,0,0,0,0,0,0,0,0,0,0,0,0,0,0,0,0,0,0,0,0,0,0,0,0,0,0,0,0,0,0,0,0,0,0,0,0,0,0,0,0,0,0,0,0,0,0,0,0,0,0,0,0,0,0,0,0,1,0,0,0,0,0,0,25,0,150,0.136563923,0,0.034140981,0.006828196,65.85901914,0,0,0,60,0.85,16.4
0,0,0,0,1.98966656,0,0,0,0,0,0,0,0,0,0,0,98.01033344,0,0,0,0,0,0,0,0,0,0,0,0,0,0,0,0,0,0,0,0,0,0,0,0,0,0,0,0,0,0,0,0,0,0,0,0,0,0,0,0,0,0,0,0,0,0,0,0,0,0,0,0,0,0,0,0,0,0,0,0,0,0,0,0,1,0,0,0,0,0,0,25,0,166,0.133245786,0,0.033311446,0.006662289,66.68855351,0,0,0,60,0.85,18.2
0,0,0,0,1.98966656,0,0,0,0,0,0,0,0,0,0,0,98.01033344,0,0,0,0,0,0,0,0,0,0,0,0,0,0,0,0,0,0,0,0,0,0,0,0,0,0,0,0,0,0,0,0,0,0,0,0,0,0,0,0,0,0,0,0,0,0,0,0,0,0,0,0,0,0,0,0,0,0,0,0,0,0,0,0,1,0,0,0,0,0,0,25,0,180,0.130471932,0,0.032617983,0.006523597,67.38201692,0,0,0,60,0.85,19.9
0,0,0,0,1.98966656,0,0,0,0,0,0,0,0,0,0,0,98.01033344,0,0,0,0,0,0,0,0,0,0,0,0,0,0,0,0,0,0,0,0,0,0,0,0,0,0,0,0,0,0,0,0,0,0,0,0,0,0,0,0,0,0,0,0,0,0,0,0,0,0,0,0,0,0,0,0,0,0,0,0,0,0,0,0,1,0,0,0,0,0,0,25,0,195,0.127625308,0,0.031906327,0.006381265,68.09367288,0,0,0,60,0.85,32.5
0,0,0,0,1.98966656,0,0,0,0,0,0,0,0,0,0,0,98.01033344,0,0,0,0,0,0,0,0,0,0,0,0,0,0,0,0,0,0,0,0,0,0,0,0,0,0,0,0,0,0,0,0,0,0,0,0,0,0,0,0,0,0,0,0,0,0,0,0,0,0,0,0,0,0,0,0,0,0,0,0,0,0,0,0,1,0,0,0,0,0,0,25,0,211,0.124722708,0,0.031180677,0.006236135,68.81932298,0,0,0,60,0.85,51.1
0,0,0,0,1.98966656,0,0,0,0,0,0,0,0,0,0,0,98.01033344,0,0,0,0,0,0,0,0,0,0,0,0,0,0,0,0,0,0,0,0,0,0,0,0,0,0,0,0,0,0,0,0,0,0,0,0,0,0,0,0,0,0,0,0,0,0,0,0,0,0,0,0,0,0,0,0,0,0,0,0,0,0,0,0,1,0,0,0,0,0,0,25,0,225,0.122289124,0,0.030572281,0.006114456,69.42771896,0,0,0,60,0.85,73.4
0,0,0,0,1.98966656,0,0,0,0,0,0,0,0,0,0,0,98.01033344,0,0,0,0,0,0,0,0,0,0,0,0,0,0,0,0,0,0,0,0,0,0,0,0,0,0,0,0,0,0,0,0,0,0,0,0,0,0,0,0,0,0,0,0,0,0,0,0,0,0,0,0,0,0,0,0,0,0,0,0,0,0,0,0,1,0,0,0,0,0,0,25,0,239,0.119948691,0,0.029987173,0.005997435,70.01282734,0,0,0,60,0.85,90.3
0,0,0,0,1.98966656,0,0,0,0,0,0,0,0,0,0,0,98.01033344,0,0,0,0,0,0,0,0,0,0,0,0,0,0,0,0,0,0,0,0,0,0,0,0,0,0,0,0,0,0,0,0,0,0,0,0,0,0,0,0,0,0,0,0,0,0,0,0,0,0,0,0,0,0,0,0,0,0,0,0,0,0,0,0,1,0,0,0,0,0,0,25,0,254,0.117538498,0,0.029384624,0.005876925,70.61537561,0,0,0,60,0.85,91.1
0,0,0,0,1.98966656,0,0,0,0,0,0,0,0,0,0,0,98.01033344,0,0,0,0,0,0,0,0,0,0,0,0,0,0,0,0,0,0,0,0,0,0,0,0,0,0,0,0,0,0,0,0,0,0,0,0,0,0,0,0,0,0,0,0,0,0,0,0,0,0,0,0,0,0,0,0,0,0,0,0,0,0,0,0,1,0,0,0,0,0,0,25,0,269,0.115223255,0,0.028805814,0.005761163,71.1941862,0,0,0,60,0.85,82
0,0,0,0,1.98966656,0,0,0,0,0,0,0,0,0,0,0,98.01033344,0,0,0,0,0,0,0,0,0,0,0,0,0,0,0,0,0,0,0,0,0,0,0,0,0,0,0,0,0,0,0,0,0,0,0,0,0,0,0,0,0,0,0,0,0,0,0,0,0,0,0,0,0,0,0,0,0,0,0,0,0,0,0,0,1,0,0,0,0,0,0,25,0,150,0.136563923,0,0.034140981,0.006828196,65.85901914,0,0,0,60,0.34,8.03
0,0,0,0,1.98966656,0,0,0,0,0,0,0,0,0,0,0,98.01033344,0,0,0,0,0,0,0,0,0,0,0,0,0,0,0,0,0,0,0,0,0,0,0,0,0,0,0,0,0,0,0,0,0,0,0,0,0,0,0,0,0,0,0,0,0,0,0,0,0,0,0,0,0,0,0,0,0,0,0,0,0,0,0,0,1,0,0,0,0,0,0,25,0,165,0.133448438,0,0.03336211,0.006672422,66.63789039,0,0,0,60,0.34,8.92
0,0,0,0,1.98966656,0,0,0,0,0,0,0,0,0,0,0,98.01033344,0,0,0,0,0,0,0,0,0,0,0,0,0,0,0,0,0,0,0,0,0,0,0,0,0,0,0,0,0,0,0,0,0,0,0,0,0,0,0,0,0,0,0,0,0,0,0,0,0,0,0,0,0,0,0,0,0,0,0,0,0,0,0,0,1,0,0,0,0,0,0,25,0,180,0.130471932,0,0.032617983,0.006523597,67.38201692,0,0,0,60,0.34,11.1
0,0,0,0,1.98966656,0,0,0,0,0,0,0,0,0,0,0,98.01033344,0,0,0,0,0,0,0,0,0,0,0,0,0,0,0,0,0,0,0,0,0,0,0,0,0,0,0,0,0,0,0,0,0,0,0,0,0,0,0,0,0,0,0,0,0,0,0,0,0,0,0,0,0,0,0,0,0,0,0,0,0,0,0,0,1,0,0,0,0,0,0,25,0,195,0.127625308,0,0.031906327,0.006381265,68.09367288,0,0,0,60,0.34,15.3
0,0,0,0,1.98966656,0,0,0,0,0,0,0,0,0,0,0,98.01033344,0,0,0,0,0,0,0,0,0,0,0,0,0,0,0,0,0,0,0,0,0,0,0,0,0,0,0,0,0,0,0,0,0,0,0,0,0,0,0,0,0,0,0,0,0,0,0,0,0,0,0,0,0,0,0,0,0,0,0,0,0,0,0,0,1,0,0,0,0,0,0,25,0,210,0.124900247,0,0.031225062,0.006245012,68.77493823,0,0,0,60,0.34,16.6
