Repository: NathanSathishKumar/MLcAT_PediA

Welocme to the club Catlys!
Here, We provided the datasets of our work to invoke, rproduce and research.

File: WGSR_Conventional_Dataset.csv (part 18 of 27)
Ru,Rh,Ir,Cu,Pt,Au,Pd,Al2O3,G - Al2O3,Al2O4,MgO,TiO2,ZEO,CeO2,MnO,Y2O3,ZrO2,HAP,ACC,Tb4O7,HfO2,La2O3,Co3O4,ThO2,SiO2,Fe2O3,Fe2O4,Fe3O4,Sm2O3,Gd2O3,Yb2O3,CaO,NiO,Cr2O3,Ho2O3,BaO,Na2O,Nd2O3,Tm2O3,Er2O3,CuO,Mn2O3,Mo2C,Cs2O,YSZ,Li,Ce,Co,Mg,Fe,Mn,Zr,K,Ni,Ca,Cs,V,Rb,Y,Na,La,Gd,Yb,Zn,Re,Sr,Ba,Nd,Nb,A - MoC,Al,Si,Cr,IWI,SI,SGP,CP,HDP,WI,CI,UGC,SCT,FSP,ME,DP,SGC,LPRD,IWCI,Calc T (oC),Calc T. (hr),Temperature (C),H2 vol.%,O2 vol.%,CO2 vol.%,CO vol.%,H2O vol.%,CH4 vol.%,He vol.%,N2 vol.%,TOS (min),W/F (mg.min/ml),CO_Conversion
0,0,0,0,1.98966656,0,0,0,0,0,0,0,0,0,0,0,98.01033344,0,0,0,0,0,0,0,0,0,0,0,0,0,0,0,0,0,0,0,0,0,0,0,0,0,0,0,0,0,0,0,0,0,0,0,0,0,0,0,0,0,0,0,0,0,0,0,0,0,0,0,0,0,0,0,0,0,0,0,0,0,0,0,0,1,0,0,0,0,0,0,25,0,225,0.122289124,0,0.030572281,0.006114456,69.42771896,0,0,0,60,0.34,25.1
0,0,0,0,1.98966656,0,0,0,0,0,0,0,0,0,0,0,98.01033344,0,0,0,0,0,0,0,0,0,0,0,0,0,0,0,0,0,0,0,0,0,0,0,0,0,0,0,0,0,0,0,0,0,0,0,0,0,0,0,0,0,0,0,0,0,0,0,0,0,0,0,0,0,0,0,0,0,0,0,0,0,0,0,0,1,0,0,0,0,0,0,25,0,240,0.11978494,0,0.029946235,0.005989247,70.05376497,0,0,0,60,0.34,26.8
0,0,0,0,1.98966656,0,0,0,0,0,0,0,0,0,0,0,98.01033344,0,0,0,0,0,0,0,0,0,0,0,0,0,0,0,0,0,0,0,0,0,0,0,0,0,0,0,0,0,0,0,0,0,0,0,0,0,0,0,0,0,0,0,0,0,0,0,0,0,0,0,0,0,0,0,0,0,0,0,0,0,0,0,0,1,0,0,0,0,0,0,25,0,255,0.117381257,0,0.029345314,0.005869063,70.65468568,0,0,0,60,0.34,46.6
0,0,0,0,1.992255607,0,0,0,0,0,0,0,0,83.00655907,0,0,15.00118532,0,0,0,0,0,0,0,0,0,0,0,0,0,0,0,0,0,0,0,0,0,0,0,0,0,0,0,0,0,0,0,0,0,0,0,0,0,0,0,0,0,0,0,0,0,0,0,0,0,0,0,0,0,0,0,0,0,0,0,0,0,0,0,0,1,0,0,0,0,0,0,25,0,270,0.115072144,0,0.028768036,0.005753607,71.23196388,0,0,0,60,0.34,59.3
0,0,0,0,1.992255607,0,0,0,0,0,0,0,0,83.00655907,0,0,15.00118532,0,0,0,0,0,0,0,0,0,0,0,0,0,0,0,0,0,0,0,0,0,0,0,0,0,0,0,0,0,0,0,0,0,0,0,0,0,0,0,0,0,0,0,0,0,0,0,0,0,0,0,0,0,0,0,0,0,0,0,0,0,0,0,0,1,0,0,0,0,0,0,25,0,150,0.136563923,0,0.034140981,0.006828196,65.85901914,0,0,0,60,1.71,17.9
0,0,0,0,1.992255607,0,0,0,0,0,0,0,0,83.00655907,0,0,15.00118532,0,0,0,0,0,0,0,0,0,0,0,0,0,0,0,0,0,0,0,0,0,0,0,0,0,0,0,0,0,0,0,0,0,0,0,0,0,0,0,0,0,0,0,0,0,0,0,0,0,0,0,0,0,0,0,0,0,0,0,0,0,0,0,0,1,0,0,0,0,0,0,25,0,165,0.133448438,0,0.03336211,0.006672422,66.63789039,0,0,0,60,1.71,18.8
0,0,0,0,1.992255607,0,0,0,0,0,0,0,0,83.00655907,0,0,15.00118532,0,0,0,0,0,0,0,0,0,0,0,0,0,0,0,0,0,0,0,0,0,0,0,0,0,0,0,0,0,0,0,0,0,0,0,0,0,0,0,0,0,0,0,0,0,0,0,0,0,0,0,0,0,0,0,0,0,0,0,0,0,0,0,0,1,0,0,0,0,0,0,25,0,180,0.130471932,0,0.032617983,0.006523597,67.38201692,0,0,0,60,1.71,22.1
0,0,0,0,1.992255607,0,0,0,0,0,0,0,0,83.00655907,0,0,15.00118532,0,0,0,0,0,0,0,0,0,0,0,0,0,0,0,0,0,0,0,0,0,0,0,0,0,0,0,0,0,0,0,0,0,0,0,0,0,0,0,0,0,0,0,0,0,0,0,0,0,0,0,0,0,0,0,0,0,0,0,0,0,0,0,0,1,0,0,0,0,0,0,25,0,210,0.124900247,0,0.031225062,0.006245012,68.77493823,0,0,0,60,1.71,35
0,0,0,0,1.992255607,0,0,0,0,0,0,0,0,83.00655907,0,0,15.00118532,0,0,0,0,0,0,0,0,0,0,0,0,0,0,0,0,0,0,0,0,0,0,0,0,0,0,0,0,0,0,0,0,0,0,0,0,0,0,0,0,0,0,0,0,0,0,0,0,0,0,0,0,0,0,0,0,0,0,0,0,0,0,0,0,1,0,0,0,0,0,0,25,0,225,0.122289124,0,0.030572281,0.006114456,69.42771896,0,0,0,60,1.71,49.6
0,0,0,0,1.992255607,0,0,0,0,0,0,0,0,83.00655907,0,0,15.00118532,0,0,0,0,0,0,0,0,0,0,0,0,0,0,0,0,0,0,0,0,0,0,0,0,0,0,0,0,0,0,0,0,0,0,0,0,0,0,0,0,0,0,0,0,0,0,0,0,0,0,0,0,0,0,0,0,0,0,0,0,0,0,0,0,1,0,0,0,0,0,0,25,0,240,0.11978494,0,0.029946235,0.005989247,70.05376497,0,0,0,60,1.71,60
0,0,0,0,1.992255607,0,0,0,0,0,0,0,0,83.00655907,0,0,15.00118532,0,0,0,0,0,0,0,0,0,0,0,0,0,0,0,0,0,0,0,0,0,0,0,0,0,0,0,0,0,0,0,0,0,0,0,0,0,0,0,0,0,0,0,0,0,0,0,0,0,0,0,0,0,0,0,0,0,0,0,0,0,0,0,0,1,0,0,0,0,0,0,25,0,255,0.117381257,0,0.029345314,0.005869063,70.65468568,0,0,0,60,1.71,72.1
0,0,0,0,1.992255607,0,0,0,0,0,0,0,0,83.00655907,0,0,15.00118532,0,0,0,0,0,0,0,0,0,0,0,0,0,0,0,0,0,0,0,0,0,0,0,0,0,0,0,0,0,0,0,0,0,0,0,0,0,0,0,0,0,0,0,0,0,0,0,0,0,0,0,0,0,0,0,0,0,0,0,0,0,0,0,0,1,0,0,0,0,0,0,25,0,270,0.115072144,0,0.028768036,0.005753607,71.23196388,0,0,0,60,1.71,85.8
0,0,0,0,1.992255607,0,0,0,0,0,0,0,0,83.00655907,0,0,15.00118532,0,0,0,0,0,0,0,0,0,0,0,0,0,0,0,0,0,0,0,0,0,0,0,0,0,0,0,0,0,0,0,0,0,0,0,0,0,0,0,0,0,0,0,0,0,0,0,0,0,0,0,0,0,0,0,0,0,0,0,0,0,0,0,0,1,0,0,0,0,0,0,25,0,300,0.11071615,0,0.027679037,0.005535807,72.32096261,0,0,0,60,1.71,78.8
0,0,0,0,1.992255607,0,0,0,0,0,0,0,0,83.00655907,0,0,15.00118532,0,0,0,0,0,0,0,0,0,0,0,0,0,0,0,0,0,0,0,0,0,0,0,0,0,0,0,0,0,0,0,0,0,0,0,0,0,0,0,0,0,0,0,0,0,0,0,0,0,0,0,0,0,0,0,0,0,0,0,0,0,0,0,0,1,0,0,0,0,0,0,25,0,150,0.136563923,0,0.034140981,0.006828196,65.85901914,0,0,0,60,1.28,7.92
0,0,0,0,1.992255607,0,0,0,0,0,0,0,0,83.00655907,0,0,15.00118532,0,0,0,0,0,0,0,0,0,0,0,0,0,0,0,0,0,0,0,0,0,0,0,0,0,0,0,0,0,0,0,0,0,0,0,0,0,0,0,0,0,0,0,0,0,0,0,0,0,0,0,0,0,0,0,0,0,0,0,0,0,0,0,0,1,0,0,0,0,0,0,25,0,165,0.133448438,0,0.03336211,0.006672422,66.63789039,0,0,0,60,1.28,11.7
0,0,0,0,1.992255607,0,0,0,0,0,0,0,0,83.00655907,0,0,15.00118532,0,0,0,0,0,0,0,0,0,0,0,0,0,0,0,0,0,0,0,0,0,0,0,0,0,0,0,0,0,0,0,0,0,0,0,0,0,0,0,0,0,0,0,0,0,0,0,0,0,0,0,0,0,0,0,0,0,0,0,0,0,0,0,0,1,0,0,0,0,0,0,25,0,180,0.130471932,0,0.032617983,0.006523597,67.38201692,0,0,0,60,1.28,18.3
0,0,0,0,1.992255607,0,0,0,0,0,0,0,0,83.00655907,0,0,15.00118532,0,0,0,0,0,0,0,0,0,0,0,0,0,0,0,0,0,0,0,0,0,0,0,0,0,0,0,0,0,0,0,0,0,0,0,0,0,0,0,0,0,0,0,0,0,0,0,0,0,0,0,0,0,0,0,0,0,0,0,0,0,0,0,0,1,0,0,0,0,0,0,25,0,210,0.124900247,0,0.031225062,0.006245012,68.77493823,0,0,0,60,1.28,27.5
0,0,0,0,1.992255607,0,0,0,0,0,0,0,0,83.00655907,0,0,15.00118532,0,0,0,0,0,0,0,0,0,0,0,0,0,0,0,0,0,0,0,0,0,0,0,0,0,0,0,0,0,0,0,0,0,0,0,0,0,0,0,0,0,0,0,0,0,0,0,0,0,0,0,0,0,0,0,0,0,0,0,0,0,0,0,0,1,0,0,0,0,0,0,25,0,225,0.122289124,0,0.030572281,0.006114456,69.42771896,0,0,0,60,1.28,35
0,0,0,0,1.992255607,0,0,0,0,0,0,0,0,83.00655907,0,0,15.00118532,0,0,0,0,0,0,0,0,0,0,0,0,0,0,0,0,0,0,0,0,0,0,0,0,0,0,0,0,0,0,0,0,0,0,0,0,0,0,0,0,0,0,0,0,0,0,0,0,0,0,0,0,0,0,0,0,0,0,0,0,0,0,0,0,1,0,0,0,0,0,0,25,0,240,0.11978494,0,0.029946235,0.005989247,70.05376497,0,0,0,60,1.28,41.7
0,0,0,0,1.992255607,0,0,0,0,0,0,0,0,83.00655907,0,0,15.00118532,0,0,0,0,0,0,0,0,0,0,0,0,0,0,0,0,0,0,0,0,0,0,0,0,0,0,0,0,0,0,0,0,0,0,0,0,0,0,0,0,0,0,0,0,0,0,0,0,0,0,0,0,0,0,0,0,0,0,0,0,0,0,0,0,1,0,0,0,0,0,0,25,0,255,0.117381257,0,0.029345314,0.005869063,70.65468568,0,0,0,60,1.28,46.7
0,0,0,0,1.992255607,0,0,0,0,0,0,0,0,83.00655907,0,0,15.00118532,0,0,0,0,0,0,0,0,0,0,0,0,0,0,0,0,0,0,0,0,0,0,0,0,0,0,0,0,0,0,0,0,0,0,0,0,0,0,0,0,0,0,0,0,0,0,0,0,0,0,0,0,0,0,0,0,0,0,0,0,0,0,0,0,1,0,0,0,0,0,0,25,0,270,0.115072144,0,0.028768036,0.005753607,71.23196388,0,0,0,60,1.28,66.2
0,0,0,0,1.992255607,0,0,0,0,0,0,0,0,83.00655907,0,0,15.00118532,0,0,0,0,0,0,0,0,0,0,0,0,0,0,0,0,0,0,0,0,0,0,0,0,0,0,0,0,0,0,0,0,0,0,0,0,0,0,0,0,0,0,0,0,0,0,0,0,0,0,0,0,0,0,0,0,0,0,0,0,0,0,0,0,1,0,0,0,0,0,0,25,0,284,0.112997461,0,0.028249365,0.005649873,71.75063476,0,0,0,60,1.28,82.5
0,0,0,0,1.992255607,0,0,0,0,0,0,0,0,83.00655907,0,0,15.00118532,0,0,0,0,0,0,0,0,0,0,0,0,0,0,0,0,0,0,0,0,0,0,0,0,0,0,0,0,0,0,0,0,0,0,0,0,0,0,0,0,0,0,0,0,0,0,0,0,0,0,0,0,0,0,0,0,0,0,0,0,0,0,0,0,1,0,0,0,0,0,0,25,0,150,0.136563923,0,0.034140981,0.006828196,65.85901914,0,0,0,60,0.85,2.5
0,0,0,0,1.992255607,0,0,0,0,0,0,0,0,83.00655907,0,0,15.00118532,0,0,0,0,0,0,0,0,0,0,0,0,0,0,0,0,0,0,0,0,0,0,0,0,0,0,0,0,0,0,0,0,0,0,0,0,0,0,0,0,0,0,0,0,0,0,0,0,0,0,0,0,0,0,0,0,0,0,0,0,0,0,0,0,1,0,0,0,0,0,0,25,0,164,0.133651708,0,0.033412927,0.006682585,66.58707293,0,0,0,60,0.85,3.33
0,0,0,0,1.992255607,0,0,0,0,0,0,0,0,83.00655907,0,0,15.00118532,0,0,0,0,0,0,0,0,0,0,0,0,0,0,0,0,0,0,0,0,0,0,0,0,0,0,0,0,0,0,0,0,0,0,0,0,0,0,0,0,0,0,0,0,0,0,0,0,0,0,0,0,0,0,0,0,0,0,0,0,0,0,0,0,1,0,0,0,0,0,0,25,0,180,0.130471932,0,0.032617983,0.006523597,67.38201692,0,0,0,60,0.85,7.08
0,0,0,0,1.992255607,0,0,0,0,0,0,0,0,83.00655907,0,0,15.00118532,0,0,0,0,0,0,0,0,0,0,0,0,0,0,0,0,0,0,0,0,0,0,0,0,0,0,0,0,0,0,0,0,0,0,0,0,0,0,0,0,0,0,0,0,0,0,0,0,0,0,0,0,0,0,0,0,0,0,0,0,0,0,0,0,1,0,0,0,0,0,0,25,0,210,0.124900247,0,0.031225062,0.006245012,68.77493823,0,0,0,60,0.85,18.3
0,0,0,0,1.992255607,0,0,0,0,0,0,0,0,83.00655907,0,0,15.00118532,0,0,0,0,0,0,0,0,0,0,0,0,0,0,0,0,0,0,0,0,0,0,0,0,0,0,0,0,0,0,0,0,0,0,0,0,0,0,0,0,0,0,0,0,0,0,0,0,0,0,0,0,0,0,0,0,0,0,0,0,0,0,0,0,1,0,0,0,0,0,0,25,0,225,0.122289124,0,0.030572281,0.006114456,69.42771896,0,0,0,60,0.85,25.4
0,0,0,0,1.992255607,0,0,0,0,0,0,0,0,83.00655907,0,0,15.00118532,0,0,0,0,0,0,0,0,0,0,0,0,0,0,0,0,0,0,0,0,0,0,0,0,0,0,0,0,0,0,0,0,0,0,0,0,0,0,0,0,0,0,0,0,0,0,0,0,0,0,0,0,0,0,0,0,0,0,0,0,0,0,0,0,1,0,0,0,0,0,0,25,0,240,0.11978494,0,0.029946235,0.005989247,70.05376497,0,0,0,60,0.85,30.4
0,0,0,0,1.992255607,0,0,0,0,0,0,0,0,83.00655907,0,0,15.00118532,0,0,0,0,0,0,0,0,0,0,0,0,0,0,0,0,0,0,0,0,0,0,0,0,0,0,0,0,0,0,0,0,0,0,0,0,0,0,0,0,0,0,0,0,0,0,0,0,0,0,0,0,0,0,0,0,0,0,0,0,0,0,0,0,1,0,0,0,0,0,0,25,0,255,0.117381257,0,0.029345314,0.005869063,70.65468568,0,0,0,60,0.85,37.5
0,0,0,0,1.992255607,0,0,0,0,0,0,0,0,83.00655907,0,0,15.00118532,0,0,0,0,0,0,0,0,0,0,0,0,0,0,0,0,0,0,0,0,0,0,0,0,0,0,0,0,0,0,0,0,0,0,0,0,0,0,0,0,0,0,0,0,0,0,0,0,0,0,0,0,0,0,0,0,0,0,0,0,0,0,0,0,1,0,0,0,0,0,0,25,0,270,0.115072144,0,0.028768036,0.005753607,71.23196388,0,0,0,60,0.85,47.9
0,0,0,0,1.992255607,0,0,0,0,0,0,0,0,83.00655907,0,0,15.00118532,0,0,0,0,0,0,0,0,0,0,0,0,0,0,0,0,0,0,0,0,0,0,0,0,0,0,0,0,0,0,0,0,0,0,0,0,0,0,0,0,0,0,0,0,0,0,0,0,0,0,0,0,0,0,0,0,0,0,0,0,0,0,0,0,1,0,0,0,0,0,0,25,0,285,0.112852128,0,0.028213032,0.005642606,71.78696794,0,0,0,60,0.85,57.1
0,0,0,0,1.992255607,0,0,0,0,0,0,0,0,83.00655907,0,0,15.00118532,0,0,0,0,0,0,0,0,0,0,0,0,0,0,0,0,0,0,0,0,0,0,0,0,0,0,0,0,0,0,0,0,0,0,0,0,0,0,0,0,0,0,0,0,0,0,0,0,0,0,0,0,0,0,0,0,0,0,0,0,0,0,0,0,1,0,0,0,0,0,0,25,0,300,0.11071615,0,0.027679037,0.005535807,72.32096261,0,0,0,60,0.85,65.4
0,0,0,0,1.992255607,0,0,0,0,0,0,0,0,83.00655907,0,0,15.00118532,0,0,0,0,0,0,0,0,0,0,0,0,0,0,0,0,0,0,0,0,0,0,0,0,0,0,0,0,0,0,0,0,0,0,0,0,0,0,0,0,0,0,0,0,0,0,0,0,0,0,0,0,0,0,0,0,0,0,0,0,0,0,0,0,1,0,0,0,0,0,0,25,0,150,0.136563923,0,0.034140981,0.006828196,65.85901914,0,0,0,60,0.34,2.08
0,0,0,0,1.992255607,0,0,0,0,0,0,0,0,83.00655907,0,0,15.00118532,0,0,0,0,0,0,0,0,0,0,0,0,0,0,0,0,0,0,0,0,0,0,0,0,0,0,0,0,0,0,0,0,0,0,0,0,0,0,0,0,0,0,0,0,0,0,0,0,0,0,0,0,0,0,0,0,0,0,0,0,0,0,0,0,1,0,0,0,0,0,0,25,0,165,0.133448438,0,0.03336211,0.006672422,66.63789039,0,0,0,60,0.34,2.92
0,0,0,0,1.992255607,0,0,0,0,0,0,0,0,83.00655907,0,0,15.00118532,0,0,0,0,0,0,0,0,0,0,0,0,0,0,0,0,0,0,0,0,0,0,0,0,0,0,0,0,0,0,0,0,0,0,0,0,0,0,0,0,0,0,0,0,0,0,0,0,0,0,0,0,0,0,0,0,0,0,0,0,0,0,0,0,1,0,0,0,0,0,0,25,0,180,0.130471932,0,0.032617983,0.006523597,67.38201692,0,0,0,60,0.34,6.25
0,0,0,0,1.992255607,0,0,0,0,0,0,0,0,83.00655907,0,0,15.00118532,0,0,0,0,0,0,0,0,0,0,0,0,0,0,0,0,0,0,0,0,0,0,0,0,0,0,0,0,0,0,0,0,0,0,0,0,0,0,0,0,0,0,0,0,0,0,0,0,0,0,0,0,0,0,0,0,0,0,0,0,0,0,0,0,1,0,0,0,0,0,0,25,0,210,0.124900247,0,0.031225062,0.006245012,68.77493823,0,0,0,60,0.34,15.8
0,0,0,0,1.992255607,0,0,0,0,0,0,0,0,83.00655907,0,0,15.00118532,0,0,0,0,0,0,0,0,0,0,0,0,0,0,0,0,0,0,0,0,0,0,0,0,0,0,0,0,0,0,0,0,0,0,0,0,0,0,0,0,0,0,0,0,0,0,0,0,0,0,0,0,0,0,0,0,0,0,0,0,0,0,0,0,1,0,0,0,0,0,0,25,0,224,0.122459798,0,0.030614949,0.00612299,69.38505057,0,0,0,60,0.34,17.5
0,0,0,0,1.992255607,0,0,0,0,0,0,0,0,83.00655907,0,0,15.00118532,0,0,0,0,0,0,0,0,0,0,0,0,0,0,0,0,0,0,0,0,0,0,0,0,0,0,0,0,0,0,0,0,0,0,0,0,0,0,0,0,0,0,0,0,0,0,0,0,0,0,0,0,0,0,0,0,0,0,0,0,0,0,0,0,1,0,0,0,0,0,0,25,0,240,0.11978494,0,0.029946235,0.005989247,70.05376497,0,0,0,60,0.34,24.2
0,0,0,0,1.992255607,0,0,0,0,0,0,0,0,83.00655907,0,0,15.00118532,0,0,0,0,0,0,0,0,0,0,0,0,0,0,0,0,0,0,0,0,0,0,0,0,0,0,0,0,0,0,0,0,0,0,0,0,0,0,0,0,0,0,0,0,0,0,0,0,0,0,0,0,0,0,0,0,0,0,0,0,0,0,0,0,1,0,0,0,0,0,0,25,0,255,0.117381257,0,0.029345314,0.005869063,70.65468568,0,0,0,60,0.34,30
0,0,0,0,1.992255607,0,0,0,0,0,0,0,0,83.00655907,0,0,15.00118532,0,0,0,0,0,0,0,0,0,0,0,0,0,0,0,0,0,0,0,0,0,0,0,0,0,0,0,0,0,0,0,0,0,0,0,0,0,0,0,0,0,0,0,0,0,0,0,0,0,0,0,0,0,0,0,0,0,0,0,0,0,0,0,0,1,0,0,0,0,0,0,25,0,285,0.112852128,0,0.028213032,0.005642606,71.78696794,0,0,0,60,0.34,33.8
0,0,0,0,1.992255607,0,0,0,0,0,0,0,0,83.00655907,0,0,15.00118532,0,0,0,0,0,0,0,0,0,0,0,0,0,0,0,0,0,0,0,0,0,0,0,0,0,0,0,0,0,0,0,0,0,0,0,0,0,0,0,0,0,0,0,0,0,0,0,0,0,0,0,0,0,0,0,0,0,0,0,0,0,0,0,0,1,0,0,0,0,0,0,25,0,300,0.11071615,0,0.027679037,0.005535807,72.32096261,0,0,0,60,0.34,34.6
0,0,0,0,0,0,1.98966656,0,0,0,0,0,0,0,0,0,98.01033344,0,0,0,0,0,0,0,0,0,0,0,0,0,0,0,0,0,0,0,0,0,0,0,0,0,0,0,0,0,0,0,0,0,0,0,0,0,0,0,0,0,0,0,0,0,0,0,0,0,0,0,0,0,0,0,0,0,0,0,0,0,0,0,0,1,0,0,0,0,0,0,25,0,150,0.136563923,0,0.034140981,0.006828196,65.85901914,0,0,0,60,1.71,17.5
0,0,0,0,0,0,1.98966656,0,0,0,0,0,0,0,0,0,98.01033344,0,0,0,0,0,0,0,0,0,0,0,0,0,0,0,0,0,0,0,0,0,0,0,0,0,0,0,0,0,0,0,0,0,0,0,0,0,0,0,0,0,0,0,0,0,0,0,0,0,0,0,0,0,0,0,0,0,0,0,0,0,0,0,0,1,0,0,0,0,0,0,25,0,164,0.133651708,0,0.033412927,0.006682585,66.58707293,0,0,0,60,1.71,18.3
0,0,0,0,0,0,1.98966656,0,0,0,0,0,0,0,0,0,98.01033344,0,0,0,0,0,0,0,0,0,0,0,0,0,0,0,0,0,0,0,0,0,0,0,0,0,0,0,0,0,0,0,0,0,0,0,0,0,0,0,0,0,0,0,0,0,0,0,0,0,0,0,0,0,0,0,0,0,0,0,0,0,0,0,0,1,0,0,0,0,0,0,25,0,179,0.130666229,0,0.032666557,0.006533311,67.33344275,0,0,0,60,1.71,18.3
0,0,0,0,0,0,1.98966656,0,0,0,0,0,0,0,0,0,98.01033344,0,0,0,0,0,0,0,0,0,0,0,0,0,0,0,0,0,0,0,0,0,0,0,0,0,0,0,0,0,0,0,0,0,0,0,0,0,0,0,0,0,0,0,0,0,0,0,0,0,0,0,0,0,0,0,0,0,0,0,0,0,0,0,0,1,0,0,0,0,0,0,25,0,195,0.127625308,0,0.031906327,0.006381265,68.09367288,0,0,0,60,1.71,21.7
0,0,0,0,0,0,1.98966656,0,0,0,0,0,0,0,0,0,98.01033344,0,0,0,0,0,0,0,0,0,0,0,0,0,0,0,0,0,0,0,0,0,0,0,0,0,0,0,0,0,0,0,0,0,0,0,0,0,0,0,0,0,0,0,0,0,0,0,0,0,0,0,0,0,0,0,0,0,0,0,0,0,0,0,0,1,0,0,0,0,0,0,25,0,209,0.125078292,0,0.031269573,0.006253915,68.73042694,0,0,0,60,1.71,26.7
0,0,0,0,0,0,1.98966656,0,0,0,0,0,0,0,0,0,98.01033344,0,0,0,0,0,0,0,0,0,0,0,0,0,0,0,0,0,0,0,0,0,0,0,0,0,0,0,0,0,0,0,0,0,0,0,0,0,0,0,0,0,0,0,0,0,0,0,0,0,0,0,0,0,0,0,0,0,0,0,0,0,0,0,0,1,0,0,0,0,0,0,25,0,224,0.122459798,0,0.030614949,0.00612299,69.38505057,0,0,0,60,1.71,32.9
0,0,0,0,0,0,1.98966656,0,0,0,0,0,0,0,0,0,98.01033344,0,0,0,0,0,0,0,0,0,0,0,0,0,0,0,0,0,0,0,0,0,0,0,0,0,0,0,0,0,0,0,0,0,0,0,0,0,0,0,0,0,0,0,0,0,0,0,0,0,0,0,0,0,0,0,0,0,0,0,0,0,0,0,0,1,0,0,0,0,0,0,25,0,240,0.11978494,0,0.029946235,0.005989247,70.05376497,0,0,0,60,1.71,42.1
0,0,0,0,0,0,1.98966656,0,0,0,0,0,0,0,0,0,98.01033344,0,0,0,0,0,0,0,0,0,0,0,0,0,0,0,0,0,0,0,0,0,0,0,0,0,0,0,0,0,0,0,0,0,0,0,0,0,0,0,0,0,0,0,0,0,0,0,0,0,0,0,0,0,0,0,0,0,0,0,0,0,0,0,0,1,0,0,0,0,0,0,25,0,254,0.117538498,0,0.029384624,0.005876925,70.61537561,0,0,0,60,1.71,47.9
0,0,0,0,0,0,1.98966656,0,0,0,0,0,0,0,0,0,98.01033344,0,0,0,0,0,0,0,0,0,0,0,0,0,0,0,0,0,0,0,0,0,0,0,0,0,0,0,0,0,0,0,0,0,0,0,0,0,0,0,0,0,0,0,0,0,0,0,0,0,0,0,0,0,0,0,0,0,0,0,0,0,0,0,0,1,0,0,0,0,0,0,25,0,269,0.115223255,0,0.028805814,0.005761163,71.1941862,0,0,0,60,1.71,53.8
0,0,0,0,0,0,1.98966656,0,0,0,0,0,0,0,0,0,98.01033344,0,0,0,0,0,0,0,0,0,0,0,0,0,0,0,0,0,0,0,0,0,0,0,0,0,0,0,0,0,0,0,0,0,0,0,0,0,0,0,0,0,0,0,0,0,0,0,0,0,0,0,0,0,0,0,0,0,0,0,0,0,0,0,0,1,0,0,0,0,0,0,25,0,284,0.112997461,0,0.028249365,0.005649873,71.75063476,0,0,0,60,1.71,62.1
0,0,0,0,0,0,1.98966656,0,0,0,0,0,0,0,0,0,98.01033344,0,0,0,0,0,0,0,0,0,0,0,0,0,0,0,0,0,0,0,0,0,0,0,0,0,0,0,0,0,0,0,0,0,0,0,0,0,0,0,0,0,0,0,0,0,0,0,0,0,0,0,0,0,0,0,0,0,0,0,0,0,0,0,0,1,0,0,0,0,0,0,25,0,300,0.11071615,0,0.027679037,0.005535807,72.32096261,0,0,0,60,1.71,60.8
0,0,0,0,0,0,1.98966656,0,0,0,0,0,0,0,0,0,98.01033344,0,0,0,0,0,0,0,0,0,0,0,0,0,0,0,0,0,0,0,0,0,0,0,0,0,0,0,0,0,0,0,0,0,0,0,0,0,0,0,0,0,0,0,0,0,0,0,0,0,0,0,0,0,0,0,0,0,0,0,0,0,0,0,0,1,0,0,0,0,0,0,25,0,150,0.136563923,0,0.034140981,0.006828196,65.85901914,0,0,0,60,1.28,9.58
0,0,0,0,0,0,1.98966656,0,0,0,0,0,0,0,0,0,98.01033344,0,0,0,0,0,0,0,0,0,0,0,0,0,0,0,0,0,0,0,0,0,0,0,0,0,0,0,0,0,0,0,0,0,0,0,0,0,0,0,0,0,0,0,0,0,0,0,0,0,0,0,0,0,0,0,0,0,0,0,0,0,0,0,0,1,0,0,0,0,0,0,25,0,165,0.133448438,0,0.03336211,0.006672422,66.63789039,0,0,0,60,1.28,10.8
0,0,0,0,0,0,1.98966656,0,0,0,0,0,0,0,0,0,98.01033344,0,0,0,0,0,0,0,0,0,0,0,0,0,0,0,0,0,0,0,0,0,0,0,0,0,0,0,0,0,0,0,0,0,0,0,0,0,0,0,0,0,0,0,0,0,0,0,0,0,0,0,0,0,0,0,0,0,0,0,0,0,0,0,0,1,0,0,0,0,0,0,25,0,180,0.130471932,0,0.032617983,0.006523597,67.38201692,0,0,0,60,1.28,13.7
0,0,0,0,0,0,1.98966656,0,0,0,0,0,0,0,0,0,98.01033344,0,0,0,0,0,0,0,0,0,0,0,0,0,0,0,0,0,0,0,0,0,0,0,0,0,0,0,0,0,0,0,0,0,0,0,0,0,0,0,0,0,0,0,0,0,0,0,0,0,0,0,0,0,0,0,0,0,0,0,0,0,0,0,0,1,0,0,0,0,0,0,25,0,195,0.127625308,0,0.031906327,0.006381265,68.09367288,0,0,0,60,1.28,16.7
0,0,0,0,0,0,1.98966656,0,0,0,0,0,0,0,0,0,98.01033344,0,0,0,0,0,0,0,0,0,0,0,0,0,0,0,0,0,0,0,0,0,0,0,0,0,0,0,0,0,0,0,0,0,0,0,0,0,0,0,0,0,0,0,0,0,0,0,0,0,0,0,0,0,0,0,0,0,0,0,0,0,0,0,0,1,0,0,0,0,0,0,25,0,209,0.125078292,0,0.031269573,0.006253915,68.73042694,0,0,0,60,1.28,20.8
0,0,0,0,0,0,1.98966656,0,0,0,0,0,0,0,0,0,98.01033344,0,0,0,0,0,0,0,0,0,0,0,0,0,0,0,0,0,0,0,0,0,0,0,0,0,0,0,0,0,0,0,0,0,0,0,0,0,0,0,0,0,0,0,0,0,0,0,0,0,0,0,0,0,0,0,0,0,0,0,0,0,0,0,0,1,0,0,0,0,0,0,25,0,224,0.122459798,0,0.030614949,0.00612299,69.38505057,0,0,0,60,1.28,26.7
0,0,0,0,0,0,1.98966656,0,0,0,0,0,0,0,0,0,98.01033344,0,0,0,0,0,0,0,0,0,0,0,0,0,0,0,0,0,0,0,0,0,0,0,0,0,0,0,0,0,0,0,0,0,0,0,0,0,0,0,0,0,0,0,0,0,0,0,0,0,0,0,0,0,0,0,0,0,0,0,0,0,0,0,0,1,0,0,0,0,0,0,25,0,240,0.11978494,0,0.029946235,0.005989247,70.05376497,0,0,0,60,1.28,30.8
0,0,0,0,0,0,1.98966656,0,0,0,0,0,0,0,0,0,98.01033344,0,0,0,0,0,0,0,0,0,0,0,0,0,0,0,0,0,0,0,0,0,0,0,0,0,0,0,0,0,0,0,0,0,0,0,0,0,0,0,0,0,0,0,0,0,0,0,0,0,0,0,0,0,0,0,0,0,0,0,0,0,0,0,0,1,0,0,0,0,0,0,25,0,254,0.117538498,0,0.029384624,0.005876925,70.61537561,0,0,0,60,1.28,38.8
0,0,0,0,0,0,1.98966656,0,0,0,0,0,0,0,0,0,98.01033344,0,0,0,0,0,0,0,0,0,0,0,0,0,0,0,0,0,0,0,0,0,0,0,0,0,0,0,0,0,0,0,0,0,0,0,0,0,0,0,0,0,0,0,0,0,0,0,0,0,0,0,0,0,0,0,0,0,0,0,0,0,0,0,0,1,0,0,0,0,0,0,25,0,270,0.115072144,0,0.028768036,0.005753607,71.23196388,0,0,0,60,1.28,42.9
0,0,0,0,0,0,1.98966656,0,0,0,0,0,0,0,0,0,98.01033344,0,0,0,0,0,0,0,0,0,0,0,0,0,0,0,0,0,0,0,0,0,0,0,0,0,0,0,0,0,0,0,0,0,0,0,0,0,0,0,0,0,0,0,0,0,0,0,0,0,0,0,0,0,0,0,0,0,0,0,0,0,0,0,0,1,0,0,0,0,0,0,25,0,284,0.112997461,0,0.028249365,0.005649873,71.75063476,0,0,0,60,1.28,45.4
0,0,0,0,0,0,1.98966656,0,0,0,0,0,0,0,0,0,98.01033344,0,0,0,0,0,0,0,0,0,0,0,0,0,0,0,0,0,0,0,0,0,0,0,0,0,0,0,0,0,0,0,0,0,0,0,0,0,0,0,0,0,0,0,0,0,0,0,0,0,0,0,0,0,0,0,0,0,0,0,0,0,0,0,0,1,0,0,0,0,0,0,25,0,300,0.11071615,0,0.027679037,0.005535807,72.32096261,0,0,0,60,1.28,45.8
0,0,0,0,0,0,1.98966656,0,0,0,0,0,0,0,0,0,98.01033344,0,0,0,0,0,0,0,0,0,0,0,0,0,0,0,0,0,0,0,0,0,0,0,0,0,0,0,0,0,0,0,0,0,0,0,0,0,0,0,0,0,0,0,0,0,0,0,0,0,0,0,0,0,0,0,0,0,0,0,0,0,0,0,0,1,0,0,0,0,0,0,25,0,150,0.136563923,0,0.034140981,0.006828196,65.85901914,0,0,0,60,0.85,6.25
0,0,0,0,0,0,1.98966656,0,0,0,0,0,0,0,0,0,98.01033344,0,0,0,0,0,0,0,0,0,0,0,0,0,0,0,0,0,0,0,0,0,0,0,0,0,0,0,0,0,0,0,0,0,0,0,0,0,0,0,0,0,0,0,0,0,0,0,0,0,0,0,0,0,0,0,0,0,0,0,0,0,0,0,0,1,0,0,0,0,0,0,25,0,165,0.133448438,0,0.03336211,0.006672422,66.63789039,0,0,0,60,0.85,6.67
0,0,0,0,0,0,1.98966656,0,0,0,0,0,0,0,0,0,98.01033344,0,0,0,0,0,0,0,0,0,0,0,0,0,0,0,0,0,0,0,0,0,0,0,0,0,0,0,0,0,0,0,0,0,0,0,0,0,0,0,0,0,0,0,0,0,0,0,0,0,0,0,0,0,0,0,0,0,0,0,0,0,0,0,0,1,0,0,0,0,0,0,25,0,180,0.130471932,0,0.032617983,0.006523597,67.38201692,0,0,0,60,0.85,7.08
0,0,0,0,0,0,1.98966656,0,0,0,0,0,0,0,0,0,98.01033344,0,0,0,0,0,0,0,0,0,0,0,0,0,0,0,0,0,0,0,0,0,0,0,0,0,0,0,0,0,0,0,0,0,0,0,0,0,0,0,0,0,0,0,0,0,0,0,0,0,0,0,0,0,0,0,0,0,0,0,0,0,0,0,0,1,0,0,0,0,0,0,25,0,194,0.127811213,0,0.031952803,0.006390561,68.04719667,0,0,0,60,0.85,7.92
0,0,0,0,0,0,1.98966656,0,0,0,0,0,0,0,0,0,98.01033344,0,0,0,0,0,0,0,0,0,0,0,0,0,0,0,0,0,0,0,0,0,0,0,0,0,0,0,0,0,0,0,0,0,0,0,0,0,0,0,0,0,0,0,0,0,0,0,0,0,0,0,0,0,0,0,0,0,0,0,0,0,0,0,0,1,0,0,0,0,0,0,25,0,210,0.124900247,0,0.031225062,0.006245012,68.77493823,0,0,0,60,0.85,9.17
0,0,0,0,0,0,1.98966656,0,0,0,0,0,0,0,0,0,98.01033344,0,0,0,0,0,0,0,0,0,0,0,0,0,0,0,0,0,0,0,0,0,0,0,0,0,0,0,0,0,0,0,0,0,0,0,0,0,0,0,0,0,0,0,0,0,0,0,0,0,0,0,0,0,0,0,0,0,0,0,0,0,0,0,0,1,0,0,0,0,0,0,25,0,225,0.122289124,0,0.030572281,0.006114456,69.42771896,0,0,0,60,0.85,10.8
0,0,0,0,0,0,1.98966656,0,0,0,0,0,0,0,0,0,98.01033344,0,0,0,0,0,0,0,0,0,0,0,0,0,0,0,0,0,0,0,0,0,0,0,0,0,0,0,0,0,0,0,0,0,0,0,0,0,0,0,0,0,0,0,0,0,0,0,0,0,0,0,0,0,0,0,0,0,0,0,0,0,0,0,0,1,0,0,0,0,0,0,25,0,239,0.119948691,0,0.029987173,0.005997435,70.01282734,0,0,0,60,0.85,12.9
0,0,0,0,0,0,1.98966656,0,0,0,0,0,0,0,0,0,98.01033344,0,0,0,0,0,0,0,0,0,0,0,0,0,0,0,0,0,0,0,0,0,0,0,0,0,0,0,0,0,0,0,0,0,0,0,0,0,0,0,0,0,0,0,0,0,0,0,0,0,0,0,0,0,0,0,0,0,0,0,0,0,0,0,0,1,0,0,0,0,0,0,25,0,255,0.117381257,0,0.029345314,0.005869063,70.65468568,0,0,0,60,0.85,16.2
0,0,0,0,0,0,1.98966656,0,0,0,0,0,0,0,0,0,98.01033344,0,0,0,0,0,0,0,0,0,0,0,0,0,0,0,0,0,0,0,0,0,0,0,0,0,0,0,0,0,0,0,0,0,0,0,0,0,0,0,0,0,0,0,0,0,0,0,0,0,0,0,0,0,0,0,0,0,0,0,0,0,0,0,0,1,0,0,0,0,0,0,25,0,269,0.115223255,0,0.028805814,0.005761163,71.1941862,0,0,0,60,0.85,19.2
0,0,0,0,0,0,1.98966656,0,0,0,0,0,0,0,0,0,98.01033344,0,0,0,0,0,0,0,0,0,0,0,0,0,0,0,0,0,0,0,0,0,0,0,0,0,0,0,0,0,0,0,0,0,0,0,0,0,0,0,0,0,0,0,0,0,0,0,0,0,0,0,0,0,0,0,0,0,0,0,0,0,0,0,0,1,0,0,0,0,0,0,25,0,284,0.112997461,0,0.028249365,0.005649873,71.75063476,0,0,0,60,0.85,19.2
0,0,0,0,0,0,1.98966656,0,0,0,0,0,0,0,0,0,98.01033344,0,0,0,0,0,0,0,0,0,0,0,0,0,0,0,0,0,0,0,0,0,0,0,0,0,0,0,0,0,0,0,0,0,0,0,0,0,0,0,0,0,0,0,0,0,0,0,0,0,0,0,0,0,0,0,0,0,0,0,0,0,0,0,0,1,0,0,0,0,0,0,25,0,299,0.110856029,0,0.027714007,0.005542801,72.28599264,0,0,0,60,0.85,20
0,0,0,0,0,0,1.98966656,0,0,0,0,0,0,0,0,0,98.01033344,0,0,0,0,0,0,0,0,0,0,0,0,0,0,0,0,0,0,0,0,0,0,0,0,0,0,0,0,0,0,0,0,0,0,0,0,0,0,0,0,0,0,0,0,0,0,0,0,0,0,0,0,0,0,0,0,0,0,0,0,0,0,0,0,1,0,0,0,0,0,0,25,0,150,0.136563923,0,0.034140981,0.006828196,65.85901914,0,0,0,60,0.34,3.33
0,0,0,0,0,0,1.98966656,0,0,0,0,0,0,0,0,0,98.01033344,0,0,0,0,0,0,0,0,0,0,0,0,0,0,0,0,0,0,0,0,0,0,0,0,0,0,0,0,0,0,0,0,0,0,0,0,0,0,0,0,0,0,0,0,0,0,0,0,0,0,0,0,0,0,0,0,0,0,0,0,0,0,0,0,1,0,0,0,0,0,0,25,0,165,0.133448438,0,0.03336211,0.006672422,66.63789039,0,0,0,60,0.34,3.33
0,0,0,0,0,0,1.98966656,0,0,0,0,0,0,0,0,0,98.01033344,0,0,0,0,0,0,0,0,0,0,0,0,0,0,0,0,0,0,0,0,0,0,0,0,0,0,0,0,0,0,0,0,0,0,0,0,0,0,0,0,0,0,0,0,0,0,0,0,0,0,0,0,0,0,0,0,0,0,0,0,0,0,0,0,1,0,0,0,0,0,0,25,0,179,0.130666229,0,0.032666557,0.006533311,67.33344275,0,0,0,60,0.34,3.33
0,0,0,0,0,0,1.98966656,0,0,0,0,0,0,0,0,0,98.01033344,0,0,0,0,0,0,0,0,0,0,0,0,0,0,0,0,0,0,0,0,0,0,0,0,0,0,0,0,0,0,0,0,0,0,0,0,0,0,0,0,0,0,0,0,0,0,0,0,0,0,0,0,0,0,0,0,0,0,0,0,0,0,0,0,1,0,0,0,0,0,0,25,0,195,0.127625308,0,0.031906327,0.006381265,68.09367288,0,0,0,60,0.34,4.17
0,0,0,0,0,0,1.98966656,0,0,0,0,0,0,0,0,0,98.01033344,0,0,0,0,0,0,0,0,0,0,0,0,0,0,0,0,0,0,0,0,0,0,0,0,0,0,0,0,0,0,0,0,0,0,0,0,0,0,0,0,0,0,0,0,0,0,0,0,0,0,0,0,0,0,0,0,0,0,0,0,0,0,0,0,1,0,0,0,0,0,0,25,0,209,0.125078292,0,0.031269573,0.006253915,68.73042694,0,0,0,60,0.34,4.58
0,0,0,0,0,0,1.98966656,0,0,0,0,0,0,0,0,0,98.01033344,0,0,0,0,0,0,0,0,0,0,0,0,0,0,0,0,0,0,0,0,0,0,0,0,0,0,0,0,0,0,0,0,0,0,0,0,0,0,0,0,0,0,0,0,0,0,0,0,0,0,0,0,0,0,0,0,0,0,0,0,0,0,0,0,1,0,0,0,0,0,0,25,0,224,0.122459798,0,0.030614949,0.00612299,69.38505057,0,0,0,60,0.34,4.17
0,0,0,0,0,0,1.98966656,0,0,0,0,0,0,0,0,0,98.01033344,0,0,0,0,0,0,0,0,0,0,0,0,0,0,0,0,0,0,0,0,0,0,0,0,0,0,0,0,0,0,0,0,0,0,0,0,0,0,0,0,0,0,0,0,0,0,0,0,0,0,0,0,0,0,0,0,0,0,0,0,0,0,0,0,1,0,0,0,0,0,0,25,0,239,0.119948691,0,0.029987173,0.005997435,70.01282734,0,0,0,60,0.34,5
0,0,0,0,0,0,1.98966656,0,0,0,0,0,0,0,0,0,98.01033344,0,0,0,0,0,0,0,0,0,0,0,0,0,0,0,0,0,0,0,0,0,0,0,0,0,0,0,0,0,0,0,0,0,0,0,0,0,0,0,0,0,0,0,0,0,0,0,0,0,0,0,0,0,0,0,0,0,0,0,0,0,0,0,0,1,0,0,0,0,0,0,25,0,254,0.117538498,0,0.029384624,0.005876925,70.61537561,0,0,0,60,0.34,5.42
0,0,0,0,0,0,1.98966656,0,0,0,0,0,0,0,0,0,98.01033344,0,0,0,0,0,0,0,0,0,0,0,0,0,0,0,0,0,0,0,0,0,0,0,0,0,0,0,0,0,0,0,0,0,0,0,0,0,0,0,0,0,0,0,0,0,0,0,0,0,0,0,0,0,0,0,0,0,0,0,0,0,0,0,0,1,0,0,0,0,0,0,25,0,269,0.115223255,0,0.028805814,0.005761163,71.1941862,0,0,0,60,0.34,6.25
0,0,0,0,0,0,1.98966656,0,0,0,0,0,0,0,0,0,98.01033344,0,0,0,0,0,0,0,0,0,0,0,0,0,0,0,0,0,0,0,0,0,0,0,0,0,0,0,0,0,0,0,0,0,0,0,0,0,0,0,0,0,0,0,0,0,0,0,0,0,0,0,0,0,0,0,0,0,0,0,0,0,0,0,0,1,0,0,0,0,0,0,25,0,284,0.112997461,0,0.028249365,0.005649873,71.75063476,0,0,0,60,0.34,7.08
0,0,0,0,0,0,1.98966656,0,0,0,0,0,0,0,0,0,98.01033344,0,0,0,0,0,0,0,0,0,0,0,0,0,0,0,0,0,0,0,0,0,0,0,0,0,0,0,0,0,0,0,0,0,0,0,0,0,0,0,0,0,0,0,0,0,0,0,0,0,0,0,0,0,0,0,0,0,0,0,0,0,0,0,0,1,0,0,0,0,0,0,25,0,299,0.110856029,0,0.027714007,0.005542801,72.28599264,0,0,0,60,0.34,7.08
0,0,0,0,0,0,1.992255602,0,0,0,0,0,0,83.00655908,0,0,15.00118532,0,0,0,0,0,0,0,0,0,0,0,0,0,0,0,0,0,0,0,0,0,0,0,0,0,0,0,0,0,0,0,0,0,0,0,0,0,0,0,0,0,0,0,0,0,0,0,0,0,0,0,0,0,0,0,0,0,0,0,0,0,0,0,0,1,0,0,0,0,0,0,25,0,150,0.136563923,0,0.034140981,0.006828196,65.85901914,0,0,0,60,1.71,7.54
0,0,0,0,0,0,1.992255602,0,0,0,0,0,0,83.00655908,0,0,15.00118532,0,0,0,0,0,0,0,0,0,0,0,0,0,0,0,0,0,0,0,0,0,0,0,0,0,0,0,0,0,0,0,0,0,0,0,0,0,0,0,0,0,0,0,0,0,0,0,0,0,0,0,0,0,0,0,0,0,0,0,0,0,0,0,0,1,0,0,0,0,0,0,25,0,166,0.133245786,0,0.033311446,0.006662289,66.68855351,0,0,0,60,1.71,9.24
0,0,0,0,0,0,1.992255602,0,0,0,0,0,0,83.00655908,0,0,15.00118532,0,0,0,0,0,0,0,0,0,0,0,0,0,0,0,0,0,0,0,0,0,0,0,0,0,0,0,0,0,0,0,0,0,0,0,0,0,0,0,0,0,0,0,0,0,0,0,0,0,0,0,0,0,0,0,0,0,0,0,0,0,0,0,0,1,0,0,0,0,0,0,25,0,180,0.130471932,0,0.032617983,0.006523597,67.38201692,0,0,0,60,1.71,12.6
0,0,0,0,0,0,1.992255602,0,0,0,0,0,0,83.00655908,0,0,15.00118532,0,0,0,0,0,0,0,0,0,0,0,0,0,0,0,0,0,0,0,0,0,0,0,0,0,0,0,0,0,0,0,0,0,0,0,0,0,0,0,0,0,0,0,0,0,0,0,0,0,0,0,0,0,0,0,0,0,0,0,0,0,0,0,0,1,0,0,0,0,0,0,25,0,195,0.127625308,0,0.031906327,0.006381265,68.09367288,0,0,0,60,1.71,16
0,0,0,0,0,0,1.992255602,0,0,0,0,0,0,83.00655908,0,0,15.00118532,0,0,0,0,0,0,0,0,0,0,0,0,0,0,0,0,0,0,0,0,0,0,0,0,0,0,0,0,0,0,0,0,0,0,0,0,0,0,0,0,0,0,0,0,0,0,0,0,0,0,0,0,0,0,0,0,0,0,0,0,0,0,0,0,1,0,0,0,0,0,0,25,0,210,0.124900247,0,0.031225062,0.006245012,68.77493823,0,0,0,60,1.71,17.7
0,0,0,0,0,0,1.992255602,0,0,0,0,0,0,83.00655908,0,0,15.00118532,0,0,0,0,0,0,0,0,0,0,0,0,0,0,0,0,0,0,0,0,0,0,0,0,0,0,0,0,0,0,0,0,0,0,0,0,0,0,0,0,0,0,0,0,0,0,0,0,0,0,0,0,0,0,0,0,0,0,0,0,0,0,0,0,1,0,0,0,0,0,0,25,0,226,0.122118926,0,0.030529731,0.006105946,69.47026859,0,0,0,60,1.71,19.8
0,0,0,0,0,0,1.992255602,0,0,0,0,0,0,83.00655908,0,0,15.00118532,0,0,0,0,0,0,0,0,0,0,0,0,0,0,0,0,0,0,0,0,0,0,0,0,0,0,0,0,0,0,0,0,0,0,0,0,0,0,0,0,0,0,0,0,0,0,0,0,0,0,0,0,0,0,0,0,0,0,0,0,0,0,0,0,1,0,0,0,0,0,0,25,0,240,0.11978494,0,0.029946235,0.005989247,70.05376497,0,0,0,60,1.71,26.1
0,0,0,0,0,0,1.992255602,0,0,0,0,0,0,83.00655908,0,0,15.00118532,0,0,0,0,0,0,0,0,0,0,0,0,0,0,0,0,0,0,0,0,0,0,0,0,0,0,0,0,0,0,0,0,0,0,0,0,0,0,0,0,0,0,0,0,0,0,0,0,0,0,0,0,0,0,0,0,0,0,0,0,0,0,0,0,1,0,0,0,0,0,0,25,0,256,0.117224437,0,0.029306109,0.005861222,70.69389071,0,0,0,60,1.71,35.3
0,0,0,0,0,0,1.992255602,0,0,0,0,0,0,83.00655908,0,0,15.00118532,0,0,0,0,0,0,0,0,0,0,0,0,0,0,0,0,0,0,0,0,0,0,0,0,0,0,0,0,0,0,0,0,0,0,0,0,0,0,0,0,0,0,0,0,0,0,0,0,0,0,0,0,0,0,0,0,0,0,0,0,0,0,0,0,1,0,0,0,0,0,0,25,0,270,0.115072144,0,0.028768036,0.005753607,71.23196388,0,0,0,60,1.71,44.5
0,0,0,0,0,0,1.992255602,0,0,0,0,0,0,83.00655908,0,0,15.00118532,0,0,0,0,0,0,0,0,0,0,0,0,0,0,0,0,0,0,0,0,0,0,0,0,0,0,0,0,0,0,0,0,0,0,0,0,0,0,0,0,0,0,0,0,0,0,0,0,0,0,0,0,0,0,0,0,0,0,0,0,0,0,0,0,1,0,0,0,0,0,0,25,0,286,0.112707169,0,0.028176792,0.005635358,71.82320777,0,0,0,60,1.71,55.4
0,0,0,0,0,0,1.992255602,0,0,0,0,0,0,83.00655908,0,0,15.00118532,0,0,0,0,0,0,0,0,0,0,0,0,0,0,0,0,0,0,0,0,0,0,0,0,0,0,0,0,0,0,0,0,0,0,0,0,0,0,0,0,0,0,0,0,0,0,0,0,0,0,0,0,0,0,0,0,0,0,0,0,0,0,0,0,1,0,0,0,0,0,0,25,0,301,0.110576622,0,0.027644156,0.005528831,72.35584443,0,0,0,60,1.71,65.9
0,0,0,0,0,0,1.992255602,0,0,0,0,0,0,83.00655908,0,0,15.00118532,0,0,0,0,0,0,0,0,0,0,0,0,0,0,0,0,0,0,0,0,0,0,0,0,0,0,0,0,0,0,0,0,0,0,0,0,0,0,0,0,0,0,0,0,0,0,0,0,0,0,0,0,0,0,0,0,0,0,0,0,0,0,0,0,1,0,0,0,0,0,0,25,0,150,0.136563923,0,0.034140981,0.006828196,65.85901914,0,0,0,60,1.28,4.2
0,0,0,0,0,0,1.992255602,0,0,0,0,0,0,83.00655908,0,0,15.00118532,0,0,0,0,0,0,0,0,0,0,0,0,0,0,0,0,0,0,0,0,0,0,0,0,0,0,0,0,0,0,0,0,0,0,0,0,0,0,0,0,0,0,0,0,0,0,0,0,0,0,0,0,0,0,0,0,0,0,0,0,0,0,0,0,1,0,0,0,0,0,0,25,0,165,0.133448438,0,0.03336211,0.006672422,66.63789039,0,0,0,60,1.28,3.83
0,0,0,0,0,0,1.992255602,0,0,0,0,0,0,83.00655908,0,0,15.00118532,0,0,0,0,0,0,0,0,0,0,0,0,0,0,0,0,0,0,0,0,0,0,0,0,0,0,0,0,0,0,0,0,0,0,0,0,0,0,0,0,0,0,0,0,0,0,0,0,0,0,0,0,0,0,0,0,0,0,0,0,0,0,0,0,1,0,0,0,0,0,0,25,0,180,0.130471932,0,0.032617983,0.006523597,67.38201692,0,0,0,60,1.28,6.37
0,0,0,0,0,0,1.992255602,0,0,0,0,0,0,83.00655908,0,0,15.00118532,0,0,0,0,0,0,0,0,0,0,0,0,0,0,0,0,0,0,0,0,0,0,0,0,0,0,0,0,0,0,0,0,0,0,0,0,0,0,0,0,0,0,0,0,0,0,0,0,0,0,0,0,0,0,0,0,0,0,0,0,0,0,0,0,1,0,0,0,0,0,0,25,0,196,0.127439944,0,0.031859986,0.006371997,68.14001409,0,0,0,60,1.28,10.2
0,0,0,0,0,0,1.992255602,0,0,0,0,0,0,83.00655908,0,0,15.00118532,0,0,0,0,0,0,0,0,0,0,0,0,0,0,0,0,0,0,0,0,0,0,0,0,0,0,0,0,0,0,0,0,0,0,0,0,0,0,0,0,0,0,0,0,0,0,0,0,0,0,0,0,0,0,0,0,0,0,0,0,0,0,0,0,1,0,0,0,0,0,0,25,0,210,0.124900247,0,0.031225062,0.006245012,68.77493823,0,0,0,60,1.28,13.5
0,0,0,0,0,0,1.992255602,0,0,0,0,0,0,83.00655908,0,0,15.00118532,0,0,0,0,0,0,0,0,0,0,0,0,0,0,0,0,0,0,0,0,0,0,0,0,0,0,0,0,0,0,0,0,0,0,0,0,0,0,0,0,0,0,0,0,0,0,0,0,0,0,0,0,0,0,0,0,0,0,0,0,0,0,0,0,1,0,0,0,0,0,0,25,0,226,0.122118926,0,0.030529731,0.006105946,69.47026859,0,0,0,60,1.28,16.5
0,0,0,0,0,0,1.992255602,0,0,0,0,0,0,83.00655908,0,0,15.00118532,0,0,0,0,0,0,0,0,0,0,0,0,0,0,0,0,0,0,0,0,0,0,0,0,0,0,0,0,0,0,0,0,0,0,0,0,0,0,0,0,0,0,0,0,0,0,0,0,0,0,0,0,0,0,0,0,0,0,0,0,0,0,0,0,1,0,0,0,0,0,0,25,0,240,0.11978494,0,0.029946235,0.005989247,70.05376497,0,0,0,60,1.28,21.1
0,0,0,0,0,0,1.992255602,0,0,0,0,0,0,83.00655908,0,0,15.00118532,0,0,0,0,0,0,0,0,0,0,0,0,0,0,0,0,0,0,0,0,0,0,0,0,0,0,0,0,0,0,0,0,0,0,0,0,0,0,0,0,0,0,0,0,0,0,0,0,0,0,0,0,0,0,0,0,0,0,0,0,0,0,0,0,1,0,0,0,0,0,0,25,0,256,0.117224437,0,0.029306109,0.005861222,70.69389071,0,0,0,60,1.28,27
0,0,0,0,0,0,1.992255602,0,0,0,0,0,0,83.00655908,0,0,15.00118532,0,0,0,0,0,0,0,0,0,0,0,0,0,0,0,0,0,0,0,0,0,0,0,0,0,0,0,0,0,0,0,0,0,0,0,0,0,0,0,0,0,0,0,0,0,0,0,0,0,0,0,0,0,0,0,0,0,0,0,0,0,0,0,0,1,0,0,0,0,0,0,25,0,271,0.11492143,0,0.028730357,0.005746071,71.2696426,0,0,0,60,1.28,35.4
0,0,0,0,0,0,1.992255602,0,0,0,0,0,0,83.00655908,0,0,15.00118532,0,0,0,0,0,0,0,0,0,0,0,0,0,0,0,0,0,0,0,0,0,0,0,0,0,0,0,0,0,0,0,0,0,0,0,0,0,0,0,0,0,0,0,0,0,0,0,0,0,0,0,0,0,0,0,0,0,0,0,0,0,0,0,0,1,0,0,0,0,0,0,25,0,286,0.112707169,0,0.028176792,0.005635358,71.82320777,0,0,0,60,1.28,40
0,0,0,0,0,0,1.992255602,0,0,0,0,0,0,83.00655908,0,0,15.00118532,0,0,0,0,0,0,0,0,0,0,0,0,0,0,0,0,0,0,0,0,0,0,0,0,0,0,0,0,0,0,0,0,0,0,0,0,0,0,0,0,0,0,0,0,0,0,0,0,0,0,0,0,0,0,0,0,0,0,0,0,0,0,0,0,1,0,0,0,0,0,0,25,0,301,0.110576622,0,0.027644156,0.005528831,72.35584443,0,0,0,60,1.28,40.5
0,0,0,0,0,0,1.992255602,0,0,0,0,0,0,83.00655908,0,0,15.00118532,0,0,0,0,0,0,0,0,0,0,0,0,0,0,0,0,0,0,0,0,0,0,0,0,0,0,0,0,0,0,0,0,0,0,0,0,0,0,0,0,0,0,0,0,0,0,0,0,0,0,0,0,0,0,0,0,0,0,0,0,0,0,0,0,1,0,0,0,0,0,0,25,0,150,0.136563923,0,0.034140981,0.006828196,65.85901914,0,0,0,60,0.85,0.866
0,0,0,0,0,0,1.992255602,0,0,0,0,0,0,83.00655908,0,0,15.00118532,0,0,0,0,0,0,0,0,0,0,0,0,0,0,0,0,0,0,0,0,0,0,0,0,0,0,0,0,0,0,0,0,0,0,0,0,0,0,0,0,0,0,0,0,0,0,0,0,0,0,0,0,0,0,0,0,0,0,0,0,0,0,0,0,1,0,0,0,0,0,0,25,0,165,0.133448438,0,0.03336211,0.006672422,66.63789039,0,0,0,60,0.85,1.74
0,0,0,0,0,0,1.992255602,0,0,0,0,0,0,83.00655908,0,0,15.00118532,0,0,0,0,0,0,0,0,0,0,0,0,0,0,0,0,0,0,0,0,0,0,0,0,0,0,0,0,0,0,0,0,0,0,0,0,0,0,0,0,0,0,0,0,0,0,0,0,0,0,0,0,0,0,0,0,0,0,0,0,0,0,0,0,1,0,0,0,0,0,0,25,0,180,0.130471932,0,0.032617983,0.006523597,67.38201692,0,0,0,60,0.85,2.2
0,0,0,0,0,0,1.992255602,0,0,0,0,0,0,83.00655908,0,0,15.00118532,0,0,0,0,0,0,0,0,0,0,0,0,0,0,0,0,0,0,0,0,0,0,0,0,0,0,0,0,0,0,0,0,0,0,0,0,0,0,0,0,0,0,0,0,0,0,0,0,0,0,0,0,0,0,0,0,0,0,0,0,0,0,0,0,1,0,0,0,0,0,0,25,0,196,0.127439944,0,0.031859986,0.006371997,68.14001409,0,0,0,60,0.85,5.99
0,0,0,0,0,0,1.992255602,0,0,0,0,0,0,83.00655908,0,0,15.00118532,0,0,0,0,0,0,0,0,0,0,0,0,0,0,0,0,0,0,0,0,0,0,0,0,0,0,0,0,0,0,0,0,0,0,0,0,0,0,0,0,0,0,0,0,0,0,0,0,0,0,0,0,0,0,0,0,0,0,0,0,0,0,0,0,1,0,0,0,0,0,0,25,0,210,0.124900247,0,0.031225062,0.006245012,68.77493823,0,0,0,60,0.85,8.95
0,0,0,0,0,0,1.992255602,0,0,0,0,0,0,83.00655908,0,0,15.00118532,0,0,0,0,0,0,0,0,0,0,0,0,0,0,0,0,0,0,0,0,0,0,0,0,0,0,0,0,0,0,0,0,0,0,0,0,0,0,0,0,0,0,0,0,0,0,0,0,0,0,0,0,0,0,0,0,0,0,0,0,0,0,0,0,1,0,0,0,0,0,0,25,0,225,0.122289124,0,0.030572281,0.006114456,69.42771896,0,0,0,60,0.85,11.5
0,0,0,0,0,0,1.992255602,0,0,0,0,0,0,83.00655908,0,0,15.00118532,0,0,0,0,0,0,0,0,0,0,0,0,0,0,0,0,0,0,0,0,0,0,0,0,0,0,0,0,0,0,0,0,0,0,0,0,0,0,0,0,0,0,0,0,0,0,0,0,0,0,0,0,0,0,0,0,0,0,0,0,0,0,0,0,1,0,0,0,0,0,0,25,0,241,0.119621636,0,0.029905409,0.005981082,70.09459097,0,0,0,60,0.85,14
0,0,0,0,0,0,1.992255602,0,0,0,0,0,0,83.00655908,0,0,15.00118532,0,0,0,0,0,0,0,0,0,0,0,0,0,0,0,0,0,0,0,0,0,0,0,0,0,0,0,0,0,0,0,0,0,0,0,0,0,0,0,0,0,0,0,0,0,0,0,0,0,0,0,0,0,0,0,0,0,0,0,0,0,0,0,0,1,0,0,0,0,0,0,25,0,255,0.117381257,0,0.029345314,0.005869063,70.65468568,0,0,0,60,0.85,17
0,0,0,0,0,0,1.992255602,0,0,0,0,0,0,83.00655908,0,0,15.00118532,0,0,0,0,0,0,0,0,0,0,0,0,0,0,0,0,0,0,0,0,0,0,0,0,0,0,0,0,0,0,0,0,0,0,0,0,0,0,0,0,0,0,0,0,0,0,0,0,0,0,0,0,0,0,0,0,0,0,0,0,0,0,0,0,1,0,0,0,0,0,0,25,0,270,0.115072144,0,0.028768036,0.005753607,71.23196388,0,0,0,60,0.85,20
0,0,0,0,0,0,1.992255602,0,0,0,0,0,0,83.00655908,0,0,15.00118532,0,0,0,0,0,0,0,0,0,0,0,0,0,0,0,0,0,0,0,0,0,0,0,0,0,0,0,0,0,0,0,0,0,0,0,0,0,0,0,0,0,0,0,0,0,0,0,0,0,0,0,0,0,0,0,0,0,0,0,0,0,0,0,0,1,0,0,0,0,0,0,25,0,286,0.112707169,0,0.028176792,0.005635358,71.82320777,0,0,0,60,0.85,20.4
0,0,0,0,0,0,1.992255602,0,0,0,0,0,0,83.00655908,0,0,15.00118532,0,0,0,0,0,0,0,0,0,0,0,0,0,0,0,0,0,0,0,0,0,0,0,0,0,0,0,0,0,0,0,0,0,0,0,0,0,0,0,0,0,0,0,0,0,0,0,0,0,0,0,0,0,0,0,0,0,0,0,0,0,0,0,0,1,0,0,0,0,0,0,25,0,301,0.110576622,0,0.027644156,0.005528831,72.35584443,0,0,0,60,0.85,20.5
0,0,0,0,0,0,1.992255602,0,0,0,0,0,0,83.00655908,0,0,15.00118532,0,0,0,0,0,0,0,0,0,0,0,0,0,0,0,0,0,0,0,0,0,0,0,0,0,0,0,0,0,0,0,0,0,0,0,0,0,0,0,0,0,0,0,0,0,0,0,0,0,0,0,0,0,0,0,0,0,0,0,0,0,0,0,0,1,0,0,0,0,0,0,25,0,150,0.136563923,0,0.034140981,0.006828196,65.85901914,0,0,0,60,0.34,1.28
0,0,0,0,0,0,1.992255602,0,0,0,0,0,0,83.00655908,0,0,15.00118532,0,0,0,0,0,0,0,0,0,0,0,0,0,0,0,0,0,0,0,0,0,0,0,0,0,0,0,0,0,0,0,0,0,0,0,0,0,0,0,0,0,0,0,0,0,0,0,0,0,0,0,0,0,0,0,0,0,0,0,0,0,0,0,0,1,0,0,0,0,0,0,25,0,165,0.133448438,0,0.03336211,0.006672422,66.63789039,0,0,0,60,0.34,1.33
0,0,0,0,0,0,1.992255602,0,0,0,0,0,0,83.00655908,0,0,15.00118532,0,0,0,0,0,0,0,0,0,0,0,0,0,0,0,0,0,0,0,0,0,0,0,0,0,0,0,0,0,0,0,0,0,0,0,0,0,0,0,0,0,0,0,0,0,0,0,0,0,0,0,0,0,0,0,0,0,0,0,0,0,0,0,0,1,0,0,0,0,0,0,25,0,180,0.130471932,0,0.032617983,0.006523597,67.38201692,0,0,0,60,0.34,2.2
0,0,0,0,0,0,1.992255602,0,0,0,0,0,0,83.00655908,0,0,15.00118532,0,0,0,0,0,0,0,0,0,0,0,0,0,0,0,0,0,0,0,0,0,0,0,0,0,0,0,0,0,0,0,0,0,0,0,0,0,0,0,0,0,0,0,0,0,0,0,0,0,0,0,0,0,0,0,0,0,0,0,0,0,0,0,0,1,0,0,0,0,0,0,25,0,196,0.127439944,0,0.031859986,0.006371997,68.14001409,0,0,0,60,0.34,3.08
0,0,0,0,0,0,1.992255602,0,0,0,0,0,0,83.00655908,0,0,15.00118532,0,0,0,0,0,0,0,0,0,0,0,0,0,0,0,0,0,0,0,0,0,0,0,0,0,0,0,0,0,0,0,0,0,0,0,0,0,0,0,0,0,0,0,0,0,0,0,0,0,0,0,0,0,0,0,0,0,0,0,0,0,0,0,0,1,0,0,0,0,0,0,25,0,210,0.124900247,0,0.031225062,0.006245012,68.77493823,0,0,0,60,0.34,3.95
0,0,0,0,0,0,1.992255602,0,0,0,0,0,0,83.00655908,0,0,15.00118532,0,0,0,0,0,0,0,0,0,0,0,0,0,0,0,0,0,0,0,0,0,0,0,0,0,0,0,0,0,0,0,0,0,0,0,0,0,0,0,0,0,0,0,0,0,0,0,0,0,0,0,0,0,0,0,0,0,0,0,0,0,0,0,0,1,0,0,0,0,0,0,25,0,225,0.122289124,0,0.030572281,0.006114456,69.42771896,0,0,0,60,0.34,4.83
0,0,0,0,0,0,1.992255602,0,0,0,0,0,0,83.00655908,0,0,15.00118532,0,0,0,0,0,0,0,0,0,0,0,0,0,0,0,0,0,0,0,0,0,0,0,0,0,0,0,0,0,0,0,0,0,0,0,0,0,0,0,0,0,0,0,0,0,0,0,0,0,0,0,0,0,0,0,0,0,0,0,0,0,0,0,0,1,0,0,0,0,0,0,25,0,241,0.119621636,0,0.029905409,0.005981082,70.09459097,0,0,0,60,0.34,6.95
0,0,0,0,0,0,1.992255602,0,0,0,0,0,0,83.00655908,0,0,15.00118532,0,0,0,0,0,0,0,0,0,0,0,0,0,0,0,0,0,0,0,0,0,0,0,0,0,0,0,0,0,0,0,0,0,0,0,0,0,0,0,0,0,0,0,0,0,0,0,0,0,0,0,0,0,0,0,0,0,0,0,0,0,0,0,0,1,0,0,0,0,0,0,25,0,255,0.117381257,0,0.029345314,0.005869063,70.65468568,0,0,0,60,0.34,8.66
0,0,0,0,0,0,1.992255602,0,0,0,0,0,0,83.00655908,0,0,15.00118532,0,0,0,0,0,0,0,0,0,0,0,0,0,0,0,0,0,0,0,0,0,0,0,0,0,0,0,0,0,0,0,0,0,0,0,0,0,0,0,0,0,0,0,0,0,0,0,0,0,0,0,0,0,0,0,0,0,0,0,0,0,0,0,0,1,0,0,0,0,0,0,25,0,270,0.115072144,0,0.028768036,0.005753607,71.23196388,0,0,0,60,0.34,10.4
0,0,0,0,0,0,1.992255602,0,0,0,0,0,0,83.00655908,0,0,15.00118532,0,0,0,0,0,0,0,0,0,0,0,0,0,0,0,0,0,0,0,0,0,0,0,0,0,0,0,0,0,0,0,0,0,0,0,0,0,0,0,0,0,0,0,0,0,0,0,0,0,0,0,0,0,0,0,0,0,0,0,0,0,0,0,0,1,0,0,0,0,0,0,25,0,286,0.112707169,0,0.028176792,0.005635358,71.82320777,0,0,0,60,0.34,11.2
0,0,0,0,0,0,1.992255602,0,0,0,0,0,0,83.00655908,0,0,15.00118532,0,0,0,0,0,0,0,0,0,0,0,0,0,0,0,0,0,0,0,0,0,0,0,0,0,0,0,0,0,0,0,0,0,0,0,0,0,0,0,0,0,0,0,0,0,0,0,0,0,0,0,0,0,0,0,0,0,0,0,0,0,0,0,0,1,0,0,0,0,0,0,25,0,301,0.110576622,0,0.027644156,0.005528831,72.35584443,0,0,0,60,0.34,11.7
0,0,0,0,3.257940491,0,0,0,0,0,0,0,0,54.17555332,0,0,42.56650618,0,0,0,0,0,0,0,0,0,0,0,0,0,0,0,0,0,0,0,0,0,0,0,0,0,0,0,0,0,0,0,0,0,0,0,0,0,0,0,0,0,0,0,0,0,0,0,0,0,0,0,0,0,0,0,0,1,0,0,0,0,0,0,0,0,0,0,0,0,0,0,550,1,201,36,0,10,7,21,0,0,0,60,1.5,2.15
0,0,0,0,3.257940491,0,0,0,0,0,0,0,0,54.17555332,0,0,42.56650618,0,0,0,0,0,0,0,0,0,0,0,0,0,0,0,0,0,0,0,0,0,0,0,0,0,0,0,0,0,0,0,0,0,0,0,0,0,0,0,0,0,0,0,0,0,0,0,0,0,0,0,0,0,0,0,0,1,0,0,0,0,0,0,0,0,0,0,0,0,0,0,550,1,222,36,0,10,7,21,0,0,0,60,1.5,7.38
0,0,0,0,3.257940491,0,0,0,0,0,0,0,0,54.17555332,0,0,42.56650618,0,0,0,0,0,0,0,0,0,0,0,0,0,0,0,0,0,0,0,0,0,0,0,0,0,0,0,0,0,0,0,0,0,0,0,0,0,0,0,0,0,0,0,0,0,0,0,0,0,0,0,0,0,0,0,0,1,0,0,0,0,0,0,0,0,0,0,0,0,0,0,550,1,253,36,0,10,7,21,0,0,0,60,1.5,24.9
0,0,0,0,3.257940491,0,0,0,0,0,0,0,0,54.17555332,0,0,42.56650618,0,0,0,0,0,0,0,0,0,0,0,0,0,0,0,0,0,0,0,0,0,0,0,0,0,0,0,0,0,0,0,0,0,0,0,0,0,0,0,0,0,0,0,0,0,0,0,0,0,0,0,0,0,0,0,0,1,0,0,0,0,0,0,0,0,0,0,0,0,0,0,550,1,286,36,0,10,7,21,0,0,0,60,1.5,58.8
0,0,0,0,3.257940491,0,0,0,0,0,0,0,0,54.17555332,0,0,42.56650618,0,0,0,0,0,0,0,0,0,0,0,0,0,0,0,0,0,0,0,0,0,0,0,0,0,0,0,0,0,0,0,0,0,0,0,0,0,0,0,0,0,0,0,0,0,0,0,0,0,0,0,0,0,0,0,0,1,0,0,0,0,0,0,0,0,0,0,0,0,0,0,550,1,306,36,0,10,7,21,0,0,0,60,1.5,72.6
0,0,0,0,3.257940491,0,0,0,0,0,0,0,0,54.17555332,0,0,42.56650618,0,0,0,0,0,0,0,0,0,0,0,0,0,0,0,0,0,0,0,0,0,0,0,0,0,0,0,0,0,0,0,0,0,0,0,0,0,0,0,0,0,0,0,0,0,0,0,0,0,0,0,0,0,0,0,0,1,0,0,0,0,0,0,0,0,0,0,0,0,0,0,550,1,336,36,0,10,7,21,0,0,0,60,1.5,76
0,0,0,0,3.439026075,0,0,0,0,0,0,0,0,54.0741454,0,0,42.48682853,0,0,0,0,0,0,0,0,0,0,0,0,0,0,0,0,0,0,0,0,0,0,0,0,0,0,0,0,0,0,0,0,0,0,0,0,0,0,0,0,0,0,0,0,0,0,0,0,0,0,0,0,0,0,0,0,0,0,0,0,0,0,0,0,1,0,0,0,0,0,0,550,1,203,36,0,10,7,21,0,0,0,60,1.5,4.39
0,0,0,0,3.439026075,0,0,0,0,0,0,0,0,54.0741454,0,0,42.48682853,0,0,0,0,0,0,0,0,0,0,0,0,0,0,0,0,0,0,0,0,0,0,0,0,0,0,0,0,0,0,0,0,0,0,0,0,0,0,0,0,0,0,0,0,0,0,0,0,0,0,0,0,0,0,0,0,0,0,0,0,0,0,0,0,1,0,0,0,0,0,0,550,1,222,36,0,10,7,21,0,0,0,60,1.5,8.37
0,0,0,0,3.439026075,0,0,0,0,0,0,0,0,54.0741454,0,0,42.48682853,0,0,0,0,0,0,0,0,0,0,0,0,0,0,0,0,0,0,0,0,0,0,0,0,0,0,0,0,0,0,0,0,0,0,0,0,0,0,0,0,0,0,0,0,0,0,0,0,0,0,0,0,0,0,0,0,0,0,0,0,0,0,0,0,1,0,0,0,0,0,0,550,1,254,36,0,10,7,21,0,0,0,60,1.5,24.6
0,0,0,0,3.439026075,0,0,0,0,0,0,0,0,54.0741454,0,0,42.48682853,0,0,0,0,0,0,0,0,0,0,0,0,0,0,0,0,0,0,0,0,0,0,0,0,0,0,0,0,0,0,0,0,0,0,0,0,0,0,0,0,0,0,0,0,0,0,0,0,0,0,0,0,0,0,0,0,0,0,0,0,0,0,0,0,1,0,0,0,0,0,0,550,1,287,36,0,10,7,21,0,0,0,60,1.5,59.8
0,0,0,0,3.439026075,0,0,0,0,0,0,0,0,54.0741454,0,0,42.48682853,0,0,0,0,0,0,0,0,0,0,0,0,0,0,0,0,0,0,0,0,0,0,0,0,0,0,0,0,0,0,0,0,0,0,0,0,0,0,0,0,0,0,0,0,0,0,0,0,0,0,0,0,0,0,0,0,0,0,0,0,0,0,0,0,1,0,0,0,0,0,0,550,1,308,36,0,10,7,21,0,0,0,60,1.5,77.6
0,0,0,0,3.439026075,0,0,0,0,0,0,0,0,54.0741454,0,0,42.48682853,0,0,0,0,0,0,0,0,0,0,0,0,0,0,0,0,0,0,0,0,0,0,0,0,0,0,0,0,0,0,0,0,0,0,0,0,0,0,0,0,0,0,0,0,0,0,0,0,0,0,0,0,0,0,0,0,0,0,0,0,0,0,0,0,1,0,0,0,0,0,0,550,1,338,36,0,10,7,21,0,0,0,60,1.5,77.9
0,0,0,0,0.41182001,0,0,0,0,0,0,99.58817999,0,0,0,0,0,0,0,0,0,0,0,0,0,0,0,0,0,0,0,0,0,0,0,0,0,0,0,0,0,0,0,0,0,0,0,0,0,0,0,0,0,0,0,0,0,0,0,0,0,0,0,0,0,0,0,0,0,0,0,0,0,0,0,0,0,0,0,0,0,0,1,0,0,0,0,0,25,0,150,37.5,0,8.5,7,23,0,0,0,60,1,0.858
0,0,0,0,0.41182001,0,0,0,0,0,0,99.58817999,0,0,0,0,0,0,0,0,0,0,0,0,0,0,0,0,0,0,0,0,0,0,0,0,0,0,0,0,0,0,0,0,0,0,0,0,0,0,0,0,0,0,0,0,0,0,0,0,0,0,0,0,0,0,0,0,0,0,0,0,0,0,0,0,0,0,0,0,0,0,1,0,0,0,0,0,25,0,200,37.5,0,8.5,7,23,0,0,0,60,1,4.12
0,0,0,0,0.41182001,0,0,0,0,0,0,99.58817999,0,0,0,0,0,0,0,0,0,0,0,0,0,0,0,0,0,0,0,0,0,0,0,0,0,0,0,0,0,0,0,0,0,0,0,0,0,0,0,0,0,0,0,0,0,0,0,0,0,0,0,0,0,0,0,0,0,0,0,0,0,0,0,0,0,0,0,0,0,0,1,0,0,0,0,0,25,0,250,37.5,0,8.5,7,23,0,0,0,60,1,15.9
0,0,0,0,0.41182001,0,0,0,0,0,0,99.58817999,0,0,0,0,0,0,0,0,0,0,0,0,0,0,0,0,0,0,0,0,0,0,0,0,0,0,0,0,0,0,0,0,0,0,0,0,0,0,0,0,0,0,0,0,0,0,0,0,0,0,0,0,0,0,0,0,0,0,0,0,0,0,0,0,0,0,0,0,0,0,1,0,0,0,0,0,25,0,300,37.5,0,8.5,7,23,0,0,0,60,1,33.5
