Repository: NathanSathishKumar/MLcAT_PediA

Welocme to the club Catlys!
Here, We provided the datasets of our work to invoke, rproduce and research.

File: WGSR_Conventional_Dataset.csv (part 19 of 27)
Ru,Rh,Ir,Cu,Pt,Au,Pd,Al2O3,G - Al2O3,Al2O4,MgO,TiO2,ZEO,CeO2,MnO,Y2O3,ZrO2,HAP,ACC,Tb4O7,HfO2,La2O3,Co3O4,ThO2,SiO2,Fe2O3,Fe2O4,Fe3O4,Sm2O3,Gd2O3,Yb2O3,CaO,NiO,Cr2O3,Ho2O3,BaO,Na2O,Nd2O3,Tm2O3,Er2O3,CuO,Mn2O3,Mo2C,Cs2O,YSZ,Li,Ce,Co,Mg,Fe,Mn,Zr,K,Ni,Ca,Cs,V,Rb,Y,Na,La,Gd,Yb,Zn,Re,Sr,Ba,Nd,Nb,A - MoC,Al,Si,Cr,IWI,SI,SGP,CP,HDP,WI,CI,UGC,SCT,FSP,ME,DP,SGC,LPRD,IWCI,Calc T (oC),Calc T. (hr),Temperature (C),H2 vol.%,O2 vol.%,CO2 vol.%,CO vol.%,H2O vol.%,CH4 vol.%,He vol.%,N2 vol.%,TOS (min),W/F (mg.min/ml),CO_Conversion
0,0,0,0,0.883295878,0,0,0,0,0,0,0,0,99.11670412,0,0,0,0,0,0,0,0,0,0,0,0,0,0,0,0,0,0,0,0,0,0,0,0,0,0,0,0,0,0,0,0,0,0,0,0,0,0,0,0,0,0,0,0,0,0,0,0,0,0,0,0,0,0,0,0,0,0,0,0,0,0,0,0,0,0,0,0,1,0,0,0,0,0,25,0,150,37.5,0,8.5,7,23,0,0,0,60,1,0.687
0,0,0,0,0.883295878,0,0,0,0,0,0,0,0,99.11670412,0,0,0,0,0,0,0,0,0,0,0,0,0,0,0,0,0,0,0,0,0,0,0,0,0,0,0,0,0,0,0,0,0,0,0,0,0,0,0,0,0,0,0,0,0,0,0,0,0,0,0,0,0,0,0,0,0,0,0,0,0,0,0,0,0,0,0,0,1,0,0,0,0,0,25,0,200,37.5,0,8.5,7,23,0,0,0,60,1,3.43
0,0,0,0,0.883295878,0,0,0,0,0,0,0,0,99.11670412,0,0,0,0,0,0,0,0,0,0,0,0,0,0,0,0,0,0,0,0,0,0,0,0,0,0,0,0,0,0,0,0,0,0,0,0,0,0,0,0,0,0,0,0,0,0,0,0,0,0,0,0,0,0,0,0,0,0,0,0,0,0,0,0,0,0,0,0,1,0,0,0,0,0,25,0,250,37.5,0,8.5,7,23,0,0,0,60,1,9.01
0,0,0,0,0.883295878,0,0,0,0,0,0,0,0,99.11670412,0,0,0,0,0,0,0,0,0,0,0,0,0,0,0,0,0,0,0,0,0,0,0,0,0,0,0,0,0,0,0,0,0,0,0,0,0,0,0,0,0,0,0,0,0,0,0,0,0,0,0,0,0,0,0,0,0,0,0,0,0,0,0,0,0,0,0,0,1,0,0,0,0,0,25,0,300,37.5,0,8.5,7,23,0,0,0,60,1,28.2
0,0,0,0,0.633970926,0,0,0,0,0,0,0,0,0,0,0,99.36602907,0,0,0,0,0,0,0,0,0,0,0,0,0,0,0,0,0,0,0,0,0,0,0,0,0,0,0,0,0,0,0,0,0,0,0,0,0,0,0,0,0,0,0,0,0,0,0,0,0,0,0,0,0,0,0,0,0,0,0,0,0,0,0,0,0,1,0,0,0,0,0,25,0,150,37.5,0,8.5,7,23,0,0,0,60,1,0.773
0,0,0,0,0.633970926,0,0,0,0,0,0,0,0,0,0,0,99.36602907,0,0,0,0,0,0,0,0,0,0,0,0,0,0,0,0,0,0,0,0,0,0,0,0,0,0,0,0,0,0,0,0,0,0,0,0,0,0,0,0,0,0,0,0,0,0,0,0,0,0,0,0,0,0,0,0,0,0,0,0,0,0,0,0,0,1,0,0,0,0,0,25,0,200,37.5,0,8.5,7,23,0,0,0,60,1,1.63
0,0,0,0,0.633970926,0,0,0,0,0,0,0,0,0,0,0,99.36602907,0,0,0,0,0,0,0,0,0,0,0,0,0,0,0,0,0,0,0,0,0,0,0,0,0,0,0,0,0,0,0,0,0,0,0,0,0,0,0,0,0,0,0,0,0,0,0,0,0,0,0,0,0,0,0,0,0,0,0,0,0,0,0,0,0,1,0,0,0,0,0,25,0,250,37.5,0,8.5,7,23,0,0,0,60,1,3.86
0,0,0,0,0.633970926,0,0,0,0,0,0,0,0,0,0,0,99.36602907,0,0,0,0,0,0,0,0,0,0,0,0,0,0,0,0,0,0,0,0,0,0,0,0,0,0,0,0,0,0,0,0,0,0,0,0,0,0,0,0,0,0,0,0,0,0,0,0,0,0,0,0,0,0,0,0,0,0,0,0,0,0,0,0,0,1,0,0,0,0,0,25,0,300,37.5,0,8.5,7,23,0,0,0,60,1,22.2
0,0,0,0,0.41182001,0,0,0,0,0,0,99.58817999,0,0,0,0,0,0,0,0,0,0,0,0,0,0,0,0,0,0,0,0,0,0,0,0,0,0,0,0,0,0,0,0,0,0,0,0,0,0,0,0,0,0,0,0,0,0,0,0,0,0,0,0,0,0,0,0,0,0,0,0,0,0,0,0,0,0,0,0,0,0,1,0,0,0,0,0,25,0,230,37.5,0,8.5,7,23,0,0,0,7.26,1,8.07
0,0,0,0,0.41182001,0,0,0,0,0,0,99.58817999,0,0,0,0,0,0,0,0,0,0,0,0,0,0,0,0,0,0,0,0,0,0,0,0,0,0,0,0,0,0,0,0,0,0,0,0,0,0,0,0,0,0,0,0,0,0,0,0,0,0,0,0,0,0,0,0,0,0,0,0,0,0,0,0,0,0,0,0,0,0,1,0,0,0,0,0,25,0,230,37.5,0,8.5,7,23,0,0,0,13.7,1,15.5
0,0,0,0,0.41182001,0,0,0,0,0,0,99.58817999,0,0,0,0,0,0,0,0,0,0,0,0,0,0,0,0,0,0,0,0,0,0,0,0,0,0,0,0,0,0,0,0,0,0,0,0,0,0,0,0,0,0,0,0,0,0,0,0,0,0,0,0,0,0,0,0,0,0,0,0,0,0,0,0,0,0,0,0,0,0,1,0,0,0,0,0,25,0,230,37.5,0,8.5,7,23,0,0,0,21.7,1,16.2
0,0,0,0,0.41182001,0,0,0,0,0,0,99.58817999,0,0,0,0,0,0,0,0,0,0,0,0,0,0,0,0,0,0,0,0,0,0,0,0,0,0,0,0,0,0,0,0,0,0,0,0,0,0,0,0,0,0,0,0,0,0,0,0,0,0,0,0,0,0,0,0,0,0,0,0,0,0,0,0,0,0,0,0,0,0,1,0,0,0,0,0,25,0,230,37.5,0,8.5,7,23,0,0,0,33.8,1,16.1
0,0,0,0,0.41182001,0,0,0,0,0,0,99.58817999,0,0,0,0,0,0,0,0,0,0,0,0,0,0,0,0,0,0,0,0,0,0,0,0,0,0,0,0,0,0,0,0,0,0,0,0,0,0,0,0,0,0,0,0,0,0,0,0,0,0,0,0,0,0,0,0,0,0,0,0,0,0,0,0,0,0,0,0,0,0,1,0,0,0,0,0,25,0,230,37.5,0,8.5,7,23,0,0,0,54.7,1,15.6
0,0,0,0,0.41182001,0,0,0,0,0,0,99.58817999,0,0,0,0,0,0,0,0,0,0,0,0,0,0,0,0,0,0,0,0,0,0,0,0,0,0,0,0,0,0,0,0,0,0,0,0,0,0,0,0,0,0,0,0,0,0,0,0,0,0,0,0,0,0,0,0,0,0,0,0,0,0,0,0,0,0,0,0,0,0,1,0,0,0,0,0,25,0,230,37.5,0,8.5,7,23,0,0,0,125,1,5.98
0,0,0,0,0.41182001,0,0,0,0,0,0,99.58817999,0,0,0,0,0,0,0,0,0,0,0,0,0,0,0,0,0,0,0,0,0,0,0,0,0,0,0,0,0,0,0,0,0,0,0,0,0,0,0,0,0,0,0,0,0,0,0,0,0,0,0,0,0,0,0,0,0,0,0,0,0,0,0,0,0,0,0,0,0,0,1,0,0,0,0,0,25,0,230,37.5,0,8.5,7,23,0,0,0,133,1,10.1
0,0,0,0,0.41182001,0,0,0,0,0,0,99.58817999,0,0,0,0,0,0,0,0,0,0,0,0,0,0,0,0,0,0,0,0,0,0,0,0,0,0,0,0,0,0,0,0,0,0,0,0,0,0,0,0,0,0,0,0,0,0,0,0,0,0,0,0,0,0,0,0,0,0,0,0,0,0,0,0,0,0,0,0,0,0,1,0,0,0,0,0,25,0,230,37.5,0,8.5,7,23,0,0,0,140,1,13.6
0,0,0,0,0.41182001,0,0,0,0,0,0,99.58817999,0,0,0,0,0,0,0,0,0,0,0,0,0,0,0,0,0,0,0,0,0,0,0,0,0,0,0,0,0,0,0,0,0,0,0,0,0,0,0,0,0,0,0,0,0,0,0,0,0,0,0,0,0,0,0,0,0,0,0,0,0,0,0,0,0,0,0,0,0,0,1,0,0,0,0,0,25,0,230,37.5,0,8.5,7,23,0,0,0,172,1,13.3
0,0,0,0,0.41182001,0,0,0,0,0,0,99.58817999,0,0,0,0,0,0,0,0,0,0,0,0,0,0,0,0,0,0,0,0,0,0,0,0,0,0,0,0,0,0,0,0,0,0,0,0,0,0,0,0,0,0,0,0,0,0,0,0,0,0,0,0,0,0,0,0,0,0,0,0,0,0,0,0,0,0,0,0,0,0,1,0,0,0,0,0,25,0,230,37.5,0,8.5,7,23,0,0,0,251,1,9.02
0,0,0,0,0.41182001,0,0,0,0,0,0,99.58817999,0,0,0,0,0,0,0,0,0,0,0,0,0,0,0,0,0,0,0,0,0,0,0,0,0,0,0,0,0,0,0,0,0,0,0,0,0,0,0,0,0,0,0,0,0,0,0,0,0,0,0,0,0,0,0,0,0,0,0,0,0,0,0,0,0,0,0,0,0,0,1,0,0,0,0,0,25,0,230,37.5,0,8.5,7,23,0,0,0,265,1,10.2
0,0,0,0,0.41182001,0,0,0,0,0,0,99.58817999,0,0,0,0,0,0,0,0,0,0,0,0,0,0,0,0,0,0,0,0,0,0,0,0,0,0,0,0,0,0,0,0,0,0,0,0,0,0,0,0,0,0,0,0,0,0,0,0,0,0,0,0,0,0,0,0,0,0,0,0,0,0,0,0,0,0,0,0,0,0,1,0,0,0,0,0,25,0,230,37.5,0,8.5,7,23,0,0,0,292,1,10.2
0,0,0,0,0.41182001,0,0,0,0,0,0,99.58817999,0,0,0,0,0,0,0,0,0,0,0,0,0,0,0,0,0,0,0,0,0,0,0,0,0,0,0,0,0,0,0,0,0,0,0,0,0,0,0,0,0,0,0,0,0,0,0,0,0,0,0,0,0,0,0,0,0,0,0,0,0,0,0,0,0,0,0,0,0,0,1,0,0,0,0,0,25,0,230,37.5,0,8.5,7,23,0,0,0,378,1,7.92
0,0,0,0,0.41182001,0,0,0,0,0,0,99.58817999,0,0,0,0,0,0,0,0,0,0,0,0,0,0,0,0,0,0,0,0,0,0,0,0,0,0,0,0,0,0,0,0,0,0,0,0,0,0,0,0,0,0,0,0,0,0,0,0,0,0,0,0,0,0,0,0,0,0,0,0,0,0,0,0,0,0,0,0,0,0,1,0,0,0,0,0,25,0,230,37.5,0,8.5,7,23,0,0,0,245,1,3.01
0,0,0,0,0.41182001,0,0,0,0,0,0,99.58817999,0,0,0,0,0,0,0,0,0,0,0,0,0,0,0,0,0,0,0,0,0,0,0,0,0,0,0,0,0,0,0,0,0,0,0,0,0,0,0,0,0,0,0,0,0,0,0,0,0,0,0,0,0,0,0,0,0,0,0,0,0,0,0,0,0,0,0,0,0,0,1,0,0,0,0,0,25,0,230,37.5,0,8.5,7,23,0,0,0,397,1,7.85
0,0,0,0,0.41182001,0,0,0,0,0,0,99.58817999,0,0,0,0,0,0,0,0,0,0,0,0,0,0,0,0,0,0,0,0,0,0,0,0,0,0,0,0,0,0,0,0,0,0,0,0,0,0,0,0,0,0,0,0,0,0,0,0,0,0,0,0,0,0,0,0,0,0,0,0,0,0,0,0,0,0,0,0,0,0,1,0,0,0,0,0,25,0,230,37.5,0,8.5,7,23,0,0,0,412,1,8.65
0,0,0,0,0.41182001,0,0,0,0,0,0,99.58817999,0,0,0,0,0,0,0,0,0,0,0,0,0,0,0,0,0,0,0,0,0,0,0,0,0,0,0,0,0,0,0,0,0,0,0,0,0,0,0,0,0,0,0,0,0,0,0,0,0,0,0,0,0,0,0,0,0,0,0,0,0,0,0,0,0,0,0,0,0,0,1,0,0,0,0,0,25,0,230,37.5,0,8.5,7,23,0,0,0,490,1,5.06
0,0,0,0,0.41182001,0,0,0,0,0,0,99.58817999,0,0,0,0,0,0,0,0,0,0,0,0,0,0,0,0,0,0,0,0,0,0,0,0,0,0,0,0,0,0,0,0,0,0,0,0,0,0,0,0,0,0,0,0,0,0,0,0,0,0,0,0,0,0,0,0,0,0,0,0,0,0,0,0,0,0,0,0,0,0,1,0,0,0,0,0,25,0,230,37.5,0,8.5,7,23,0,0,0,483,1,2.97
0,0,0,0,0.41182001,0,0,0,0,0,0,99.58817999,0,0,0,0,0,0,0,0,0,0,0,0,0,0,0,0,0,0,0,0,0,0,0,0,0,0,0,0,0,0,0,0,0,0,0,0,0,0,0,0,0,0,0,0,0,0,0,0,0,0,0,0,0,0,0,0,0,0,0,0,0,0,0,0,0,0,0,0,0,0,1,0,0,0,0,0,25,0,230,37.5,0,8.5,7,23,0,0,0,503,1,7.44
0,0,0,0,0.41182001,0,0,0,0,0,0,99.58817999,0,0,0,0,0,0,0,0,0,0,0,0,0,0,0,0,0,0,0,0,0,0,0,0,0,0,0,0,0,0,0,0,0,0,0,0,0,0,0,0,0,0,0,0,0,0,0,0,0,0,0,0,0,0,0,0,0,0,0,0,0,0,0,0,0,0,0,0,0,0,1,0,0,0,0,0,25,0,230,37.5,0,8.5,7,23,0,0,0,516,1,7.44
0,0,0,0,0.41182001,0,0,0,0,0,0,99.58817999,0,0,0,0,0,0,0,0,0,0,0,0,0,0,0,0,0,0,0,0,0,0,0,0,0,0,0,0,0,0,0,0,0,0,0,0,0,0,0,0,0,0,0,0,0,0,0,0,0,0,0,0,0,0,0,0,0,0,0,0,0,0,0,0,0,0,0,0,0,0,1,0,0,0,0,0,25,0,230,37.5,0,8.5,7,23,0,0,0,509,1,6.93
0,0,0,0,0.41182001,0,0,0,0,0,0,99.58817999,0,0,0,0,0,0,0,0,0,0,0,0,0,0,0,0,0,0,0,0,0,0,0,0,0,0,0,0,0,0,0,0,0,0,0,0,0,0,0,0,0,0,0,0,0,0,0,0,0,0,0,0,0,0,0,0,0,0,0,0,0,0,0,0,0,0,0,0,0,0,1,0,0,0,0,0,25,0,230,37.5,0,8.5,7,23,0,0,0,535,1,6.78
0,0,0,0,0.883295878,0,0,0,0,0,0,0,0,99.11670412,0,0,0,0,0,0,0,0,0,0,0,0,0,0,0,0,0,0,0,0,0,0,0,0,0,0,0,0,0,0,0,0,0,0,0,0,0,0,0,0,0,0,0,0,0,0,0,0,0,0,0,0,0,0,0,0,0,0,0,0,0,0,0,0,0,0,0,0,1,0,0,0,0,0,25,0,230,37.5,0,8.5,7,23,0,0,0,8.82,1,4.95
0,0,0,0,0.883295878,0,0,0,0,0,0,0,0,99.11670412,0,0,0,0,0,0,0,0,0,0,0,0,0,0,0,0,0,0,0,0,0,0,0,0,0,0,0,0,0,0,0,0,0,0,0,0,0,0,0,0,0,0,0,0,0,0,0,0,0,0,0,0,0,0,0,0,0,0,0,0,0,0,0,0,0,0,0,0,1,0,0,0,0,0,25,0,230,37.5,0,8.5,7,23,0,0,0,13.7,1,6.97
0,0,0,0,0.883295878,0,0,0,0,0,0,0,0,99.11670412,0,0,0,0,0,0,0,0,0,0,0,0,0,0,0,0,0,0,0,0,0,0,0,0,0,0,0,0,0,0,0,0,0,0,0,0,0,0,0,0,0,0,0,0,0,0,0,0,0,0,0,0,0,0,0,0,0,0,0,0,0,0,0,0,0,0,0,0,1,0,0,0,0,0,25,0,230,37.5,0,8.5,7,23,0,0,0,21.7,1,9.79
0,0,0,0,0.883295878,0,0,0,0,0,0,0,0,99.11670412,0,0,0,0,0,0,0,0,0,0,0,0,0,0,0,0,0,0,0,0,0,0,0,0,0,0,0,0,0,0,0,0,0,0,0,0,0,0,0,0,0,0,0,0,0,0,0,0,0,0,0,0,0,0,0,0,0,0,0,0,0,0,0,0,0,0,0,0,1,0,0,0,0,0,25,0,230,37.5,0,8.5,7,23,0,0,0,41,1,10.1
0,0,0,0,0.883295878,0,0,0,0,0,0,0,0,99.11670412,0,0,0,0,0,0,0,0,0,0,0,0,0,0,0,0,0,0,0,0,0,0,0,0,0,0,0,0,0,0,0,0,0,0,0,0,0,0,0,0,0,0,0,0,0,0,0,0,0,0,0,0,0,0,0,0,0,0,0,0,0,0,0,0,0,0,0,0,1,0,0,0,0,0,25,0,230,37.5,0,8.5,7,23,0,0,0,54.7,1,10
0,0,0,0,0.883295878,0,0,0,0,0,0,0,0,99.11670412,0,0,0,0,0,0,0,0,0,0,0,0,0,0,0,0,0,0,0,0,0,0,0,0,0,0,0,0,0,0,0,0,0,0,0,0,0,0,0,0,0,0,0,0,0,0,0,0,0,0,0,0,0,0,0,0,0,0,0,0,0,0,0,0,0,0,0,0,1,0,0,0,0,0,25,0,230,37.5,0,8.5,7,23,0,0,0,128,1,4
0,0,0,0,0.883295878,0,0,0,0,0,0,0,0,99.11670412,0,0,0,0,0,0,0,0,0,0,0,0,0,0,0,0,0,0,0,0,0,0,0,0,0,0,0,0,0,0,0,0,0,0,0,0,0,0,0,0,0,0,0,0,0,0,0,0,0,0,0,0,0,0,0,0,0,0,0,0,0,0,0,0,0,0,0,0,1,0,0,0,0,0,25,0,230,37.5,0,8.5,7,23,0,0,0,133,1,7.96
0,0,0,0,0.883295878,0,0,0,0,0,0,0,0,99.11670412,0,0,0,0,0,0,0,0,0,0,0,0,0,0,0,0,0,0,0,0,0,0,0,0,0,0,0,0,0,0,0,0,0,0,0,0,0,0,0,0,0,0,0,0,0,0,0,0,0,0,0,0,0,0,0,0,0,0,0,0,0,0,0,0,0,0,0,0,1,0,0,0,0,0,25,0,230,37.5,0,8.5,7,23,0,0,0,141,1,9.53
0,0,0,0,0.883295878,0,0,0,0,0,0,0,0,99.11670412,0,0,0,0,0,0,0,0,0,0,0,0,0,0,0,0,0,0,0,0,0,0,0,0,0,0,0,0,0,0,0,0,0,0,0,0,0,0,0,0,0,0,0,0,0,0,0,0,0,0,0,0,0,0,0,0,0,0,0,0,0,0,0,0,0,0,0,0,1,0,0,0,0,0,25,0,230,37.5,0,8.5,7,23,0,0,0,160,1,9.71
0,0,0,0,0.883295878,0,0,0,0,0,0,0,0,99.11670412,0,0,0,0,0,0,0,0,0,0,0,0,0,0,0,0,0,0,0,0,0,0,0,0,0,0,0,0,0,0,0,0,0,0,0,0,0,0,0,0,0,0,0,0,0,0,0,0,0,0,0,0,0,0,0,0,0,0,0,0,0,0,0,0,0,0,0,0,1,0,0,0,0,0,25,0,230,37.5,0,8.5,7,23,0,0,0,171,1,10
0,0,0,0,0.883295878,0,0,0,0,0,0,0,0,99.11670412,0,0,0,0,0,0,0,0,0,0,0,0,0,0,0,0,0,0,0,0,0,0,0,0,0,0,0,0,0,0,0,0,0,0,0,0,0,0,0,0,0,0,0,0,0,0,0,0,0,0,0,0,0,0,0,0,0,0,0,0,0,0,0,0,0,0,0,0,1,0,0,0,0,0,25,0,230,37.5,0,8.5,7,23,0,0,0,246,1,4.95
0,0,0,0,0.883295878,0,0,0,0,0,0,0,0,99.11670412,0,0,0,0,0,0,0,0,0,0,0,0,0,0,0,0,0,0,0,0,0,0,0,0,0,0,0,0,0,0,0,0,0,0,0,0,0,0,0,0,0,0,0,0,0,0,0,0,0,0,0,0,0,0,0,0,0,0,0,0,0,0,0,0,0,0,0,0,1,0,0,0,0,0,25,0,230,37.5,0,8.5,7,23,0,0,0,253,1,6.97
0,0,0,0,0.883295878,0,0,0,0,0,0,0,0,99.11670412,0,0,0,0,0,0,0,0,0,0,0,0,0,0,0,0,0,0,0,0,0,0,0,0,0,0,0,0,0,0,0,0,0,0,0,0,0,0,0,0,0,0,0,0,0,0,0,0,0,0,0,0,0,0,0,0,0,0,0,0,0,0,0,0,0,0,0,0,1,0,0,0,0,0,25,0,230,37.5,0,8.5,7,23,0,0,0,258,1,8.91
0,0,0,0,0.883295878,0,0,0,0,0,0,0,0,99.11670412,0,0,0,0,0,0,0,0,0,0,0,0,0,0,0,0,0,0,0,0,0,0,0,0,0,0,0,0,0,0,0,0,0,0,0,0,0,0,0,0,0,0,0,0,0,0,0,0,0,0,0,0,0,0,0,0,0,0,0,0,0,0,0,0,0,0,0,0,1,0,0,0,0,0,25,0,230,37.5,0,8.5,7,23,0,0,0,265,1,9.9
0,0,0,0,0.883295878,0,0,0,0,0,0,0,0,99.11670412,0,0,0,0,0,0,0,0,0,0,0,0,0,0,0,0,0,0,0,0,0,0,0,0,0,0,0,0,0,0,0,0,0,0,0,0,0,0,0,0,0,0,0,0,0,0,0,0,0,0,0,0,0,0,0,0,0,0,0,0,0,0,0,0,0,0,0,0,1,0,0,0,0,0,25,0,230,37.5,0,8.5,7,23,0,0,0,272,1,9.53
0,0,0,0,0.883295878,0,0,0,0,0,0,0,0,99.11670412,0,0,0,0,0,0,0,0,0,0,0,0,0,0,0,0,0,0,0,0,0,0,0,0,0,0,0,0,0,0,0,0,0,0,0,0,0,0,0,0,0,0,0,0,0,0,0,0,0,0,0,0,0,0,0,0,0,0,0,0,0,0,0,0,0,0,0,0,1,0,0,0,0,0,25,0,230,37.5,0,8.5,7,23,0,0,0,293,1,9.82
0,0,0,0,0.883295878,0,0,0,0,0,0,0,0,99.11670412,0,0,0,0,0,0,0,0,0,0,0,0,0,0,0,0,0,0,0,0,0,0,0,0,0,0,0,0,0,0,0,0,0,0,0,0,0,0,0,0,0,0,0,0,0,0,0,0,0,0,0,0,0,0,0,0,0,0,0,0,0,0,0,0,0,0,0,0,1,0,0,0,0,0,25,0,230,37.5,0,8.5,7,23,0,0,0,364,1,4
0,0,0,0,0.883295878,0,0,0,0,0,0,0,0,99.11670412,0,0,0,0,0,0,0,0,0,0,0,0,0,0,0,0,0,0,0,0,0,0,0,0,0,0,0,0,0,0,0,0,0,0,0,0,0,0,0,0,0,0,0,0,0,0,0,0,0,0,0,0,0,0,0,0,0,0,0,0,0,0,0,0,0,0,0,0,1,0,0,0,0,0,25,0,230,37.5,0,8.5,7,23,0,0,0,372,1,5.94
0,0,0,0,0.883295878,0,0,0,0,0,0,0,0,99.11670412,0,0,0,0,0,0,0,0,0,0,0,0,0,0,0,0,0,0,0,0,0,0,0,0,0,0,0,0,0,0,0,0,0,0,0,0,0,0,0,0,0,0,0,0,0,0,0,0,0,0,0,0,0,0,0,0,0,0,0,0,0,0,0,0,0,0,0,0,1,0,0,0,0,0,25,0,230,37.5,0,8.5,7,23,0,0,0,379,1,8.91
0,0,0,0,0.883295878,0,0,0,0,0,0,0,0,99.11670412,0,0,0,0,0,0,0,0,0,0,0,0,0,0,0,0,0,0,0,0,0,0,0,0,0,0,0,0,0,0,0,0,0,0,0,0,0,0,0,0,0,0,0,0,0,0,0,0,0,0,0,0,0,0,0,0,0,0,0,0,0,0,0,0,0,0,0,0,1,0,0,0,0,0,25,0,230,37.5,0,8.5,7,23,0,0,0,405,1,9.49
0,0,0,0,0.883295878,0,0,0,0,0,0,0,0,99.11670412,0,0,0,0,0,0,0,0,0,0,0,0,0,0,0,0,0,0,0,0,0,0,0,0,0,0,0,0,0,0,0,0,0,0,0,0,0,0,0,0,0,0,0,0,0,0,0,0,0,0,0,0,0,0,0,0,0,0,0,0,0,0,0,0,0,0,0,0,1,0,0,0,0,0,25,0,230,37.5,0,8.5,7,23,0,0,0,412,1,9.75
0,0,0,0,0.883295878,0,0,0,0,0,0,0,0,99.11670412,0,0,0,0,0,0,0,0,0,0,0,0,0,0,0,0,0,0,0,0,0,0,0,0,0,0,0,0,0,0,0,0,0,0,0,0,0,0,0,0,0,0,0,0,0,0,0,0,0,0,0,0,0,0,0,0,0,0,0,0,0,0,0,0,0,0,0,0,1,0,0,0,0,0,25,0,230,37.5,0,8.5,7,23,0,0,0,485,1,2.97
0,0,0,0,0.883295878,0,0,0,0,0,0,0,0,99.11670412,0,0,0,0,0,0,0,0,0,0,0,0,0,0,0,0,0,0,0,0,0,0,0,0,0,0,0,0,0,0,0,0,0,0,0,0,0,0,0,0,0,0,0,0,0,0,0,0,0,0,0,0,0,0,0,0,0,0,0,0,0,0,0,0,0,0,0,0,1,0,0,0,0,0,25,0,230,37.5,0,8.5,7,23,0,0,0,490,1,6.93
0,0,0,0,0.883295878,0,0,0,0,0,0,0,0,99.11670412,0,0,0,0,0,0,0,0,0,0,0,0,0,0,0,0,0,0,0,0,0,0,0,0,0,0,0,0,0,0,0,0,0,0,0,0,0,0,0,0,0,0,0,0,0,0,0,0,0,0,0,0,0,0,0,0,0,0,0,0,0,0,0,0,0,0,0,0,1,0,0,0,0,0,25,0,230,37.5,0,8.5,7,23,0,0,0,497,1,8.91
0,0,0,0,0.883295878,0,0,0,0,0,0,0,0,99.11670412,0,0,0,0,0,0,0,0,0,0,0,0,0,0,0,0,0,0,0,0,0,0,0,0,0,0,0,0,0,0,0,0,0,0,0,0,0,0,0,0,0,0,0,0,0,0,0,0,0,0,0,0,0,0,0,0,0,0,0,0,0,0,0,0,0,0,0,0,1,0,0,0,0,0,25,0,230,37.5,0,8.5,7,23,0,0,0,510,1,9.64
0,0,0,0,0.883295878,0,0,0,0,0,0,0,0,99.11670412,0,0,0,0,0,0,0,0,0,0,0,0,0,0,0,0,0,0,0,0,0,0,0,0,0,0,0,0,0,0,0,0,0,0,0,0,0,0,0,0,0,0,0,0,0,0,0,0,0,0,0,0,0,0,0,0,0,0,0,0,0,0,0,0,0,0,0,0,1,0,0,0,0,0,25,0,230,37.5,0,8.5,7,23,0,0,0,523,1,9.82
0,0,0,0,0.883295878,0,0,0,0,0,0,0,0,99.11670412,0,0,0,0,0,0,0,0,0,0,0,0,0,0,0,0,0,0,0,0,0,0,0,0,0,0,0,0,0,0,0,0,0,0,0,0,0,0,0,0,0,0,0,0,0,0,0,0,0,0,0,0,0,0,0,0,0,0,0,0,0,0,0,0,0,0,0,0,1,0,0,0,0,0,25,0,230,37.5,0,8.5,7,23,0,0,0,530,1,9.6
0,0,0,0,0.883295878,0,0,0,0,0,0,0,0,99.11670412,0,0,0,0,0,0,0,0,0,0,0,0,0,0,0,0,0,0,0,0,0,0,0,0,0,0,0,0,0,0,0,0,0,0,0,0,0,0,0,0,0,0,0,0,0,0,0,0,0,0,0,0,0,0,0,0,0,0,0,0,0,0,0,0,0,0,0,0,1,0,0,0,0,0,25,0,230,37.5,0,8.5,7,23,0,0,0,536,1,9.86
0,0,0,0,0.633970926,0,0,0,0,0,0,0,0,0,0,0,99.36602907,0,0,0,0,0,0,0,0,0,0,0,0,0,0,0,0,0,0,0,0,0,0,0,0,0,0,0,0,0,0,0,0,0,0,0,0,0,0,0,0,0,0,0,0,0,0,0,0,0,0,0,0,0,0,0,0,0,0,0,0,0,0,0,0,0,1,0,0,0,0,0,25,0,230,37.5,0,8.5,7,23,0,0,0,0.8,1,0.11
0,0,0,0,0.633970926,0,0,0,0,0,0,0,0,0,0,0,99.36602907,0,0,0,0,0,0,0,0,0,0,0,0,0,0,0,0,0,0,0,0,0,0,0,0,0,0,0,0,0,0,0,0,0,0,0,0,0,0,0,0,0,0,0,0,0,0,0,0,0,0,0,0,0,0,0,0,0,0,0,0,0,0,0,0,0,1,0,0,0,0,0,25,0,230,37.5,0,8.5,7,23,0,0,0,7.26,1,2.05
0,0,0,0,0.633970926,0,0,0,0,0,0,0,0,0,0,0,99.36602907,0,0,0,0,0,0,0,0,0,0,0,0,0,0,0,0,0,0,0,0,0,0,0,0,0,0,0,0,0,0,0,0,0,0,0,0,0,0,0,0,0,0,0,0,0,0,0,0,0,0,0,0,0,0,0,0,0,0,0,0,0,0,0,0,0,1,0,0,0,0,0,25,0,230,37.5,0,8.5,7,23,0,0,0,13.7,1,3.01
0,0,0,0,0.633970926,0,0,0,0,0,0,0,0,0,0,0,99.36602907,0,0,0,0,0,0,0,0,0,0,0,0,0,0,0,0,0,0,0,0,0,0,0,0,0,0,0,0,0,0,0,0,0,0,0,0,0,0,0,0,0,0,0,0,0,0,0,0,0,0,0,0,0,0,0,0,0,0,0,0,0,0,0,0,0,1,0,0,0,0,0,25,0,230,37.5,0,8.5,7,23,0,0,0,20.1,1,4.47
0,0,0,0,0.633970926,0,0,0,0,0,0,0,0,0,0,0,99.36602907,0,0,0,0,0,0,0,0,0,0,0,0,0,0,0,0,0,0,0,0,0,0,0,0,0,0,0,0,0,0,0,0,0,0,0,0,0,0,0,0,0,0,0,0,0,0,0,0,0,0,0,0,0,0,0,0,0,0,0,0,0,0,0,0,0,1,0,0,0,0,0,25,0,230,37.5,0,8.5,7,23,0,0,0,41,1,4.69
0,0,0,0,0.633970926,0,0,0,0,0,0,0,0,0,0,0,99.36602907,0,0,0,0,0,0,0,0,0,0,0,0,0,0,0,0,0,0,0,0,0,0,0,0,0,0,0,0,0,0,0,0,0,0,0,0,0,0,0,0,0,0,0,0,0,0,0,0,0,0,0,0,0,0,0,0,0,0,0,0,0,0,0,0,0,1,0,0,0,0,0,25,0,230,37.5,0,8.5,7,23,0,0,0,47.5,1,5.06
0,0,0,0,0.633970926,0,0,0,0,0,0,0,0,0,0,0,99.36602907,0,0,0,0,0,0,0,0,0,0,0,0,0,0,0,0,0,0,0,0,0,0,0,0,0,0,0,0,0,0,0,0,0,0,0,0,0,0,0,0,0,0,0,0,0,0,0,0,0,0,0,0,0,0,0,0,0,0,0,0,0,0,0,0,0,1,0,0,0,0,0,25,0,230,37.5,0,8.5,7,23,0,0,0,54.7,1,4.4
0,0,0,0,0.633970926,0,0,0,0,0,0,0,0,0,0,0,99.36602907,0,0,0,0,0,0,0,0,0,0,0,0,0,0,0,0,0,0,0,0,0,0,0,0,0,0,0,0,0,0,0,0,0,0,0,0,0,0,0,0,0,0,0,0,0,0,0,0,0,0,0,0,0,0,0,0,0,0,0,0,0,0,0,0,0,1,0,0,0,0,0,25,0,230,37.5,0,8.5,7,23,0,0,0,79.8,1,0.11
0,0,0,0,0.633970926,0,0,0,0,0,0,0,0,0,0,0,99.36602907,0,0,0,0,0,0,0,0,0,0,0,0,0,0,0,0,0,0,0,0,0,0,0,0,0,0,0,0,0,0,0,0,0,0,0,0,0,0,0,0,0,0,0,0,0,0,0,0,0,0,0,0,0,0,0,0,0,0,0,0,0,0,0,0,0,1,0,0,0,0,0,25,0,230,37.5,0,8.5,7,23,0,0,0,95.4,1,0.11
0,0,0,0,0.633970926,0,0,0,0,0,0,0,0,0,0,0,99.36602907,0,0,0,0,0,0,0,0,0,0,0,0,0,0,0,0,0,0,0,0,0,0,0,0,0,0,0,0,0,0,0,0,0,0,0,0,0,0,0,0,0,0,0,0,0,0,0,0,0,0,0,0,0,0,0,0,0,0,0,0,0,0,0,0,0,1,0,0,0,0,0,25,0,230,37.5,0,8.5,7,23,0,0,0,126,1,2.02
0,0,0,0,0.633970926,0,0,0,0,0,0,0,0,0,0,0,99.36602907,0,0,0,0,0,0,0,0,0,0,0,0,0,0,0,0,0,0,0,0,0,0,0,0,0,0,0,0,0,0,0,0,0,0,0,0,0,0,0,0,0,0,0,0,0,0,0,0,0,0,0,0,0,0,0,0,0,0,0,0,0,0,0,0,0,1,0,0,0,0,0,25,0,230,37.5,0,8.5,7,23,0,0,0,138,1,4.51
0,0,0,0,0.633970926,0,0,0,0,0,0,0,0,0,0,0,99.36602907,0,0,0,0,0,0,0,0,0,0,0,0,0,0,0,0,0,0,0,0,0,0,0,0,0,0,0,0,0,0,0,0,0,0,0,0,0,0,0,0,0,0,0,0,0,0,0,0,0,0,0,0,0,0,0,0,0,0,0,0,0,0,0,0,0,1,0,0,0,0,0,25,0,230,37.5,0,8.5,7,23,0,0,0,133,1,4.07
0,0,0,0,0.633970926,0,0,0,0,0,0,0,0,0,0,0,99.36602907,0,0,0,0,0,0,0,0,0,0,0,0,0,0,0,0,0,0,0,0,0,0,0,0,0,0,0,0,0,0,0,0,0,0,0,0,0,0,0,0,0,0,0,0,0,0,0,0,0,0,0,0,0,0,0,0,0,0,0,0,0,0,0,0,0,1,0,0,0,0,0,25,0,230,37.5,0,8.5,7,23,0,0,0,154,1,4.69
0,0,0,0,0.633970926,0,0,0,0,0,0,0,0,0,0,0,99.36602907,0,0,0,0,0,0,0,0,0,0,0,0,0,0,0,0,0,0,0,0,0,0,0,0,0,0,0,0,0,0,0,0,0,0,0,0,0,0,0,0,0,0,0,0,0,0,0,0,0,0,0,0,0,0,0,0,0,0,0,0,0,0,0,0,0,1,0,0,0,0,0,25,0,230,37.5,0,8.5,7,23,0,0,0,166,1,4.29
0,0,0,0,0.633970926,0,0,0,0,0,0,0,0,0,0,0,99.36602907,0,0,0,0,0,0,0,0,0,0,0,0,0,0,0,0,0,0,0,0,0,0,0,0,0,0,0,0,0,0,0,0,0,0,0,0,0,0,0,0,0,0,0,0,0,0,0,0,0,0,0,0,0,0,0,0,0,0,0,0,0,0,0,0,0,1,0,0,0,0,0,25,0,230,37.5,0,8.5,7,23,0,0,0,245,1,1.06
0,0,0,0,0.633970926,0,0,0,0,0,0,0,0,0,0,0,99.36602907,0,0,0,0,0,0,0,0,0,0,0,0,0,0,0,0,0,0,0,0,0,0,0,0,0,0,0,0,0,0,0,0,0,0,0,0,0,0,0,0,0,0,0,0,0,0,0,0,0,0,0,0,0,0,0,0,0,0,0,0,0,0,0,0,0,1,0,0,0,0,0,25,0,230,37.5,0,8.5,7,23,0,0,0,251,1,1.98
0,0,0,0,0.633970926,0,0,0,0,0,0,0,0,0,0,0,99.36602907,0,0,0,0,0,0,0,0,0,0,0,0,0,0,0,0,0,0,0,0,0,0,0,0,0,0,0,0,0,0,0,0,0,0,0,0,0,0,0,0,0,0,0,0,0,0,0,0,0,0,0,0,0,0,0,0,0,0,0,0,0,0,0,0,0,1,0,0,0,0,0,25,0,230,37.5,0,8.5,7,23,0,0,0,259,1,3.01
0,0,0,0,0.633970926,0,0,0,0,0,0,0,0,0,0,0,99.36602907,0,0,0,0,0,0,0,0,0,0,0,0,0,0,0,0,0,0,0,0,0,0,0,0,0,0,0,0,0,0,0,0,0,0,0,0,0,0,0,0,0,0,0,0,0,0,0,0,0,0,0,0,0,0,0,0,0,0,0,0,0,0,0,0,0,1,0,0,0,0,0,25,0,230,37.5,0,8.5,7,23,0,0,0,265,1,3.52
0,0,0,0,0.633970926,0,0,0,0,0,0,0,0,0,0,0,99.36602907,0,0,0,0,0,0,0,0,0,0,0,0,0,0,0,0,0,0,0,0,0,0,0,0,0,0,0,0,0,0,0,0,0,0,0,0,0,0,0,0,0,0,0,0,0,0,0,0,0,0,0,0,0,0,0,0,0,0,0,0,0,0,0,0,0,1,0,0,0,0,0,25,0,230,37.5,0,8.5,7,23,0,0,0,284,1,3.74
0,0,0,0,0.633970926,0,0,0,0,0,0,0,0,0,0,0,99.36602907,0,0,0,0,0,0,0,0,0,0,0,0,0,0,0,0,0,0,0,0,0,0,0,0,0,0,0,0,0,0,0,0,0,0,0,0,0,0,0,0,0,0,0,0,0,0,0,0,0,0,0,0,0,0,0,0,0,0,0,0,0,0,0,0,0,1,0,0,0,0,0,25,0,230,37.5,0,8.5,7,23,0,0,0,364,1,1.06
0,0,0,0,0.633970926,0,0,0,0,0,0,0,0,0,0,0,99.36602907,0,0,0,0,0,0,0,0,0,0,0,0,0,0,0,0,0,0,0,0,0,0,0,0,0,0,0,0,0,0,0,0,0,0,0,0,0,0,0,0,0,0,0,0,0,0,0,0,0,0,0,0,0,0,0,0,0,0,0,0,0,0,0,0,0,1,0,0,0,0,0,25,0,230,37.5,0,8.5,7,23,0,0,0,372,1,2.05
0,0,0,0,0.633970926,0,0,0,0,0,0,0,0,0,0,0,99.36602907,0,0,0,0,0,0,0,0,0,0,0,0,0,0,0,0,0,0,0,0,0,0,0,0,0,0,0,0,0,0,0,0,0,0,0,0,0,0,0,0,0,0,0,0,0,0,0,0,0,0,0,0,0,0,0,0,0,0,0,0,0,0,0,0,0,1,0,0,0,0,0,25,0,230,37.5,0,8.5,7,23,0,0,0,383,1,3.26
0,0,0,0,0.633970926,0,0,0,0,0,0,0,0,0,0,0,99.36602907,0,0,0,0,0,0,0,0,0,0,0,0,0,0,0,0,0,0,0,0,0,0,0,0,0,0,0,0,0,0,0,0,0,0,0,0,0,0,0,0,0,0,0,0,0,0,0,0,0,0,0,0,0,0,0,0,0,0,0,0,0,0,0,0,0,1,0,0,0,0,0,25,0,230,37.5,0,8.5,7,23,0,0,0,404,1,2.79
0,0,0,0,0.633970926,0,0,0,0,0,0,0,0,0,0,0,99.36602907,0,0,0,0,0,0,0,0,0,0,0,0,0,0,0,0,0,0,0,0,0,0,0,0,0,0,0,0,0,0,0,0,0,0,0,0,0,0,0,0,0,0,0,0,0,0,0,0,0,0,0,0,0,0,0,0,0,0,0,0,0,0,0,0,0,1,0,0,0,0,0,25,0,230,37.5,0,8.5,7,23,0,0,0,410,1,2.97
0,0,0,0,0.633970926,0,0,0,0,0,0,0,0,0,0,0,99.36602907,0,0,0,0,0,0,0,0,0,0,0,0,0,0,0,0,0,0,0,0,0,0,0,0,0,0,0,0,0,0,0,0,0,0,0,0,0,0,0,0,0,0,0,0,0,0,0,0,0,0,0,0,0,0,0,0,0,0,0,0,0,0,0,0,0,1,0,0,0,0,0,25,0,230,37.5,0,8.5,7,23,0,0,0,482,1,1.03
0,0,0,0,0.633970926,0,0,0,0,0,0,0,0,0,0,0,99.36602907,0,0,0,0,0,0,0,0,0,0,0,0,0,0,0,0,0,0,0,0,0,0,0,0,0,0,0,0,0,0,0,0,0,0,0,0,0,0,0,0,0,0,0,0,0,0,0,0,0,0,0,0,0,0,0,0,0,0,0,0,0,0,0,0,0,1,0,0,0,0,0,25,0,230,37.5,0,8.5,7,23,0,0,0,490,1,1.98
0,0,0,0,0.633970926,0,0,0,0,0,0,0,0,0,0,0,99.36602907,0,0,0,0,0,0,0,0,0,0,0,0,0,0,0,0,0,0,0,0,0,0,0,0,0,0,0,0,0,0,0,0,0,0,0,0,0,0,0,0,0,0,0,0,0,0,0,0,0,0,0,0,0,0,0,0,0,0,0,0,0,0,0,0,0,1,0,0,0,0,0,25,0,230,37.5,0,8.5,7,23,0,0,0,510,1,2.53
0,0,0,0,0.633970926,0,0,0,0,0,0,0,0,0,0,0,99.36602907,0,0,0,0,0,0,0,0,0,0,0,0,0,0,0,0,0,0,0,0,0,0,0,0,0,0,0,0,0,0,0,0,0,0,0,0,0,0,0,0,0,0,0,0,0,0,0,0,0,0,0,0,0,0,0,0,0,0,0,0,0,0,0,0,0,1,0,0,0,0,0,25,0,230,37.5,0,8.5,7,23,0,0,0,523,1,2.2
0,0,0,0,0.633970926,0,0,0,0,0,0,0,0,0,0,0,99.36602907,0,0,0,0,0,0,0,0,0,0,0,0,0,0,0,0,0,0,0,0,0,0,0,0,0,0,0,0,0,0,0,0,0,0,0,0,0,0,0,0,0,0,0,0,0,0,0,0,0,0,0,0,0,0,0,0,0,0,0,0,0,0,0,0,0,1,0,0,0,0,0,25,0,230,37.5,0,8.5,7,23,0,0,0,535,1,2.71
0,0,0,0,0.633970926,0,0,0,0,0,0,0,0,0,0,0,99.36602907,0,0,0,0,0,0,0,0,0,0,0,0,0,0,0,0,0,0,0,0,0,0,0,0,0,0,0,0,0,0,0,0,0,0,0,0,0,0,0,0,0,0,0,0,0,0,0,0,0,0,0,0,0,0,0,0,0,0,0,0,0,0,0,0,0,1,0,0,0,0,0,25,0,230,37.5,0,8.5,7,23,0,0,0,529,1,2.53
0,0,0,0,0.205300139,0,0,0,0,0,0,99.79469986,0,0,0,0,0,0,0,0,0,0,0,0,0,0,0,0,0,0,0,0,0,0,0,0,0,0,0,0,0,0,0,0,0,0,0,0,0,0,0,0,0,0,0,0,0,0,0,0,0,0,0,0,0,0,0,0,0,0,0,0,0,1,0,0,0,0,0,0,0,0,0,0,0,0,0,0,400,4,250,0,0,0,3,3,0,0,0,10,5.7,4.22
0,0,0,0,0.205300139,0,0,0,0,0,0,99.79469986,0,0,0,0,0,0,0,0,0,0,0,0,0,0,0,0,0,0,0,0,0,0,0,0,0,0,0,0,0,0,0,0,0,0,0,0,0,0,0,0,0,0,0,0,0,0,0,0,0,0,0,0,0,0,0,0,0,0,0,0,0,1,0,0,0,0,0,0,0,0,0,0,0,0,0,0,400,4,250,0,0,0,3,3,0,0,0,15.1,5.7,4.03
0,0,0,0,0.205300139,0,0,0,0,0,0,99.79469986,0,0,0,0,0,0,0,0,0,0,0,0,0,0,0,0,0,0,0,0,0,0,0,0,0,0,0,0,0,0,0,0,0,0,0,0,0,0,0,0,0,0,0,0,0,0,0,0,0,0,0,0,0,0,0,0,0,0,0,0,0,1,0,0,0,0,0,0,0,0,0,0,0,0,0,0,400,4,250,0,0,0,3,3,0,0,0,21.7,5.7,4.22
0,0,0,0,0.205300139,0,0,0,0,0,0,99.79469986,0,0,0,0,0,0,0,0,0,0,0,0,0,0,0,0,0,0,0,0,0,0,0,0,0,0,0,0,0,0,0,0,0,0,0,0,0,0,0,0,0,0,0,0,0,0,0,0,0,0,0,0,0,0,0,0,0,0,0,0,0,1,0,0,0,0,0,0,0,0,0,0,0,0,0,0,400,4,250,0,0,0,3,3,0,0,0,29.3,5.7,4.46
0,0,0,0,0.205300139,0,0,0,0,0,0,99.79469986,0,0,0,0,0,0,0,0,0,0,0,0,0,0,0,0,0,0,0,0,0,0,0,0,0,0,0,0,0,0,0,0,0,0,0,0,0,0,0,0,0,0,0,0,0,0,0,0,0,0,0,0,0,0,0,0,0,0,0,0,0,1,0,0,0,0,0,0,0,0,0,0,0,0,0,0,400,4,250,0,0,0,3,3,0,0,0,39.9,5.7,4.44
0,0,0,0,0.205300139,0,0,0,0,0,0,99.79469986,0,0,0,0,0,0,0,0,0,0,0,0,0,0,0,0,0,0,0,0,0,0,0,0,0,0,0,0,0,0,0,0,0,0,0,0,0,0,0,0,0,0,0,0,0,0,0,0,0,0,0,0,0,0,0,0,0,0,0,0,0,1,0,0,0,0,0,0,0,0,0,0,0,0,0,0,400,4,250,0,0,0,3,3,0,0,0,49.8,5.7,4.13
0,0,0,0,0.205300139,0,0,0,0,0,0,99.79469986,0,0,0,0,0,0,0,0,0,0,0,0,0,0,0,0,0,0,0,0,0,0,0,0,0,0,0,0,0,0,0,0,0,0,0,0,0,0,0,0,0,0,0,0,0,0,0,0,0,0,0,0,0,0,0,0,0,0,0,0,0,1,0,0,0,0,0,0,0,0,0,0,0,0,0,0,400,4,250,0,0,0,3,3,0,0,0,60,5.7,3.93
0,0,0,0,0.205300139,0,0,0,0,0,0,99.79469986,0,0,0,0,0,0,0,0,0,0,0,0,0,0,0,0,0,0,0,0,0,0,0,0,0,0,0,0,0,0,0,0,0,0,0,0,0,0,0,0,0,0,0,0,0,0,0,0,0,0,0,0,0,0,0,0,0,0,0,0,0,1,0,0,0,0,0,0,0,0,0,0,0,0,0,0,400,4,250,0,0,0,3,3,0,0,0,69.8,5.7,3.81
0,0,0,0,0.205300139,0,0,0,0,0,0,99.79469986,0,0,0,0,0,0,0,0,0,0,0,0,0,0,0,0,0,0,0,0,0,0,0,0,0,0,0,0,0,0,0,0,0,0,0,0,0,0,0,0,0,0,0,0,0,0,0,0,0,0,0,0,0,0,0,0,0,0,0,0,0,1,0,0,0,0,0,0,0,0,0,0,0,0,0,0,400,4,250,0,0,0,3,3,0,0,0,80,5.7,4.03
0,0,0,0,0.205300139,0,0,0,0,0,0,99.79469986,0,0,0,0,0,0,0,0,0,0,0,0,0,0,0,0,0,0,0,0,0,0,0,0,0,0,0,0,0,0,0,0,0,0,0,0,0,0,0,0,0,0,0,0,0,0,0,0,0,0,0,0,0,0,0,0,0,0,0,0,0,1,0,0,0,0,0,0,0,0,0,0,0,0,0,0,400,4,250,0,0,0,3,3,0,0,0,90.6,5.7,3.96
0,0,0,0,0.205300139,0,0,0,0,0,0,99.79469986,0,0,0,0,0,0,0,0,0,0,0,0,0,0,0,0,0,0,0,0,0,0,0,0,0,0,0,0,0,0,0,0,0,0,0,0,0,0,0,0,0,0,0,0,0,0,0,0,0,0,0,0,0,0,0,0,0,0,0,0,0,1,0,0,0,0,0,0,0,0,0,0,0,0,0,0,400,4,250,0,0,0,3,3,0,0,0,100,5.7,3.52
0,0,0,0,0.205300139,0,0,0,0,0,0,99.79469986,0,0,0,0,0,0,0,0,0,0,0,0,0,0,0,0,0,0,0,0,0,0,0,0,0,0,0,0,0,0,0,0,0,0,0,0,0,0,0,0,0,0,0,0,0,0,0,0,0,0,0,0,0,0,0,0,0,0,0,0,0,1,0,0,0,0,0,0,0,0,0,0,0,0,0,0,400,4,250,0,0,0,3,3,0,0,0,110,5.7,3.62
0,0,0,0,0.205300139,0,0,0,0,0,0,99.79469986,0,0,0,0,0,0,0,0,0,0,0,0,0,0,0,0,0,0,0,0,0,0,0,0,0,0,0,0,0,0,0,0,0,0,0,0,0,0,0,0,0,0,0,0,0,0,0,0,0,0,0,0,0,0,0,0,0,0,0,0,0,1,0,0,0,0,0,0,0,0,0,0,0,0,0,0,400,4,250,0,0,0,3,3,0,0,0,120,5.7,3.52
0,0,0,0,0.205300139,0,0,0,0,0,0,99.79469986,0,0,0,0,0,0,0,0,0,0,0,0,0,0,0,0,0,0,0,0,0,0,0,0,0,0,0,0,0,0,0,0,0,0,0,0,0,0,0,0,0,0,0,0,0,0,0,0,0,0,0,0,0,0,0,0,0,0,0,0,0,1,0,0,0,0,0,0,0,0,0,0,0,0,0,0,400,4,250,0,0,0,3,3,0,0,0,130,5.7,3.67
0,0,0,0,0.205300139,0,0,0,0,0,0,99.79469986,0,0,0,0,0,0,0,0,0,0,0,0,0,0,0,0,0,0,0,0,0,0,0,0,0,0,0,0,0,0,0,0,0,0,0,0,0,0,0,0,0,0,0,0,0,0,0,0,0,0,0,0,0,0,0,0,0,0,0,0,0,1,0,0,0,0,0,0,0,0,0,0,0,0,0,0,400,4,250,0,0,0,3,3,0,0,0,140,5.7,3.62
0,0,0,0,0.205300139,0,0,0,0,0,0,99.79469986,0,0,0,0,0,0,0,0,0,0,0,0,0,0,0,0,0,0,0,0,0,0,0,0,0,0,0,0,0,0,0,0,0,0,0,0,0,0,0,0,0,0,0,0,0,0,0,0,0,0,0,0,0,0,0,0,0,0,0,0,0,1,0,0,0,0,0,0,0,0,0,0,0,0,0,0,400,4,250,0,0,0,3,3,0,0,0,150,5.7,3.62
0,0,0,0,0.205300139,0,0,0,0,0,0,99.79469986,0,0,0,0,0,0,0,0,0,0,0,0,0,0,0,0,0,0,0,0,0,0,0,0,0,0,0,0,0,0,0,0,0,0,0,0,0,0,0,0,0,0,0,0,0,0,0,0,0,0,0,0,0,0,0,0,0,0,0,0,0,1,0,0,0,0,0,0,0,0,0,0,0,0,0,0,400,4,250,0,0,0,3,3,0,0,0,165,5.7,3.64
0,0,0,0,0.205300139,0,0,0,0,0,0,99.79469986,0,0,0,0,0,0,0,0,0,0,0,0,0,0,0,0,0,0,0,0,0,0,0,0,0,0,0,0,0,0,0,0,0,0,0,0,0,0,0,0,0,0,0,0,0,0,0,0,0,0,0,0,0,0,0,0,0,0,0,0,0,1,0,0,0,0,0,0,0,0,0,0,0,0,0,0,400,4,250,0,0,0,3,3,0,0,0,170,5.7,3.74
0,0,0,0,0.353068627,0,0,0,0,0,0,0,0,99.64693137,0,0,0,0,0,0,0,0,0,0,0,0,0,0,0,0,0,0,0,0,0,0,0,0,0,0,0,0,0,0,0,0,0,0,0,0,0,0,0,0,0,0,0,0,0,0,0,0,0,0,0,0,0,0,0,0,0,0,0,1,0,0,0,0,0,0,0,0,0,0,0,0,0,0,400,4,250,0,0,0,3,3,0,0,0,9.74,5.7,2.44
0,0,0,0,0.353068627,0,0,0,0,0,0,0,0,99.64693137,0,0,0,0,0,0,0,0,0,0,0,0,0,0,0,0,0,0,0,0,0,0,0,0,0,0,0,0,0,0,0,0,0,0,0,0,0,0,0,0,0,0,0,0,0,0,0,0,0,0,0,0,0,0,0,0,0,0,0,1,0,0,0,0,0,0,0,0,0,0,0,0,0,0,400,4,250,0,0,0,3,3,0,0,0,17.8,5.7,2.41
0,0,0,0,0.353068627,0,0,0,0,0,0,0,0,99.64693137,0,0,0,0,0,0,0,0,0,0,0,0,0,0,0,0,0,0,0,0,0,0,0,0,0,0,0,0,0,0,0,0,0,0,0,0,0,0,0,0,0,0,0,0,0,0,0,0,0,0,0,0,0,0,0,0,0,0,0,1,0,0,0,0,0,0,0,0,0,0,0,0,0,0,400,4,250,0,0,0,3,3,0,0,0,26.9,5.7,2.53
0,0,0,0,0.353068627,0,0,0,0,0,0,0,0,99.64693137,0,0,0,0,0,0,0,0,0,0,0,0,0,0,0,0,0,0,0,0,0,0,0,0,0,0,0,0,0,0,0,0,0,0,0,0,0,0,0,0,0,0,0,0,0,0,0,0,0,0,0,0,0,0,0,0,0,0,0,1,0,0,0,0,0,0,0,0,0,0,0,0,0,0,400,4,250,0,0,0,3,3,0,0,0,32.7,5.7,2.41
0,0,0,0,0.353068627,0,0,0,0,0,0,0,0,99.64693137,0,0,0,0,0,0,0,0,0,0,0,0,0,0,0,0,0,0,0,0,0,0,0,0,0,0,0,0,0,0,0,0,0,0,0,0,0,0,0,0,0,0,0,0,0,0,0,0,0,0,0,0,0,0,0,0,0,0,0,1,0,0,0,0,0,0,0,0,0,0,0,0,0,0,400,4,250,0,0,0,3,3,0,0,0,39.6,5.7,2.44
0,0,0,0,0.353068627,0,0,0,0,0,0,0,0,99.64693137,0,0,0,0,0,0,0,0,0,0,0,0,0,0,0,0,0,0,0,0,0,0,0,0,0,0,0,0,0,0,0,0,0,0,0,0,0,0,0,0,0,0,0,0,0,0,0,0,0,0,0,0,0,0,0,0,0,0,0,1,0,0,0,0,0,0,0,0,0,0,0,0,0,0,400,4,250,0,0,0,3,3,0,0,0,49.8,5.7,2.44
0,0,0,0,0.353068627,0,0,0,0,0,0,0,0,99.64693137,0,0,0,0,0,0,0,0,0,0,0,0,0,0,0,0,0,0,0,0,0,0,0,0,0,0,0,0,0,0,0,0,0,0,0,0,0,0,0,0,0,0,0,0,0,0,0,0,0,0,0,0,0,0,0,0,0,0,0,1,0,0,0,0,0,0,0,0,0,0,0,0,0,0,400,4,250,0,0,0,3,3,0,0,0,59.7,5.7,2.32
0,0,0,0,0.353068627,0,0,0,0,0,0,0,0,99.64693137,0,0,0,0,0,0,0,0,0,0,0,0,0,0,0,0,0,0,0,0,0,0,0,0,0,0,0,0,0,0,0,0,0,0,0,0,0,0,0,0,0,0,0,0,0,0,0,0,0,0,0,0,0,0,0,0,0,0,0,1,0,0,0,0,0,0,0,0,0,0,0,0,0,0,400,4,250,0,0,0,3,3,0,0,0,69.9,5.7,2.34
0,0,0,0,0.353068627,0,0,0,0,0,0,0,0,99.64693137,0,0,0,0,0,0,0,0,0,0,0,0,0,0,0,0,0,0,0,0,0,0,0,0,0,0,0,0,0,0,0,0,0,0,0,0,0,0,0,0,0,0,0,0,0,0,0,0,0,0,0,0,0,0,0,0,0,0,0,1,0,0,0,0,0,0,0,0,0,0,0,0,0,0,400,4,250,0,0,0,3,3,0,0,0,81.2,5.7,2.34
0,0,0,0,0.353068627,0,0,0,0,0,0,0,0,99.64693137,0,0,0,0,0,0,0,0,0,0,0,0,0,0,0,0,0,0,0,0,0,0,0,0,0,0,0,0,0,0,0,0,0,0,0,0,0,0,0,0,0,0,0,0,0,0,0,0,0,0,0,0,0,0,0,0,0,0,0,1,0,0,0,0,0,0,0,0,0,0,0,0,0,0,400,4,250,0,0,0,3,3,0,0,0,93.9,5.7,2.53
0,0,0,0,0.353068627,0,0,0,0,0,0,0,0,99.64693137,0,0,0,0,0,0,0,0,0,0,0,0,0,0,0,0,0,0,0,0,0,0,0,0,0,0,0,0,0,0,0,0,0,0,0,0,0,0,0,0,0,0,0,0,0,0,0,0,0,0,0,0,0,0,0,0,0,0,0,1,0,0,0,0,0,0,0,0,0,0,0,0,0,0,400,4,250,0,0,0,3,3,0,0,0,101,5.7,2.34
0,0,0,0,0.353068627,0,0,0,0,0,0,0,0,99.64693137,0,0,0,0,0,0,0,0,0,0,0,0,0,0,0,0,0,0,0,0,0,0,0,0,0,0,0,0,0,0,0,0,0,0,0,0,0,0,0,0,0,0,0,0,0,0,0,0,0,0,0,0,0,0,0,0,0,0,0,1,0,0,0,0,0,0,0,0,0,0,0,0,0,0,400,4,250,0,0,0,3,3,0,0,0,110,5.7,2.44
0,0,0,0,0.353068627,0,0,0,0,0,0,0,0,99.64693137,0,0,0,0,0,0,0,0,0,0,0,0,0,0,0,0,0,0,0,0,0,0,0,0,0,0,0,0,0,0,0,0,0,0,0,0,0,0,0,0,0,0,0,0,0,0,0,0,0,0,0,0,0,0,0,0,0,0,0,1,0,0,0,0,0,0,0,0,0,0,0,0,0,0,400,4,250,0,0,0,3,3,0,0,0,120,5.7,2.32
0,0,0,0,0.353068627,0,0,0,0,0,0,0,0,99.64693137,0,0,0,0,0,0,0,0,0,0,0,0,0,0,0,0,0,0,0,0,0,0,0,0,0,0,0,0,0,0,0,0,0,0,0,0,0,0,0,0,0,0,0,0,0,0,0,0,0,0,0,0,0,0,0,0,0,0,0,1,0,0,0,0,0,0,0,0,0,0,0,0,0,0,400,4,250,0,0,0,3,3,0,0,0,130,5.7,2.24
0,0,0,0,0.353068627,0,0,0,0,0,0,0,0,99.64693137,0,0,0,0,0,0,0,0,0,0,0,0,0,0,0,0,0,0,0,0,0,0,0,0,0,0,0,0,0,0,0,0,0,0,0,0,0,0,0,0,0,0,0,0,0,0,0,0,0,0,0,0,0,0,0,0,0,0,0,1,0,0,0,0,0,0,0,0,0,0,0,0,0,0,400,4,250,0,0,0,3,3,0,0,0,140,5.7,2.12
0,0,0,0,0.353068627,0,0,0,0,0,0,0,0,99.64693137,0,0,0,0,0,0,0,0,0,0,0,0,0,0,0,0,0,0,0,0,0,0,0,0,0,0,0,0,0,0,0,0,0,0,0,0,0,0,0,0,0,0,0,0,0,0,0,0,0,0,0,0,0,0,0,0,0,0,0,1,0,0,0,0,0,0,0,0,0,0,0,0,0,0,400,4,250,0,0,0,3,3,0,0,0,149,5.7,2.17
0,0,0,0,0.353068627,0,0,0,0,0,0,0,0,99.64693137,0,0,0,0,0,0,0,0,0,0,0,0,0,0,0,0,0,0,0,0,0,0,0,0,0,0,0,0,0,0,0,0,0,0,0,0,0,0,0,0,0,0,0,0,0,0,0,0,0,0,0,0,0,0,0,0,0,0,0,1,0,0,0,0,0,0,0,0,0,0,0,0,0,0,400,4,250,0,0,0,3,3,0,0,0,160,5.7,2.24
0,0,0,0,0.353068627,0,0,0,0,0,0,0,0,99.64693137,0,0,0,0,0,0,0,0,0,0,0,0,0,0,0,0,0,0,0,0,0,0,0,0,0,0,0,0,0,0,0,0,0,0,0,0,0,0,0,0,0,0,0,0,0,0,0,0,0,0,0,0,0,0,0,0,0,0,0,1,0,0,0,0,0,0,0,0,0,0,0,0,0,0,400,4,250,0,0,0,3,3,0,0,0,170,5.7,2.12
0,0,0,0,0.278480527,0,0,0,0,0,0,0,0,0,0,0,0,0,0,0,0,0,0,0,0,99.72151947,0,0,0,0,0,0,0,0,0,0,0,0,0,0,0,0,0,0,0,0,0,0,0,0,0,0,0,0,0,0,0,0,0,0,0,0,0,0,0,0,0,0,0,0,0,0,0,1,0,0,0,0,0,0,0,0,0,0,0,0,0,0,400,4,250,0,0,0,3,3,0,0,0,5.05,34.4,1.23
0,0,0,0,0.278480527,0,0,0,0,0,0,0,0,0,0,0,0,0,0,0,0,0,0,0,0,99.72151947,0,0,0,0,0,0,0,0,0,0,0,0,0,0,0,0,0,0,0,0,0,0,0,0,0,0,0,0,0,0,0,0,0,0,0,0,0,0,0,0,0,0,0,0,0,0,0,1,0,0,0,0,0,0,0,0,0,0,0,0,0,0,400,4,250,0,0,0,3,3,0,0,0,15.2,34.4,1.54
0,0,0,0,0.278480527,0,0,0,0,0,0,0,0,0,0,0,0,0,0,0,0,0,0,0,0,99.72151947,0,0,0,0,0,0,0,0,0,0,0,0,0,0,0,0,0,0,0,0,0,0,0,0,0,0,0,0,0,0,0,0,0,0,0,0,0,0,0,0,0,0,0,0,0,0,0,1,0,0,0,0,0,0,0,0,0,0,0,0,0,0,400,4,250,0,0,0,3,3,0,0,0,22.9,34.4,1.23
0,0,0,0,0.278480527,0,0,0,0,0,0,0,0,0,0,0,0,0,0,0,0,0,0,0,0,99.72151947,0,0,0,0,0,0,0,0,0,0,0,0,0,0,0,0,0,0,0,0,0,0,0,0,0,0,0,0,0,0,0,0,0,0,0,0,0,0,0,0,0,0,0,0,0,0,0,1,0,0,0,0,0,0,0,0,0,0,0,0,0,0,400,4,250,0,0,0,3,3,0,0,0,29.8,34.4,1.23
0,0,0,0,0.278480527,0,0,0,0,0,0,0,0,0,0,0,0,0,0,0,0,0,0,0,0,99.72151947,0,0,0,0,0,0,0,0,0,0,0,0,0,0,0,0,0,0,0,0,0,0,0,0,0,0,0,0,0,0,0,0,0,0,0,0,0,0,0,0,0,0,0,0,0,0,0,1,0,0,0,0,0,0,0,0,0,0,0,0,0,0,400,4,250,0,0,0,3,3,0,0,0,40,34.4,1.23
0,0,0,0,0.278480527,0,0,0,0,0,0,0,0,0,0,0,0,0,0,0,0,0,0,0,0,99.72151947,0,0,0,0,0,0,0,0,0,0,0,0,0,0,0,0,0,0,0,0,0,0,0,0,0,0,0,0,0,0,0,0,0,0,0,0,0,0,0,0,0,0,0,0,0,0,0,1,0,0,0,0,0,0,0,0,0,0,0,0,0,0,400,4,250,0,0,0,3,3,0,0,0,50.2,34.4,1.25
0,0,0,0,0.278480527,0,0,0,0,0,0,0,0,0,0,0,0,0,0,0,0,0,0,0,0,99.72151947,0,0,0,0,0,0,0,0,0,0,0,0,0,0,0,0,0,0,0,0,0,0,0,0,0,0,0,0,0,0,0,0,0,0,0,0,0,0,0,0,0,0,0,0,0,0,0,1,0,0,0,0,0,0,0,0,0,0,0,0,0,0,400,4,250,0,0,0,3,3,0,0,0,60.1,34.4,1.25
0,0,0,0,0.278480527,0,0,0,0,0,0,0,0,0,0,0,0,0,0,0,0,0,0,0,0,99.72151947,0,0,0,0,0,0,0,0,0,0,0,0,0,0,0,0,0,0,0,0,0,0,0,0,0,0,0,0,0,0,0,0,0,0,0,0,0,0,0,0,0,0,0,0,0,0,0,1,0,0,0,0,0,0,0,0,0,0,0,0,0,0,400,4,250,0,0,0,3,3,0,0,0,70.3,34.4,0.917
0,0,0,0,0.278480527,0,0,0,0,0,0,0,0,0,0,0,0,0,0,0,0,0,0,0,0,99.72151947,0,0,0,0,0,0,0,0,0,0,0,0,0,0,0,0,0,0,0,0,0,0,0,0,0,0,0,0,0,0,0,0,0,0,0,0,0,0,0,0,0,0,0,0,0,0,0,1,0,0,0,0,0,0,0,0,0,0,0,0,0,0,400,4,250,0,0,0,3,3,0,0,0,80.5,34.4,0.941
0,0,0,0,0.278480527,0,0,0,0,0,0,0,0,0,0,0,0,0,0,0,0,0,0,0,0,99.72151947,0,0,0,0,0,0,0,0,0,0,0,0,0,0,0,0,0,0,0,0,0,0,0,0,0,0,0,0,0,0,0,0,0,0,0,0,0,0,0,0,0,0,0,0,0,0,0,1,0,0,0,0,0,0,0,0,0,0,0,0,0,0,400,4,250,0,0,0,3,3,0,0,0,90.3,34.4,0.917
0,0,0,0,0.278480527,0,0,0,0,0,0,0,0,0,0,0,0,0,0,0,0,0,0,0,0,99.72151947,0,0,0,0,0,0,0,0,0,0,0,0,0,0,0,0,0,0,0,0,0,0,0,0,0,0,0,0,0,0,0,0,0,0,0,0,0,0,0,0,0,0,0,0,0,0,0,1,0,0,0,0,0,0,0,0,0,0,0,0,0,0,400,4,250,0,0,0,3,3,0,0,0,99.8,34.4,1.13
0,0,0,0,0.278480527,0,0,0,0,0,0,0,0,0,0,0,0,0,0,0,0,0,0,0,0,99.72151947,0,0,0,0,0,0,0,0,0,0,0,0,0,0,0,0,0,0,0,0,0,0,0,0,0,0,0,0,0,0,0,0,0,0,0,0,0,0,0,0,0,0,0,0,0,0,0,1,0,0,0,0,0,0,0,0,0,0,0,0,0,0,400,4,250,0,0,0,3,3,0,0,0,111,34.4,0.845
0,0,0,0,0.278480527,0,0,0,0,0,0,0,0,0,0,0,0,0,0,0,0,0,0,0,0,99.72151947,0,0,0,0,0,0,0,0,0,0,0,0,0,0,0,0,0,0,0,0,0,0,0,0,0,0,0,0,0,0,0,0,0,0,0,0,0,0,0,0,0,0,0,0,0,0,0,1,0,0,0,0,0,0,0,0,0,0,0,0,0,0,400,4,250,0,0,0,3,3,0,0,0,120,34.4,0.893
0,0,0,0,0.278480527,0,0,0,0,0,0,0,0,0,0,0,0,0,0,0,0,0,0,0,0,99.72151947,0,0,0,0,0,0,0,0,0,0,0,0,0,0,0,0,0,0,0,0,0,0,0,0,0,0,0,0,0,0,0,0,0,0,0,0,0,0,0,0,0,0,0,0,0,0,0,1,0,0,0,0,0,0,0,0,0,0,0,0,0,0,400,4,250,0,0,0,3,3,0,0,0,130,34.4,0.917
0,0,0,0,0.278480527,0,0,0,0,0,0,0,0,0,0,0,0,0,0,0,0,0,0,0,0,99.72151947,0,0,0,0,0,0,0,0,0,0,0,0,0,0,0,0,0,0,0,0,0,0,0,0,0,0,0,0,0,0,0,0,0,0,0,0,0,0,0,0,0,0,0,0,0,0,0,1,0,0,0,0,0,0,0,0,0,0,0,0,0,0,400,4,250,0,0,0,3,3,0,0,0,140,34.4,0.796
0,0,0,0,0.278480527,0,0,0,0,0,0,0,0,0,0,0,0,0,0,0,0,0,0,0,0,99.72151947,0,0,0,0,0,0,0,0,0,0,0,0,0,0,0,0,0,0,0,0,0,0,0,0,0,0,0,0,0,0,0,0,0,0,0,0,0,0,0,0,0,0,0,0,0,0,0,1,0,0,0,0,0,0,0,0,0,0,0,0,0,0,400,4,250,0,0,0,3,3,0,0,0,150,34.4,0.941
0,0,0,0,0.278480527,0,0,0,0,0,0,0,0,0,0,0,0,0,0,0,0,0,0,0,0,99.72151947,0,0,0,0,0,0,0,0,0,0,0,0,0,0,0,0,0,0,0,0,0,0,0,0,0,0,0,0,0,0,0,0,0,0,0,0,0,0,0,0,0,0,0,0,0,0,0,1,0,0,0,0,0,0,0,0,0,0,0,0,0,0,400,4,250,0,0,0,3,3,0,0,0,160,34.4,0.917
0,0,0,0,0.278480527,0,0,0,0,0,0,0,0,0,0,0,0,0,0,0,0,0,0,0,0,99.72151947,0,0,0,0,0,0,0,0,0,0,0,0,0,0,0,0,0,0,0,0,0,0,0,0,0,0,0,0,0,0,0,0,0,0,0,0,0,0,0,0,0,0,0,0,0,0,0,1,0,0,0,0,0,0,0,0,0,0,0,0,0,0,400,4,250,0,0,0,3,3,0,0,0,170,34.4,0.917
0,0,0,0,0.353068627,0,0,0,0,0,0,0,0,99.64693137,0,0,0,0,0,0,0,0,0,0,0,0,0,0,0,0,0,0,0,0,0,0,0,0,0,0,0,0,0,0,0,0,0,0,0,0,0,0,0,0,0,0,0,0,0,0,0,0,0,0,0,0,0,0,0,0,0,0,0,1,0,0,0,0,0,0,0,0,0,0,0,0,0,0,400,4,249,0,0,0,3,3,0,0,0,60,5.7,0.265
0,0,0,0,0.353068627,0,0,0,0,0,0,0,0,99.64693137,0,0,0,0,0,0,0,0,0,0,0,0,0,0,0,0,0,0,0,0,0,0,0,0,0,0,0,0,0,0,0,0,0,0,0,0,0,0,0,0,0,0,0,0,0,0,0,0,0,0,0,0,0,0,0,0,0,0,0,1,0,0,0,0,0,0,0,0,0,0,0,0,0,0,400,4,275,0,0,0,3,3,0,0,0,60,5.7,0.353
0,0,0,0,0.353068627,0,0,0,0,0,0,0,0,99.64693137,0,0,0,0,0,0,0,0,0,0,0,0,0,0,0,0,0,0,0,0,0,0,0,0,0,0,0,0,0,0,0,0,0,0,0,0,0,0,0,0,0,0,0,0,0,0,0,0,0,0,0,0,0,0,0,0,0,0,0,1,0,0,0,0,0,0,0,0,0,0,0,0,0,0,400,4,300,0,0,0,3,3,0,0,0,60,5.7,0.971
0,0,0,0,0.353068627,0,0,0,0,0,0,0,0,99.64693137,0,0,0,0,0,0,0,0,0,0,0,0,0,0,0,0,0,0,0,0,0,0,0,0,0,0,0,0,0,0,0,0,0,0,0,0,0,0,0,0,0,0,0,0,0,0,0,0,0,0,0,0,0,0,0,0,0,0,0,1,0,0,0,0,0,0,0,0,0,0,0,0,0,0,400,4,325,0,0,0,3,3,0,0,0,60,5.7,1.24
0,0,0,0,0.353068627,0,0,0,0,0,0,0,0,99.64693137,0,0,0,0,0,0,0,0,0,0,0,0,0,0,0,0,0,0,0,0,0,0,0,0,0,0,0,0,0,0,0,0,0,0,0,0,0,0,0,0,0,0,0,0,0,0,0,0,0,0,0,0,0,0,0,0,0,0,0,1,0,0,0,0,0,0,0,0,0,0,0,0,0,0,400,4,350,0,0,0,3,3,0,0,0,60,5.7,2.74
0,0,0,0,0.353068627,0,0,0,0,0,0,0,0,99.64693137,0,0,0,0,0,0,0,0,0,0,0,0,0,0,0,0,0,0,0,0,0,0,0,0,0,0,0,0,0,0,0,0,0,0,0,0,0,0,0,0,0,0,0,0,0,0,0,0,0,0,0,0,0,0,0,0,0,0,0,1,0,0,0,0,0,0,0,0,0,0,0,0,0,0,400,4,375,0,0,0,3,3,0,0,0,60,5.7,3.97
0,0,0,0,0.353068627,0,0,0,0,0,0,0,0,99.64693137,0,0,0,0,0,0,0,0,0,0,0,0,0,0,0,0,0,0,0,0,0,0,0,0,0,0,0,0,0,0,0,0,0,0,0,0,0,0,0,0,0,0,0,0,0,0,0,0,0,0,0,0,0,0,0,0,0,0,0,1,0,0,0,0,0,0,0,0,0,0,0,0,0,0,400,4,400,0,0,0,3,3,0,0,0,60,5.7,10.5
0,0,0,0,0.353068627,0,0,0,0,0,0,0,0,99.64693137,0,0,0,0,0,0,0,0,0,0,0,0,0,0,0,0,0,0,0,0,0,0,0,0,0,0,0,0,0,0,0,0,0,0,0,0,0,0,0,0,0,0,0,0,0,0,0,0,0,0,0,0,0,0,0,0,0,0,0,1,0,0,0,0,0,0,0,0,0,0,0,0,0,0,400,4,425,0,0,0,3,3,0,0,0,60,5.7,14.3
0,0,0,0,0.353068627,0,0,0,0,0,0,0,0,99.64693137,0,0,0,0,0,0,0,0,0,0,0,0,0,0,0,0,0,0,0,0,0,0,0,0,0,0,0,0,0,0,0,0,0,0,0,0,0,0,0,0,0,0,0,0,0,0,0,0,0,0,0,0,0,0,0,0,0,0,0,1,0,0,0,0,0,0,0,0,0,0,0,0,0,0,400,4,450,0,0,0,3,3,0,0,0,60,5.7,20.1
0,0,0,0,0.353068627,0,0,0,0,0,0,0,0,99.64693137,0,0,0,0,0,0,0,0,0,0,0,0,0,0,0,0,0,0,0,0,0,0,0,0,0,0,0,0,0,0,0,0,0,0,0,0,0,0,0,0,0,0,0,0,0,0,0,0,0,0,0,0,0,0,0,0,0,0,0,1,0,0,0,0,0,0,0,0,0,0,0,0,0,0,400,4,475,0,0,0,3,3,0,0,0,60,5.7,22.5
0,0,0,0,0.353068627,0,0,0,0,0,0,0,0,99.64693137,0,0,0,0,0,0,0,0,0,0,0,0,0,0,0,0,0,0,0,0,0,0,0,0,0,0,0,0,0,0,0,0,0,0,0,0,0,0,0,0,0,0,0,0,0,0,0,0,0,0,0,0,0,0,0,0,0,0,0,1,0,0,0,0,0,0,0,0,0,0,0,0,0,0,400,4,500,0,0,0,3,3,0,0,0,60,5.7,29
0,0,0,0,0,1.05894306,0,0,0,0,0,0,0,98.94105694,0,0,0,0,0,0,0,0,0,0,0,0,0,0,0,0,0,0,0,0,0,0,0,0,0,0,0,0,0,0,0,0,0,0,0,0,0,0,0,0,0,0,0,0,0,0,0,0,0,0,0,0,0,0,0,0,0,0,0,0,0,0,1,0,0,0,0,0,0,0,0,0,0,0,400,3,300,0,0,0,6.9,93.1,0,0,0,60,1.14,0.858
0,0,0,0,0,1.05894306,0,0,0,0,0,0,0,98.94105694,0,0,0,0,0,0,0,0,0,0,0,0,0,0,0,0,0,0,0,0,0,0,0,0,0,0,0,0,0,0,0,0,0,0,0,0,0,0,0,0,0,0,0,0,0,0,0,0,0,0,0,0,0,0,0,0,0,0,0,0,0,0,1,0,0,0,0,0,0,0,0,0,0,0,400,3,350,0,0,0,6.9,93.1,0,0,0,60,1.14,8.15
0,0,0,0,0,1.05894306,0,0,0,0,0,0,0,98.94105694,0,0,0,0,0,0,0,0,0,0,0,0,0,0,0,0,0,0,0,0,0,0,0,0,0,0,0,0,0,0,0,0,0,0,0,0,0,0,0,0,0,0,0,0,0,0,0,0,0,0,0,0,0,0,0,0,0,0,0,0,0,0,1,0,0,0,0,0,0,0,0,0,0,0,400,3,400,0,0,0,6.9,93.1,0,0,0,60,1.14,21
0,0,0,0,0,1.05894306,0,0,0,0,0,0,0,98.94105694,0,0,0,0,0,0,0,0,0,0,0,0,0,0,0,0,0,0,0,0,0,0,0,0,0,0,0,0,0,0,0,0,0,0,0,0,0,0,0,0,0,0,0,0,0,0,0,0,0,0,0,0,0,0,0,0,0,0,0,0,0,0,1,0,0,0,0,0,0,0,0,0,0,0,400,3,451,0,0,0,6.9,93.1,0,0,0,60,1.14,33
0,0,0,0,0,1.05894306,0,0,0,0,0,0,0,98.94105694,0,0,0,0,0,0,0,0,0,0,0,0,0,0,0,0,0,0,0,0,0,0,0,0,0,0,0,0,0,0,0,0,0,0,0,0,0,0,0,0,0,0,0,0,0,0,0,0,0,0,0,0,0,0,0,0,0,0,0,0,0,0,1,0,0,0,0,0,0,0,0,0,0,0,400,3,500,0,0,0,6.9,93.1,0,0,0,60,1.14,49.8
0,0,0,0,0,0.939201349,0,0,0,0,0,0,0,98.12692487,0,0,0,0,0,0,0,0,0,0,0,0,0,0,0,0,0,0,0,0,0,0,0,0,0,0,0,0,0,0,0,0,0,0,0,0,0,0,0,0.93387378,0,0,0,0,0,0,0,0,0,0,0,0,0,0,0,0,0,0,0,0,0,0,1,0,0,0,0,0,0,0,0,0,0,0,400,3,200,0,0,0,6.9,93.1,0,0,0,60,1.14,0.858
0,0,0,0,0,0.939201349,0,0,0,0,0,0,0,98.12692487,0,0,0,0,0,0,0,0,0,0,0,0,0,0,0,0,0,0,0,0,0,0,0,0,0,0,0,0,0,0,0,0,0,0,0,0,0,0,0,0.93387378,0,0,0,0,0,0,0,0,0,0,0,0,0,0,0,0,0,0,0,0,0,0,1,0,0,0,0,0,0,0,0,0,0,0,400,3,249,0,0,0,6.9,93.1,0,0,0,60,1.14,3
0,0,0,0,0,0.939201349,0,0,0,0,0,0,0,98.12692487,0,0,0,0,0,0,0,0,0,0,0,0,0,0,0,0,0,0,0,0,0,0,0,0,0,0,0,0,0,0,0,0,0,0,0,0,0,0,0,0.93387378,0,0,0,0,0,0,0,0,0,0,0,0,0,0,0,0,0,0,0,0,0,0,1,0,0,0,0,0,0,0,0,0,0,0,400,3,299,0,0,0,6.9,93.1,0,0,0,60,1.14,10.3
0,0,0,0,0,0.939201349,0,0,0,0,0,0,0,98.12692487,0,0,0,0,0,0,0,0,0,0,0,0,0,0,0,0,0,0,0,0,0,0,0,0,0,0,0,0,0,0,0,0,0,0,0,0,0,0,0,0.93387378,0,0,0,0,0,0,0,0,0,0,0,0,0,0,0,0,0,0,0,0,0,0,1,0,0,0,0,0,0,0,0,0,0,0,400,3,349,0,0,0,6.9,93.1,0,0,0,60,1.14,25.8
0,0,0,0,0,0.939201349,0,0,0,0,0,0,0,98.12692487,0,0,0,0,0,0,0,0,0,0,0,0,0,0,0,0,0,0,0,0,0,0,0,0,0,0,0,0,0,0,0,0,0,0,0,0,0,0,0,0.93387378,0,0,0,0,0,0,0,0,0,0,0,0,0,0,0,0,0,0,0,0,0,0,1,0,0,0,0,0,0,0,0,0,0,0,400,3,400,0,0,0,6.9,93.1,0,0,0,60,1.14,43.3
0,0,0,0,0,0.939201349,0,0,0,0,0,0,0,98.12692487,0,0,0,0,0,0,0,0,0,0,0,0,0,0,0,0,0,0,0,0,0,0,0,0,0,0,0,0,0,0,0,0,0,0,0,0,0,0,0,0.93387378,0,0,0,0,0,0,0,0,0,0,0,0,0,0,0,0,0,0,0,0,0,0,1,0,0,0,0,0,0,0,0,0,0,0,400,3,450,0,0,0,6.9,93.1,0,0,0,60,1.14,57.5
0,0,0,0,0,0.939201349,0,0,0,0,0,0,0,98.12692487,0,0,0,0,0,0,0,0,0,0,0,0,0,0,0,0,0,0,0,0,0,0,0,0,0,0,0,0,0,0,0,0,0,0,0,0,0,0,0,0.93387378,0,0,0,0,0,0,0,0,0,0,0,0,0,0,0,0,0,0,0,0,0,0,1,0,0,0,0,0,0,0,0,0,0,0,400,3,500,0,0,0,6.9,93.1,0,0,0,60,1.14,64.8
0,0,0,0,0,1.235492356,1.594249092,0,0,0,0,0,0,97.17025855,0,0,0,0,0,0,0,0,0,0,0,0,0,0,0,0,0,0,0,0,0,0,0,0,0,0,0,0,0,0,0,0,0,0,0,0,0,0,0,0,0,0,0,0,0,0,0,0,0,0,0,0,0,0,0,0,0,0,0,0,0,0,1,0,0,0,0,0,0,0,0,0,0,0,400,3,200,0,0,0,6.9,93.1,0,0,0,60,1.14,1.29
0,0,0,0,0,1.235492356,1.594249092,0,0,0,0,0,0,97.17025855,0,0,0,0,0,0,0,0,0,0,0,0,0,0,0,0,0,0,0,0,0,0,0,0,0,0,0,0,0,0,0,0,0,0,0,0,0,0,0,0,0,0,0,0,0,0,0,0,0,0,0,0,0,0,0,0,0,0,0,0,0,0,1,0,0,0,0,0,0,0,0,0,0,0,400,3,250,0,0,0,6.9,93.1,0,0,0,60,1.14,8.15
0,0,0,0,0,1.235492356,1.594249092,0,0,0,0,0,0,97.17025855,0,0,0,0,0,0,0,0,0,0,0,0,0,0,0,0,0,0,0,0,0,0,0,0,0,0,0,0,0,0,0,0,0,0,0,0,0,0,0,0,0,0,0,0,0,0,0,0,0,0,0,0,0,0,0,0,0,0,0,0,0,0,1,0,0,0,0,0,0,0,0,0,0,0,400,3,300,0,0,0,6.9,93.1,0,0,0,60,1.14,22.3
