Repository: NathanSathishKumar/MLcAT_PediA

Welocme to the club Catlys!
Here, We provided the datasets of our work to invoke, rproduce and research.

File: WGSR_Conventional_Dataset.csv (part 20 of 27)
Ru,Rh,Ir,Cu,Pt,Au,Pd,Al2O3,G - Al2O3,Al2O4,MgO,TiO2,ZEO,CeO2,MnO,Y2O3,ZrO2,HAP,ACC,Tb4O7,HfO2,La2O3,Co3O4,ThO2,SiO2,Fe2O3,Fe2O4,Fe3O4,Sm2O3,Gd2O3,Yb2O3,CaO,NiO,Cr2O3,Ho2O3,BaO,Na2O,Nd2O3,Tm2O3,Er2O3,CuO,Mn2O3,Mo2C,Cs2O,YSZ,Li,Ce,Co,Mg,Fe,Mn,Zr,K,Ni,Ca,Cs,V,Rb,Y,Na,La,Gd,Yb,Zn,Re,Sr,Ba,Nd,Nb,A - MoC,Al,Si,Cr,IWI,SI,SGP,CP,HDP,WI,CI,UGC,SCT,FSP,ME,DP,SGC,LPRD,IWCI,Calc T (oC),Calc T. (hr),Temperature (C),H2 vol.%,O2 vol.%,CO2 vol.%,CO vol.%,H2O vol.%,CH4 vol.%,He vol.%,N2 vol.%,TOS (min),W/F (mg.min/ml),CO_Conversion
0,0,0,0,0,1.235492356,1.594249092,0,0,0,0,0,0,97.17025855,0,0,0,0,0,0,0,0,0,0,0,0,0,0,0,0,0,0,0,0,0,0,0,0,0,0,0,0,0,0,0,0,0,0,0,0,0,0,0,0,0,0,0,0,0,0,0,0,0,0,0,0,0,0,0,0,0,0,0,0,0,0,1,0,0,0,0,0,0,0,0,0,0,0,400,3,351,0,0,0,6.9,93.1,0,0,0,60,1.14,47.2
0,0,0,0,0,1.235492356,1.594249092,0,0,0,0,0,0,97.17025855,0,0,0,0,0,0,0,0,0,0,0,0,0,0,0,0,0,0,0,0,0,0,0,0,0,0,0,0,0,0,0,0,0,0,0,0,0,0,0,0,0,0,0,0,0,0,0,0,0,0,0,0,0,0,0,0,0,0,0,0,0,0,1,0,0,0,0,0,0,0,0,0,0,0,400,3,401,0,0,0,6.9,93.1,0,0,0,60,1.14,68.2
0,0,0,0,0,1.235492356,1.594249092,0,0,0,0,0,0,97.17025855,0,0,0,0,0,0,0,0,0,0,0,0,0,0,0,0,0,0,0,0,0,0,0,0,0,0,0,0,0,0,0,0,0,0,0,0,0,0,0,0,0,0,0,0,0,0,0,0,0,0,0,0,0,0,0,0,0,0,0,0,0,0,1,0,0,0,0,0,0,0,0,0,0,0,400,3,451,0,0,0,6.9,93.1,0,0,0,60,1.14,83.3
0,0,0,0,0,1.235492356,1.594249092,0,0,0,0,0,0,97.17025855,0,0,0,0,0,0,0,0,0,0,0,0,0,0,0,0,0,0,0,0,0,0,0,0,0,0,0,0,0,0,0,0,0,0,0,0,0,0,0,0,0,0,0,0,0,0,0,0,0,0,0,0,0,0,0,0,0,0,0,0,0,0,1,0,0,0,0,0,0,0,0,0,0,0,400,3,501,0,0,0,6.9,93.1,0,0,0,60,1.14,94.8
0,0,0,0,1.549192335,0.92063127,0,0,0,0,0,0,0,97.5301764,0,0,0,0,0,0,0,0,0,0,0,0,0,0,0,0,0,0,0,0,0,0,0,0,0,0,0,0,0,0,0,0,0,0,0,0,0,0,0,0,0,0,0,0,0,0,0,0,0,0,0,0,0,0,0,0,0,0,0,0,0,0,1,0,0,0,0,0,0,0,0,0,0,0,400,3,150,0,0,0,6.9,93.1,0,0,0,60,1.14,1.29
0,0,0,0,1.549192335,0.92063127,0,0,0,0,0,0,0,97.5301764,0,0,0,0,0,0,0,0,0,0,0,0,0,0,0,0,0,0,0,0,0,0,0,0,0,0,0,0,0,0,0,0,0,0,0,0,0,0,0,0,0,0,0,0,0,0,0,0,0,0,0,0,0,0,0,0,0,0,0,0,0,0,1,0,0,0,0,0,0,0,0,0,0,0,400,3,200,0,0,0,6.9,93.1,0,0,0,60,1.14,9.44
0,0,0,0,1.549192335,0.92063127,0,0,0,0,0,0,0,97.5301764,0,0,0,0,0,0,0,0,0,0,0,0,0,0,0,0,0,0,0,0,0,0,0,0,0,0,0,0,0,0,0,0,0,0,0,0,0,0,0,0,0,0,0,0,0,0,0,0,0,0,0,0,0,0,0,0,0,0,0,0,0,0,1,0,0,0,0,0,0,0,0,0,0,0,400,3,250,0,0,0,6.9,93.1,0,0,0,60,1.14,43.3
0,0,0,0,1.549192335,0.92063127,0,0,0,0,0,0,0,97.5301764,0,0,0,0,0,0,0,0,0,0,0,0,0,0,0,0,0,0,0,0,0,0,0,0,0,0,0,0,0,0,0,0,0,0,0,0,0,0,0,0,0,0,0,0,0,0,0,0,0,0,0,0,0,0,0,0,0,0,0,0,0,0,1,0,0,0,0,0,0,0,0,0,0,0,400,3,300,0,0,0,6.9,93.1,0,0,0,60,1.14,88.4
0,0,0,0,1.549192335,0.92063127,0,0,0,0,0,0,0,97.5301764,0,0,0,0,0,0,0,0,0,0,0,0,0,0,0,0,0,0,0,0,0,0,0,0,0,0,0,0,0,0,0,0,0,0,0,0,0,0,0,0,0,0,0,0,0,0,0,0,0,0,0,0,0,0,0,0,0,0,0,0,0,0,1,0,0,0,0,0,0,0,0,0,0,0,400,3,350,0,0,0,6.9,93.1,0,0,0,60,1.14,99.6
0,0,0,0,1.549192335,0.92063127,0,0,0,0,0,0,0,97.5301764,0,0,0,0,0,0,0,0,0,0,0,0,0,0,0,0,0,0,0,0,0,0,0,0,0,0,0,0,0,0,0,0,0,0,0,0,0,0,0,0,0,0,0,0,0,0,0,0,0,0,0,0,0,0,0,0,0,0,0,0,0,0,1,0,0,0,0,0,0,0,0,0,0,0,400,3,400,0,0,0,6.9,93.1,0,0,0,60,1.14,99.1
0,0,0,0,1.549192335,0.92063127,0,0,0,0,0,0,0,97.5301764,0,0,0,0,0,0,0,0,0,0,0,0,0,0,0,0,0,0,0,0,0,0,0,0,0,0,0,0,0,0,0,0,0,0,0,0,0,0,0,0,0,0,0,0,0,0,0,0,0,0,0,0,0,0,0,0,0,0,0,0,0,0,1,0,0,0,0,0,0,0,0,0,0,0,400,3,450,0,0,0,6.9,93.1,0,0,0,60,1.14,98.7
0,0,0,0,1.549192335,0.92063127,0,0,0,0,0,0,0,97.5301764,0,0,0,0,0,0,0,0,0,0,0,0,0,0,0,0,0,0,0,0,0,0,0,0,0,0,0,0,0,0,0,0,0,0,0,0,0,0,0,0,0,0,0,0,0,0,0,0,0,0,0,0,0,0,0,0,0,0,0,0,0,0,1,0,0,0,0,0,0,0,0,0,0,0,400,3,500,0,0,0,6.9,93.1,0,0,0,60,1.14,97
0,0,0,0,0,0,0.725772833,0,0,0,0,0,0,99.27422717,0,0,0,0,0,0,0,0,0,0,0,0,0,0,0,0,0,0,0,0,0,0,0,0,0,0,0,0,0,0,0,0,0,0,0,0,0,0,0,0,0,0,0,0,0,0,0,0,0,0,0,0,0,0,0,0,0,0,0,0,0,0,1,0,0,0,0,0,0,0,0,0,0,0,400,3,401,0,0,0,6.9,93.1,0,0,0,60,1.14,51.5
0,0,0,0,0,0,0.725772833,0,0,0,0,0,0,99.27422717,0,0,0,0,0,0,0,0,0,0,0,0,0,0,0,0,0,0,0,0,0,0,0,0,0,0,0,0,0,0,0,0,0,0,0,0,0,0,0,0,0,0,0,0,0,0,0,0,0,0,0,0,0,0,0,0,0,0,0,0,0,0,1,0,0,0,0,0,0,0,0,0,0,0,400,3,451,0,0,0,6.9,93.1,0,0,0,60,1.14,79.4
0,0,0,0,0,0,0.725772833,0,0,0,0,0,0,99.27422717,0,0,0,0,0,0,0,0,0,0,0,0,0,0,0,0,0,0,0,0,0,0,0,0,0,0,0,0,0,0,0,0,0,0,0,0,0,0,0,0,0,0,0,0,0,0,0,0,0,0,0,0,0,0,0,0,0,0,0,0,0,0,1,0,0,0,0,0,0,0,0,0,0,0,400,3,500,0,0,0,6.9,93.1,0,0,0,60,1.14,86.7
0,0,0,0,0,0,0.725772833,0,0,0,0,0,0,99.27422717,0,0,0,0,0,0,0,0,0,0,0,0,0,0,0,0,0,0,0,0,0,0,0,0,0,0,0,0,0,0,0,0,0,0,0,0,0,0,0,0,0,0,0,0,0,0,0,0,0,0,0,0,0,0,0,0,0,0,0,0,0,0,1,0,0,0,0,0,0,0,0,0,0,0,400,3,350,0,0,0,6.9,93.1,0,0,0,60,1.14,25.8
0,0,0,0,0,0,0.725772833,0,0,0,0,0,0,99.27422717,0,0,0,0,0,0,0,0,0,0,0,0,0,0,0,0,0,0,0,0,0,0,0,0,0,0,0,0,0,0,0,0,0,0,0,0,0,0,0,0,0,0,0,0,0,0,0,0,0,0,0,0,0,0,0,0,0,0,0,0,0,0,1,0,0,0,0,0,0,0,0,0,0,0,400,3,300,0,0,0,6.9,93.1,0,0,0,60,1.14,10.3
0,0,0,0,0.52089281,0,0,0,0,0,0,0,0,99.47910719,0,0,0,0,0,0,0,0,0,0,0,0,0,0,0,0,0,0,0,0,0,0,0,0,0,0,0,0,0,0,0,0,0,0,0,0,0,0,0,0,0,0,0,0,0,0,0,0,0,0,0,0,0,0,0,0,0,0,0,0,0,0,1,0,0,0,0,0,0,0,0,0,0,0,400,3,199,0,0,0,6.9,93.1,0,0,0,60,1.14,4.72
0,0,0,0,0.52089281,0,0,0,0,0,0,0,0,99.47910719,0,0,0,0,0,0,0,0,0,0,0,0,0,0,0,0,0,0,0,0,0,0,0,0,0,0,0,0,0,0,0,0,0,0,0,0,0,0,0,0,0,0,0,0,0,0,0,0,0,0,0,0,0,0,0,0,0,0,0,0,0,0,1,0,0,0,0,0,0,0,0,0,0,0,400,3,250,0,0,0,6.9,93.1,0,0,0,60,1.14,27.9
0,0,0,0,0.52089281,0,0,0,0,0,0,0,0,99.47910719,0,0,0,0,0,0,0,0,0,0,0,0,0,0,0,0,0,0,0,0,0,0,0,0,0,0,0,0,0,0,0,0,0,0,0,0,0,0,0,0,0,0,0,0,0,0,0,0,0,0,0,0,0,0,0,0,0,0,0,0,0,0,1,0,0,0,0,0,0,0,0,0,0,0,400,3,300,0,0,0,6.9,93.1,0,0,0,60,1.14,67
0,0,0,0,0.52089281,0,0,0,0,0,0,0,0,99.47910719,0,0,0,0,0,0,0,0,0,0,0,0,0,0,0,0,0,0,0,0,0,0,0,0,0,0,0,0,0,0,0,0,0,0,0,0,0,0,0,0,0,0,0,0,0,0,0,0,0,0,0,0,0,0,0,0,0,0,0,0,0,0,1,0,0,0,0,0,0,0,0,0,0,0,400,3,351,0,0,0,6.9,93.1,0,0,0,60,1.14,83.7
0,0,0,0,0.52089281,0,0,0,0,0,0,0,0,99.47910719,0,0,0,0,0,0,0,0,0,0,0,0,0,0,0,0,0,0,0,0,0,0,0,0,0,0,0,0,0,0,0,0,0,0,0,0,0,0,0,0,0,0,0,0,0,0,0,0,0,0,0,0,0,0,0,0,0,0,0,0,0,0,1,0,0,0,0,0,0,0,0,0,0,0,400,3,400,0,0,0,6.9,93.1,0,0,0,60,1.14,84.5
0,0,0,0,0.52089281,0,0,0,0,0,0,0,0,99.47910719,0,0,0,0,0,0,0,0,0,0,0,0,0,0,0,0,0,0,0,0,0,0,0,0,0,0,0,0,0,0,0,0,0,0,0,0,0,0,0,0,0,0,0,0,0,0,0,0,0,0,0,0,0,0,0,0,0,0,0,0,0,0,1,0,0,0,0,0,0,0,0,0,0,0,400,3,451,0,0,0,6.9,93.1,0,0,0,60,1.14,86.3
0,0,0,0,0.52089281,0,0,0,0,0,0,0,0,99.47910719,0,0,0,0,0,0,0,0,0,0,0,0,0,0,0,0,0,0,0,0,0,0,0,0,0,0,0,0,0,0,0,0,0,0,0,0,0,0,0,0,0,0,0,0,0,0,0,0,0,0,0,0,0,0,0,0,0,0,0,0,0,0,1,0,0,0,0,0,0,0,0,0,0,0,400,3,500,0,0,0,6.9,93.1,0,0,0,60,1.14,87.6
0,0,0,0,0.365951909,0,0,0,0,0,0,0,0,0,99.63404809,0,0,0,0,0,0,0,0,0,0,0,0,0,0,0,0,0,0,0,0,0,0,0,0,0,0,0,0,0,0,0,0,0,0,0,0,0,0,0,0,0,0,0,0,0,0,0,0,0,0,0,0,0,0,0,0,0,0,1,0,0,0,0,0,0,0,0,0,0,0,0,0,0,350,4,200,29.85,0,0,2.99,26.12,0,0,0,60,0.7,0.0353
0,0,0,0,0.365951909,0,0,0,0,0,0,0,0,0,99.63404809,0,0,0,0,0,0,0,0,0,0,0,0,0,0,0,0,0,0,0,0,0,0,0,0,0,0,0,0,0,0,0,0,0,0,0,0,0,0,0,0,0,0,0,0,0,0,0,0,0,0,0,0,0,0,0,0,0,0,1,0,0,0,0,0,0,0,0,0,0,0,0,0,0,350,4,250,29.85,0,0,2.99,26.12,0,0,0,60,0.7,4.32
0,0,0,0,0.365951909,0,0,0,0,0,0,0,0,0,99.63404809,0,0,0,0,0,0,0,0,0,0,0,0,0,0,0,0,0,0,0,0,0,0,0,0,0,0,0,0,0,0,0,0,0,0,0,0,0,0,0,0,0,0,0,0,0,0,0,0,0,0,0,0,0,0,0,0,0,0,1,0,0,0,0,0,0,0,0,0,0,0,0,0,0,350,4,275,29.85,0,0,2.99,26.12,0,0,0,60,0.7,6.73
0,0,0,0,0.365951909,0,0,0,0,0,0,0,0,0,99.63404809,0,0,0,0,0,0,0,0,0,0,0,0,0,0,0,0,0,0,0,0,0,0,0,0,0,0,0,0,0,0,0,0,0,0,0,0,0,0,0,0,0,0,0,0,0,0,0,0,0,0,0,0,0,0,0,0,0,0,1,0,0,0,0,0,0,0,0,0,0,0,0,0,0,350,4,300,29.85,0,0,2.99,26.12,0,0,0,60,0.7,12.8
0,0,0,0,0.365951909,0,0,0,0,0,0,0,0,0,99.63404809,0,0,0,0,0,0,0,0,0,0,0,0,0,0,0,0,0,0,0,0,0,0,0,0,0,0,0,0,0,0,0,0,0,0,0,0,0,0,0,0,0,0,0,0,0,0,0,0,0,0,0,0,0,0,0,0,0,0,1,0,0,0,0,0,0,0,0,0,0,0,0,0,0,350,4,350,29.85,0,0,2.99,26.12,0,0,0,60,0.7,49.6
0,0,0,0,0.365951909,0,0,0,0,0,0,0,0,0,99.63404809,0,0,0,0,0,0,0,0,0,0,0,0,0,0,0,0,0,0,0,0,0,0,0,0,0,0,0,0,0,0,0,0,0,0,0,0,0,0,0,0,0,0,0,0,0,0,0,0,0,0,0,0,0,0,0,0,0,0,1,0,0,0,0,0,0,0,0,0,0,0,0,0,0,350,4,402,29.85,0,0,2.99,26.12,0,0,0,60,0.7,77.8
0,0,0,0,0.365951909,0,0,0,0,0,0,0,0,0,99.63404809,0,0,0,0,0,0,0,0,0,0,0,0,0,0,0,0,0,0,0,0,0,0,0,0,0,0,0,0,0,0,0,0,0,0,0,0,0,0,0,0,0,0,0,0,0,0,0,0,0,0,0,0,0,0,0,0,0,0,1,0,0,0,0,0,0,0,0,0,0,0,0,0,0,350,4,451,29.85,0,0,2.99,26.12,0,0,0,60,0.7,79.5
0,0,0,0,0.883295878,0,0,0,0,0,0,0,0,99.11670412,0,0,0,0,0,0,0,0,0,0,0,0,0,0,0,0,0,0,0,0,0,0,0,0,0,0,0,0,0,0,0,0,0,0,0,0,0,0,0,0,0,0,0,0,0,0,0,0,0,0,0,0,0,0,0,0,0,0,0,1,0,0,0,0,0,0,0,0,0,0,0,0,0,0,350,4,200,29.85,0,0,2.99,26.12,0,0,0,60,0.7,5.55
0,0,0,0,0.883295878,0,0,0,0,0,0,0,0,99.11670412,0,0,0,0,0,0,0,0,0,0,0,0,0,0,0,0,0,0,0,0,0,0,0,0,0,0,0,0,0,0,0,0,0,0,0,0,0,0,0,0,0,0,0,0,0,0,0,0,0,0,0,0,0,0,0,0,0,0,0,1,0,0,0,0,0,0,0,0,0,0,0,0,0,0,350,4,250,29.85,0,0,2.99,26.12,0,0,0,60,0.7,16.7
0,0,0,0,0.883295878,0,0,0,0,0,0,0,0,99.11670412,0,0,0,0,0,0,0,0,0,0,0,0,0,0,0,0,0,0,0,0,0,0,0,0,0,0,0,0,0,0,0,0,0,0,0,0,0,0,0,0,0,0,0,0,0,0,0,0,0,0,0,0,0,0,0,0,0,0,0,1,0,0,0,0,0,0,0,0,0,0,0,0,0,0,350,4,275,29.85,0,0,2.99,26.12,0,0,0,60,0.7,33.2
0,0,0,0,0.883295878,0,0,0,0,0,0,0,0,99.11670412,0,0,0,0,0,0,0,0,0,0,0,0,0,0,0,0,0,0,0,0,0,0,0,0,0,0,0,0,0,0,0,0,0,0,0,0,0,0,0,0,0,0,0,0,0,0,0,0,0,0,0,0,0,0,0,0,0,0,0,1,0,0,0,0,0,0,0,0,0,0,0,0,0,0,350,4,300,29.85,0,0,2.99,26.12,0,0,0,60,0.7,58
0,0,0,0,0.883295878,0,0,0,0,0,0,0,0,99.11670412,0,0,0,0,0,0,0,0,0,0,0,0,0,0,0,0,0,0,0,0,0,0,0,0,0,0,0,0,0,0,0,0,0,0,0,0,0,0,0,0,0,0,0,0,0,0,0,0,0,0,0,0,0,0,0,0,0,0,0,1,0,0,0,0,0,0,0,0,0,0,0,0,0,0,350,4,350,29.85,0,0,2.99,26.12,0,0,0,60,0.7,85.1
0,0,0,0,0.883295878,0,0,0,0,0,0,0,0,99.11670412,0,0,0,0,0,0,0,0,0,0,0,0,0,0,0,0,0,0,0,0,0,0,0,0,0,0,0,0,0,0,0,0,0,0,0,0,0,0,0,0,0,0,0,0,0,0,0,0,0,0,0,0,0,0,0,0,0,0,0,1,0,0,0,0,0,0,0,0,0,0,0,0,0,0,350,4,402,29.85,0,0,2.99,26.12,0,0,0,60,0.7,89.4
0,0,0,0,0.883295878,0,0,0,0,0,0,0,0,99.11670412,0,0,0,0,0,0,0,0,0,0,0,0,0,0,0,0,0,0,0,0,0,0,0,0,0,0,0,0,0,0,0,0,0,0,0,0,0,0,0,0,0,0,0,0,0,0,0,0,0,0,0,0,0,0,0,0,0,0,0,1,0,0,0,0,0,0,0,0,0,0,0,0,0,0,350,4,451,29.85,0,0,2.99,26.12,0,0,0,60,0.7,86.3
0,0,0,0,0.182391888,0,0,0,0,0,0,0,0,0,99.81760811,0,0,0,0,0,0,0,0,0,0,0,0,0,0,0,0,0,0,0,0,0,0,0,0,0,0,0,0,0,0,0,0,0,0,0,0,0,0,0,0,0,0,0,0,0,0,0,0,0,0,0,0,0,0,0,0,0,0,1,0,0,0,0,0,0,0,0,0,0,0,0,0,0,350,4,199,29.85,0,0,2.99,26.12,0,0,0,60,0.7,0.297
0,0,0,0,0.182391888,0,0,0,0,0,0,0,0,0,99.81760811,0,0,0,0,0,0,0,0,0,0,0,0,0,0,0,0,0,0,0,0,0,0,0,0,0,0,0,0,0,0,0,0,0,0,0,0,0,0,0,0,0,0,0,0,0,0,0,0,0,0,0,0,0,0,0,0,0,0,1,0,0,0,0,0,0,0,0,0,0,0,0,0,0,350,4,250,29.85,0,0,2.99,26.12,0,0,0,60,0.7,0.385
0,0,0,0,0.182391888,0,0,0,0,0,0,0,0,0,99.81760811,0,0,0,0,0,0,0,0,0,0,0,0,0,0,0,0,0,0,0,0,0,0,0,0,0,0,0,0,0,0,0,0,0,0,0,0,0,0,0,0,0,0,0,0,0,0,0,0,0,0,0,0,0,0,0,0,0,0,1,0,0,0,0,0,0,0,0,0,0,0,0,0,0,350,4,275,29.85,0,0,2.99,26.12,0,0,0,60,0.7,5.94
0,0,0,0,0.182391888,0,0,0,0,0,0,0,0,0,99.81760811,0,0,0,0,0,0,0,0,0,0,0,0,0,0,0,0,0,0,0,0,0,0,0,0,0,0,0,0,0,0,0,0,0,0,0,0,0,0,0,0,0,0,0,0,0,0,0,0,0,0,0,0,0,0,0,0,0,0,1,0,0,0,0,0,0,0,0,0,0,0,0,0,0,350,4,300,29.85,0,0,2.99,26.12,0,0,0,60,0.7,9.13
0,0,0,0,0.182391888,0,0,0,0,0,0,0,0,0,99.81760811,0,0,0,0,0,0,0,0,0,0,0,0,0,0,0,0,0,0,0,0,0,0,0,0,0,0,0,0,0,0,0,0,0,0,0,0,0,0,0,0,0,0,0,0,0,0,0,0,0,0,0,0,0,0,0,0,0,0,1,0,0,0,0,0,0,0,0,0,0,0,0,0,0,350,4,350,29.85,0,0,2.99,26.12,0,0,0,60,0.7,20.5
0,0,0,0,0.182391888,0,0,0,0,0,0,0,0,0,99.81760811,0,0,0,0,0,0,0,0,0,0,0,0,0,0,0,0,0,0,0,0,0,0,0,0,0,0,0,0,0,0,0,0,0,0,0,0,0,0,0,0,0,0,0,0,0,0,0,0,0,0,0,0,0,0,0,0,0,0,1,0,0,0,0,0,0,0,0,0,0,0,0,0,0,350,4,401,29.85,0,0,2.99,26.12,0,0,0,60,0.7,66
0,0,0,0,0.182391888,0,0,0,0,0,0,0,0,0,99.81760811,0,0,0,0,0,0,0,0,0,0,0,0,0,0,0,0,0,0,0,0,0,0,0,0,0,0,0,0,0,0,0,0,0,0,0,0,0,0,0,0,0,0,0,0,0,0,0,0,0,0,0,0,0,0,0,0,0,0,1,0,0,0,0,0,0,0,0,0,0,0,0,0,0,350,4,451,29.85,0,0,2.99,26.12,0,0,0,60,0.7,76.1
0,0,0,0,0.441387779,0,0,0,0,0,0,0,0,99.55861222,0,0,0,0,0,0,0,0,0,0,0,0,0,0,0,0,0,0,0,0,0,0,0,0,0,0,0,0,0,0,0,0,0,0,0,0,0,0,0,0,0,0,0,0,0,0,0,0,0,0,0,0,0,0,0,0,0,0,0,1,0,0,0,0,0,0,0,0,0,0,0,0,0,0,350,4,200,29.85,0,0,2.99,26.12,0,0,0,60,0.7,6.07
0,0,0,0,0.441387779,0,0,0,0,0,0,0,0,99.55861222,0,0,0,0,0,0,0,0,0,0,0,0,0,0,0,0,0,0,0,0,0,0,0,0,0,0,0,0,0,0,0,0,0,0,0,0,0,0,0,0,0,0,0,0,0,0,0,0,0,0,0,0,0,0,0,0,0,0,0,1,0,0,0,0,0,0,0,0,0,0,0,0,0,0,350,4,250,29.85,0,0,2.99,26.12,0,0,0,60,0.7,10.4
0,0,0,0,0.441387779,0,0,0,0,0,0,0,0,99.55861222,0,0,0,0,0,0,0,0,0,0,0,0,0,0,0,0,0,0,0,0,0,0,0,0,0,0,0,0,0,0,0,0,0,0,0,0,0,0,0,0,0,0,0,0,0,0,0,0,0,0,0,0,0,0,0,0,0,0,0,1,0,0,0,0,0,0,0,0,0,0,0,0,0,0,350,4,275,29.85,0,0,2.99,26.12,0,0,0,60,0.7,20.1
0,0,0,0,0.441387779,0,0,0,0,0,0,0,0,99.55861222,0,0,0,0,0,0,0,0,0,0,0,0,0,0,0,0,0,0,0,0,0,0,0,0,0,0,0,0,0,0,0,0,0,0,0,0,0,0,0,0,0,0,0,0,0,0,0,0,0,0,0,0,0,0,0,0,0,0,0,1,0,0,0,0,0,0,0,0,0,0,0,0,0,0,350,4,300,29.85,0,0,2.99,26.12,0,0,0,60,0.7,44.3
0,0,0,0,0.441387779,0,0,0,0,0,0,0,0,99.55861222,0,0,0,0,0,0,0,0,0,0,0,0,0,0,0,0,0,0,0,0,0,0,0,0,0,0,0,0,0,0,0,0,0,0,0,0,0,0,0,0,0,0,0,0,0,0,0,0,0,0,0,0,0,0,0,0,0,0,0,1,0,0,0,0,0,0,0,0,0,0,0,0,0,0,350,4,350,29.85,0,0,2.99,26.12,0,0,0,60,0.7,73
0,0,0,0,0.441387779,0,0,0,0,0,0,0,0,99.55861222,0,0,0,0,0,0,0,0,0,0,0,0,0,0,0,0,0,0,0,0,0,0,0,0,0,0,0,0,0,0,0,0,0,0,0,0,0,0,0,0,0,0,0,0,0,0,0,0,0,0,0,0,0,0,0,0,0,0,0,1,0,0,0,0,0,0,0,0,0,0,0,0,0,0,350,4,400,29.85,0,0,2.99,26.12,0,0,0,60,0.7,89.1
0,0,0,0,0.441387779,0,0,0,0,0,0,0,0,99.55861222,0,0,0,0,0,0,0,0,0,0,0,0,0,0,0,0,0,0,0,0,0,0,0,0,0,0,0,0,0,0,0,0,0,0,0,0,0,0,0,0,0,0,0,0,0,0,0,0,0,0,0,0,0,0,0,0,0,0,0,1,0,0,0,0,0,0,0,0,0,0,0,0,0,0,350,4,451,29.85,0,0,2.99,26.12,0,0,0,60,0.7,85.5
0,0,0,0,0.310131433,0,0,0,0,0,0,0,0,0,0,0,0,0,0,0,0,0,0,0,99.68986857,0,0,0,0,0,0,0,0,0,0,0,0,0,0,0,0,0,0,0,0,0,0,0,0,0,0,0,0,0,0,0,0,0,0,0,0,0,0,0,0,0,0,0,0,0,0,0,0,1,0,0,0,0,0,0,0,0,0,0,0,0,0,0,400,4,150,0,0,0,2,10,0,0,0,60,1.5,0.0856
0,0,0,0,0.310131433,0,0,0,0,0,0,0,0,0,0,0,0,0,0,0,0,0,0,0,99.68986857,0,0,0,0,0,0,0,0,0,0,0,0,0,0,0,0,0,0,0,0,0,0,0,0,0,0,0,0,0,0,0,0,0,0,0,0,0,0,0,0,0,0,0,0,0,0,0,0,1,0,0,0,0,0,0,0,0,0,0,0,0,0,0,400,4,224,0,0,0,2,10,0,0,0,60,1.5,0.000758
0,0,0,0,0.310131433,0,0,0,0,0,0,0,0,0,0,0,0,0,0,0,0,0,0,0,99.68986857,0,0,0,0,0,0,0,0,0,0,0,0,0,0,0,0,0,0,0,0,0,0,0,0,0,0,0,0,0,0,0,0,0,0,0,0,0,0,0,0,0,0,0,0,0,0,0,0,1,0,0,0,0,0,0,0,0,0,0,0,0,0,0,400,4,250,0,0,0,2,10,0,0,0,60,1.5,0.654
0,0,0,0,0.310131433,0,0,0,0,0,0,0,0,0,0,0,0,0,0,0,0,0,0,0,99.68986857,0,0,0,0,0,0,0,0,0,0,0,0,0,0,0,0,0,0,0,0,0,0,0,0,0,0,0,0,0,0,0,0,0,0,0,0,0,0,0,0,0,0,0,0,0,0,0,0,1,0,0,0,0,0,0,0,0,0,0,0,0,0,0,400,4,275,0,0,0,2,10,0,0,0,60,1.5,1.08
0,0,0,0,0.310131433,0,0,0,0,0,0,0,0,0,0,0,0,0,0,0,0,0,0,0,99.68986857,0,0,0,0,0,0,0,0,0,0,0,0,0,0,0,0,0,0,0,0,0,0,0,0,0,0,0,0,0,0,0,0,0,0,0,0,0,0,0,0,0,0,0,0,0,0,0,0,1,0,0,0,0,0,0,0,0,0,0,0,0,0,0,400,4,300,0,0,0,2,10,0,0,0,60,1.5,2.07
0,0,0,0,0.310131433,0,0,0,0,0,0,0,0,0,0,0,0,0,0,0,0,0,0,0,99.68986857,0,0,0,0,0,0,0,0,0,0,0,0,0,0,0,0,0,0,0,0,0,0,0,0,0,0,0,0,0,0,0,0,0,0,0,0,0,0,0,0,0,0,0,0,0,0,0,0,1,0,0,0,0,0,0,0,0,0,0,0,0,0,0,400,4,324,0,0,0,2,10,0,0,0,60,1.5,4.21
0,0,0,0,0.310131433,0,0,0,0,0,0,0,0,0,0,0,0,0,0,0,0,0,0,0,99.68986857,0,0,0,0,0,0,0,0,0,0,0,0,0,0,0,0,0,0,0,0,0,0,0,0,0,0,0,0,0,0,0,0,0,0,0,0,0,0,0,0,0,0,0,0,0,0,0,0,1,0,0,0,0,0,0,0,0,0,0,0,0,0,0,400,4,350,0,0,0,2,10,0,0,0,60,1.5,7.13
0,0,0,0,0.295717764,0,0,0,0,0,0,0,0,0,0,0,0,0,0,0,0,0,0,0,92.17617654,0,0,0,0,0,0,0,0,0,0,0,0,0,0,0,0,0,0,0,0,0,0,0,0,0,0,0,0,0,0,0,0,0,0,7.528105692,0,0,0,0,0,0,0,0,0,0,0,0,0,1,0,0,0,0,0,0,0,0,0,0,0,0,0,0,400,4,150,0,0,0,2,10,0,0,0,60,1.5,1.9
0,0,0,0,0.295717764,0,0,0,0,0,0,0,0,0,0,0,0,0,0,0,0,0,0,0,92.17617654,0,0,0,0,0,0,0,0,0,0,0,0,0,0,0,0,0,0,0,0,0,0,0,0,0,0,0,0,0,0,0,0,0,0,7.528105692,0,0,0,0,0,0,0,0,0,0,0,0,0,1,0,0,0,0,0,0,0,0,0,0,0,0,0,0,400,4,175,0,0,0,2,10,0,0,0,60,1.5,6.42
0,0,0,0,0.295717764,0,0,0,0,0,0,0,0,0,0,0,0,0,0,0,0,0,0,0,92.17617654,0,0,0,0,0,0,0,0,0,0,0,0,0,0,0,0,0,0,0,0,0,0,0,0,0,0,0,0,0,0,0,0,0,0,7.528105692,0,0,0,0,0,0,0,0,0,0,0,0,0,1,0,0,0,0,0,0,0,0,0,0,0,0,0,0,400,4,200,0,0,0,2,10,0,0,0,60,1.5,26.1
0,0,0,0,0.295717764,0,0,0,0,0,0,0,0,0,0,0,0,0,0,0,0,0,0,0,92.17617654,0,0,0,0,0,0,0,0,0,0,0,0,0,0,0,0,0,0,0,0,0,0,0,0,0,0,0,0,0,0,0,0,0,0,7.528105692,0,0,0,0,0,0,0,0,0,0,0,0,0,1,0,0,0,0,0,0,0,0,0,0,0,0,0,0,400,4,225,0,0,0,2,10,0,0,0,60,1.5,60.5
0,0,0,0,0.295717764,0,0,0,0,0,0,0,0,0,0,0,0,0,0,0,0,0,0,0,92.17617654,0,0,0,0,0,0,0,0,0,0,0,0,0,0,0,0,0,0,0,0,0,0,0,0,0,0,0,0,0,0,0,0,0,0,7.528105692,0,0,0,0,0,0,0,0,0,0,0,0,0,1,0,0,0,0,0,0,0,0,0,0,0,0,0,0,400,4,250,0,0,0,2,10,0,0,0,60,1.5,98.6
0,0,0,0,0.295717764,0,0,0,0,0,0,0,0,0,0,0,0,0,0,0,0,0,0,0,92.17617654,0,0,0,0,0,0,0,0,0,0,0,0,0,0,0,0,0,0,0,0,0,0,0,0,0,0,0,0,0,0,0,0,0,0,7.528105692,0,0,0,0,0,0,0,0,0,0,0,0,0,1,0,0,0,0,0,0,0,0,0,0,0,0,0,0,400,4,274,0,0,0,2,10,0,0,0,60,1.5,98.6
0,0,0,0,0.295717764,0,0,0,0,0,0,0,0,0,0,0,0,0,0,0,0,0,0,0,92.17617654,0,0,0,0,0,0,0,0,0,0,0,0,0,0,0,0,0,0,0,0,0,0,0,0,0,0,0,0,0,0,0,0,0,0,7.528105692,0,0,0,0,0,0,0,0,0,0,0,0,0,1,0,0,0,0,0,0,0,0,0,0,0,0,0,0,400,4,300,0,0,0,2,10,0,0,0,60,1.5,98.6
0,0,0,0,0.295717764,0,0,0,0,0,0,0,0,0,0,0,0,0,0,0,0,0,0,0,92.17617654,0,0,0,0,0,0,0,0,0,0,0,0,0,0,0,0,0,0,0,0,0,0,0,0,0,0,0,0,0,0,0,0,0,0,7.528105692,0,0,0,0,0,0,0,0,0,0,0,0,0,1,0,0,0,0,0,0,0,0,0,0,0,0,0,0,400,4,325,0,0,0,2,10,0,0,0,60,1.5,98.5
0,0,0,0,0.295717764,0,0,0,0,0,0,0,0,0,0,0,0,0,0,0,0,0,0,0,92.17617654,0,0,0,0,0,0,0,0,0,0,0,0,0,0,0,0,0,0,0,0,0,0,0,0,0,0,0,0,0,0,0,0,0,0,7.528105692,0,0,0,0,0,0,0,0,0,0,0,0,0,1,0,0,0,0,0,0,0,0,0,0,0,0,0,0,400,4,350,0,0,0,2,10,0,0,0,60,1.5,98.5
0,0,0,0,0,0,2.61858635,0,0,0,0,0,0,0,0,0,0,0,0,0,0,48.69070683,48.69070683,0,0,0,0,0,0,0,0,0,0,0,0,0,0,0,0,0,0,0,0,0,0,0,0,0,0,0,0,0,0,0,0,0,0,0,0,0,0,0,0,0,0,0,0,0,0,0,0,0,0,1,0,0,0,0,0,0,0,0,0,0,0,0,0,0,500,1,4.78,37,0,8.5,7,22,0,0,0,60,2.5,48
0,0,0,0,0,0,2.61858635,0,0,0,0,0,0,0,0,0,0,0,0,0,0,48.69070683,48.69070683,0,0,0,0,0,0,0,0,0,0,0,0,0,0,0,0,0,0,0,0,0,0,0,0,0,0,0,0,0,0,0,0,0,0,0,0,0,0,0,0,0,0,0,0,0,0,0,0,0,0,1,0,0,0,0,0,0,0,0,0,0,0,0,0,0,500,1,25,37,0,8.5,7,22,0,0,0,60,2.5,45.1
0,0,0,0,0,0,2.61858635,0,0,0,0,0,0,0,0,0,0,0,0,0,0,48.69070683,48.69070683,0,0,0,0,0,0,0,0,0,0,0,0,0,0,0,0,0,0,0,0,0,0,0,0,0,0,0,0,0,0,0,0,0,0,0,0,0,0,0,0,0,0,0,0,0,0,0,0,0,0,1,0,0,0,0,0,0,0,0,0,0,0,0,0,0,500,1,45.2,37,0,8.5,7,22,0,0,0,60,2.5,44.1
0,0,0,0,0,0,2.61858635,0,0,0,0,0,0,0,0,0,0,0,0,0,0,48.69070683,48.69070683,0,0,0,0,0,0,0,0,0,0,0,0,0,0,0,0,0,0,0,0,0,0,0,0,0,0,0,0,0,0,0,0,0,0,0,0,0,0,0,0,0,0,0,0,0,0,0,0,0,0,1,0,0,0,0,0,0,0,0,0,0,0,0,0,0,500,1,64.7,37,0,8.5,7,22,0,0,0,60,2.5,42.3
0,0,0,0,0,0,2.61858635,0,0,0,0,0,0,0,0,0,0,0,0,0,0,48.69070683,48.69070683,0,0,0,0,0,0,0,0,0,0,0,0,0,0,0,0,0,0,0,0,0,0,0,0,0,0,0,0,0,0,0,0,0,0,0,0,0,0,0,0,0,0,0,0,0,0,0,0,0,0,1,0,0,0,0,0,0,0,0,0,0,0,0,0,0,500,1,84.9,37,0,8.5,7,22,0,0,0,60,2.5,43.3
0,0,0,0,0,0,2.61858635,0,0,0,0,0,0,0,0,0,0,0,0,0,0,48.69070683,48.69070683,0,0,0,0,0,0,0,0,0,0,0,0,0,0,0,0,0,0,0,0,0,0,0,0,0,0,0,0,0,0,0,0,0,0,0,0,0,0,0,0,0,0,0,0,0,0,0,0,0,0,1,0,0,0,0,0,0,0,0,0,0,0,0,0,0,500,1,105,37,0,8.5,7,22,0,0,0,60,2.5,40.5
0,0,0,0,0,0,2.61858635,0,0,0,0,0,0,0,0,0,0,0,0,0,0,48.69070683,48.69070683,0,0,0,0,0,0,0,0,0,0,0,0,0,0,0,0,0,0,0,0,0,0,0,0,0,0,0,0,0,0,0,0,0,0,0,0,0,0,0,0,0,0,0,0,0,0,0,0,0,0,1,0,0,0,0,0,0,0,0,0,0,0,0,0,0,500,1,125,37,0,8.5,7,22,0,0,0,60,2.5,42.3
0,0,0,0,0,0,2.61858635,0,0,0,0,0,0,0,0,0,0,0,0,0,0,48.69070683,48.69070683,0,0,0,0,0,0,0,0,0,0,0,0,0,0,0,0,0,0,0,0,0,0,0,0,0,0,0,0,0,0,0,0,0,0,0,0,0,0,0,0,0,0,0,0,0,0,0,0,0,0,1,0,0,0,0,0,0,0,0,0,0,0,0,0,0,500,1,146,37,0,8.5,7,22,0,0,0,60,2.5,39.6
0,0,0,0,0,0,2.61858635,0,0,0,0,0,0,0,0,0,0,0,0,0,0,48.69070683,48.69070683,0,0,0,0,0,0,0,0,0,0,0,0,0,0,0,0,0,0,0,0,0,0,0,0,0,0,0,0,0,0,0,0,0,0,0,0,0,0,0,0,0,0,0,0,0,0,0,0,0,0,1,0,0,0,0,0,0,0,0,0,0,0,0,0,0,500,1,165,37,0,8.5,7,22,0,0,0,60,2.5,40.6
0,0,0,0,0,0,2.61858635,0,0,0,0,0,0,0,0,0,0,0,0,0,0,48.69070683,48.69070683,0,0,0,0,0,0,0,0,0,0,0,0,0,0,0,0,0,0,0,0,0,0,0,0,0,0,0,0,0,0,0,0,0,0,0,0,0,0,0,0,0,0,0,0,0,0,0,0,0,0,1,0,0,0,0,0,0,0,0,0,0,0,0,0,0,500,1,185,37,0,8.5,7,22,0,0,0,60,2.5,40.5
0,0,0,0,1.445666617,0,0,0,0,0,0,0,0,0,0,0,0,0,0,0,0,49.27716669,49.27716669,0,0,0,0,0,0,0,0,0,0,0,0,0,0,0,0,0,0,0,0,0,0,0,0,0,0,0,0,0,0,0,0,0,0,0,0,0,0,0,0,0,0,0,0,0,0,0,0,0,0,0,0,0,0,0,1,0,0,0,0,0,0,0,0,0,500,1,4.78,37,0,8.5,7,22,0,0,0,60,2.5,63.8
0,0,0,0,1.445666617,0,0,0,0,0,0,0,0,0,0,0,0,0,0,0,0,49.27716669,49.27716669,0,0,0,0,0,0,0,0,0,0,0,0,0,0,0,0,0,0,0,0,0,0,0,0,0,0,0,0,0,0,0,0,0,0,0,0,0,0,0,0,0,0,0,0,0,0,0,0,0,0,0,0,0,0,0,1,0,0,0,0,0,0,0,0,0,500,1,25,37,0,8.5,7,22,0,0,0,60,2.5,39
0,0,0,0,1.445666617,0,0,0,0,0,0,0,0,0,0,0,0,0,0,0,0,49.27716669,49.27716669,0,0,0,0,0,0,0,0,0,0,0,0,0,0,0,0,0,0,0,0,0,0,0,0,0,0,0,0,0,0,0,0,0,0,0,0,0,0,0,0,0,0,0,0,0,0,0,0,0,0,0,0,0,0,0,1,0,0,0,0,0,0,0,0,0,500,1,45.2,37,0,8.5,7,22,0,0,0,60,2.5,29.7
0,0,0,0,1.445666617,0,0,0,0,0,0,0,0,0,0,0,0,0,0,0,0,49.27716669,49.27716669,0,0,0,0,0,0,0,0,0,0,0,0,0,0,0,0,0,0,0,0,0,0,0,0,0,0,0,0,0,0,0,0,0,0,0,0,0,0,0,0,0,0,0,0,0,0,0,0,0,0,0,0,0,0,0,1,0,0,0,0,0,0,0,0,0,500,1,64.7,37,0,8.5,7,22,0,0,0,60,2.5,18.5
0,0,0,0,1.445666617,0,0,0,0,0,0,0,0,0,0,0,0,0,0,0,0,49.27716669,49.27716669,0,0,0,0,0,0,0,0,0,0,0,0,0,0,0,0,0,0,0,0,0,0,0,0,0,0,0,0,0,0,0,0,0,0,0,0,0,0,0,0,0,0,0,0,0,0,0,0,0,0,0,0,0,0,0,1,0,0,0,0,0,0,0,0,0,500,1,84.9,37,0,8.5,7,22,0,0,0,60,2.5,15.8
0,0,0,0,1.445666617,0,0,0,0,0,0,0,0,0,0,0,0,0,0,0,0,49.27716669,49.27716669,0,0,0,0,0,0,0,0,0,0,0,0,0,0,0,0,0,0,0,0,0,0,0,0,0,0,0,0,0,0,0,0,0,0,0,0,0,0,0,0,0,0,0,0,0,0,0,0,0,0,0,0,0,0,0,1,0,0,0,0,0,0,0,0,0,500,1,105,37,0,8.5,7,22,0,0,0,60,2.5,16.4
0,0,0,0,1.445666617,0,0,0,0,0,0,0,0,0,0,0,0,0,0,0,0,49.27716669,49.27716669,0,0,0,0,0,0,0,0,0,0,0,0,0,0,0,0,0,0,0,0,0,0,0,0,0,0,0,0,0,0,0,0,0,0,0,0,0,0,0,0,0,0,0,0,0,0,0,0,0,0,0,0,0,0,0,1,0,0,0,0,0,0,0,0,0,500,1,125,37,0,8.5,7,22,0,0,0,60,2.5,16.4
0,0,0,0,1.445666617,0,0,0,0,0,0,0,0,0,0,0,0,0,0,0,0,49.27716669,49.27716669,0,0,0,0,0,0,0,0,0,0,0,0,0,0,0,0,0,0,0,0,0,0,0,0,0,0,0,0,0,0,0,0,0,0,0,0,0,0,0,0,0,0,0,0,0,0,0,0,0,0,0,0,0,0,0,1,0,0,0,0,0,0,0,0,0,500,1,145,37,0,8.5,7,22,0,0,0,60,2.5,12.4
0,0,0,0,1.445666617,0,0,0,0,0,0,0,0,0,0,0,0,0,0,0,0,49.27716669,49.27716669,0,0,0,0,0,0,0,0,0,0,0,0,0,0,0,0,0,0,0,0,0,0,0,0,0,0,0,0,0,0,0,0,0,0,0,0,0,0,0,0,0,0,0,0,0,0,0,0,0,0,0,0,0,0,0,1,0,0,0,0,0,0,0,0,0,500,1,165,37,0,8.5,7,22,0,0,0,60,2.5,10.6
0,0,0,0,1.445666617,0,0,0,0,0,0,0,0,0,0,0,0,0,0,0,0,49.27716669,49.27716669,0,0,0,0,0,0,0,0,0,0,0,0,0,0,0,0,0,0,0,0,0,0,0,0,0,0,0,0,0,0,0,0,0,0,0,0,0,0,0,0,0,0,0,0,0,0,0,0,0,0,0,0,0,0,0,1,0,0,0,0,0,0,0,0,0,500,1,185,37,0,8.5,7,22,0,0,0,60,2.5,10.8
0,0,0,0,0.211315137,0,0,0,0,0,0,95.90504938,0,0,0,0,0,0,0,0,0,0,0,0,0,0,0,0,0,0,0,0,0,0,0,0,0,0,0,0,0,0,0,0,0,0,3.883635481,0,0,0,0,0,0,0,0,0,0,0,0,0,0,0,0,0,0,0,0,0,0,0,0,0,0,1,0,0,0,0,0,0,0,0,0,0,0,0,0,0,500,3,225,28,0,8.7,4.4,29.6,0.1,0,0,60,2.83,13.8
0,0,0,0,0.211315137,0,0,0,0,0,0,95.90504938,0,0,0,0,0,0,0,0,0,0,0,0,0,0,0,0,0,0,0,0,0,0,0,0,0,0,0,0,0,0,0,0,0,0,3.883635481,0,0,0,0,0,0,0,0,0,0,0,0,0,0,0,0,0,0,0,0,0,0,0,0,0,0,1,0,0,0,0,0,0,0,0,0,0,0,0,0,0,500,3,250,28,0,8.7,4.4,29.6,0.1,0,0,60,2.83,34.2
0,0,0,0,0.211315137,0,0,0,0,0,0,95.90504938,0,0,0,0,0,0,0,0,0,0,0,0,0,0,0,0,0,0,0,0,0,0,0,0,0,0,0,0,0,0,0,0,0,0,3.883635481,0,0,0,0,0,0,0,0,0,0,0,0,0,0,0,0,0,0,0,0,0,0,0,0,0,0,1,0,0,0,0,0,0,0,0,0,0,0,0,0,0,500,3,275,28,0,8.7,4.4,29.6,0.1,0,0,60,2.83,62.7
0,0,0,0,0.211315137,0,0,0,0,0,0,95.90504938,0,0,0,0,0,0,0,0,0,0,0,0,0,0,0,0,0,0,0,0,0,0,0,0,0,0,0,0,0,0,0,0,0,0,3.883635481,0,0,0,0,0,0,0,0,0,0,0,0,0,0,0,0,0,0,0,0,0,0,0,0,0,0,1,0,0,0,0,0,0,0,0,0,0,0,0,0,0,500,3,300,28,0,8.7,4.4,29.6,0.1,0,0,60,2.83,70.4
0,0,0,0,0.211315137,0,0,0,0,0,0,95.90504938,0,0,0,0,0,0,0,0,0,0,0,0,0,0,0,0,0,0,0,0,0,0,0,0,0,0,0,0,0,0,0,0,0,0,3.883635481,0,0,0,0,0,0,0,0,0,0,0,0,0,0,0,0,0,0,0,0,0,0,0,0,0,0,1,0,0,0,0,0,0,0,0,0,0,0,0,0,0,500,3,330,28,0,8.7,4.4,29.6,0.1,0,0,60,2.83,65.7
0,0,0,0,0.434830036,0,0,0,0,0,0,0,0,91.57368681,0,0,0,0,0,0,0,0,0,0,0,0,0,0,0,0,0,0,0,0,0,0,0,0,0,0,0,0,0,0,0,0,7.991483153,0,0,0,0,0,0,0,0,0,0,0,0,0,0,0,0,0,0,0,0,0,0,0,0,0,0,1,0,0,0,0,0,0,0,0,0,0,0,0,0,0,500,3,225,28,0,8.7,4.4,29.6,0.1,0,0,60,2.83,7.4
0,0,0,0,0.434830036,0,0,0,0,0,0,0,0,91.57368681,0,0,0,0,0,0,0,0,0,0,0,0,0,0,0,0,0,0,0,0,0,0,0,0,0,0,0,0,0,0,0,0,7.991483153,0,0,0,0,0,0,0,0,0,0,0,0,0,0,0,0,0,0,0,0,0,0,0,0,0,0,1,0,0,0,0,0,0,0,0,0,0,0,0,0,0,500,3,250,28,0,8.7,4.4,29.6,0.1,0,0,60,2.83,18
0,0,0,0,0.434830036,0,0,0,0,0,0,0,0,91.57368681,0,0,0,0,0,0,0,0,0,0,0,0,0,0,0,0,0,0,0,0,0,0,0,0,0,0,0,0,0,0,0,0,7.991483153,0,0,0,0,0,0,0,0,0,0,0,0,0,0,0,0,0,0,0,0,0,0,0,0,0,0,1,0,0,0,0,0,0,0,0,0,0,0,0,0,0,500,3,275,28,0,8.7,4.4,29.6,0.1,0,0,60,2.83,35.7
0,0,0,0,0.434830036,0,0,0,0,0,0,0,0,91.57368681,0,0,0,0,0,0,0,0,0,0,0,0,0,0,0,0,0,0,0,0,0,0,0,0,0,0,0,0,0,0,0,0,7.991483153,0,0,0,0,0,0,0,0,0,0,0,0,0,0,0,0,0,0,0,0,0,0,0,0,0,0,1,0,0,0,0,0,0,0,0,0,0,0,0,0,0,500,3,300,28,0,8.7,4.4,29.6,0.1,0,0,60,2.83,59.4
0,0,0,0,0.434830036,0,0,0,0,0,0,0,0,91.57368681,0,0,0,0,0,0,0,0,0,0,0,0,0,0,0,0,0,0,0,0,0,0,0,0,0,0,0,0,0,0,0,0,7.991483153,0,0,0,0,0,0,0,0,0,0,0,0,0,0,0,0,0,0,0,0,0,0,0,0,0,0,1,0,0,0,0,0,0,0,0,0,0,0,0,0,0,500,3,330,28,0,8.7,4.4,29.6,0.1,0,0,60,2.83,80.5
0,0,0,0,0.883295878,0,0,0,0,0,0,0,0,99.11670412,0,0,0,0,0,0,0,0,0,0,0,0,0,0,0,0,0,0,0,0,0,0,0,0,0,0,0,0,0,0,0,0,0,0,0,0,0,0,0,0,0,0,0,0,0,0,0,0,0,0,0,0,0,0,0,0,0,0,0,1,0,0,0,0,0,0,0,0,0,0,0,0,0,0,500,2,300,9.71,0,4.1,5.49,30.75,0,0,0,60,1.33,45.5
0,0,0,0,1.000211827,0,0,0,0,0,0,0,0,84.17709874,0,0,0,0,0,0,0,14.82268943,0,0,0,0,0,0,0,0,0,0,0,0,0,0,0,0,0,0,0,0,0,0,0,0,0,0,0,0,0,0,0,0,0,0,0,0,0,0,0,0,0,0,0,0,0,0,0,0,0,0,0,1,0,0,0,0,0,0,0,0,0,0,0,0,0,0,500,2,300,9.71,0,4.1,5.49,30.75,0,0,0,60,1.33,31.5
0,0,0,0,1.010047226,0,0,0,0,0,0,0,0,85.00488725,0,0,0,0,0,0,0,0,0,0,0,0,0,0,13.98506553,0,0,0,0,0,0,0,0,0,0,0,0,0,0,0,0,0,0,0,0,0,0,0,0,0,0,0,0,0,0,0,0,0,0,0,0,0,0,0,0,0,0,0,0,1,0,0,0,0,0,0,0,0,0,0,0,0,0,0,500,2,300,9.71,0,4.1,5.49,30.75,0,0,0,60,1.33,36
0,0,0,0,0.804223361,0,0,0,0,0,0,0,0,67.68219596,0,0,31.51358068,0,0,0,0,0,0,0,0,0,0,0,0,0,0,0,0,0,0,0,0,0,0,0,0,0,0,0,0,0,0,0,0,0,0,0,0,0,0,0,0,0,0,0,0,0,0,0,0,0,0,0,0,0,0,0,0,1,0,0,0,0,0,0,0,0,0,0,0,0,0,0,500,2,300,9.71,0,4.1,5.49,30.75,0,0,0,60,1.33,62.2
0,0,0,0,0.738145913,0,0,0,0,0,0,0,0,41.41375035,0,0,57.84810374,0,0,0,0,0,0,0,0,0,0,0,0,0,0,0,0,0,0,0,0,0,0,0,0,0,0,0,0,0,0,0,0,0,0,0,0,0,0,0,0,0,0,0,0,0,0,0,0,0,0,0,0,0,0,0,0,1,0,0,0,0,0,0,0,0,0,0,0,0,0,0,500,2,300,9.71,0,4.1,5.49,30.75,0,0,0,60,1.33,68.2
0,0,0,0,0.763229475,0,0,0,0,0,0,0,0,51.38547608,0,0,47.85129445,0,0,0,0,0,0,0,0,0,0,0,0,0,0,0,0,0,0,0,0,0,0,0,0,0,0,0,0,0,0,0,0,0,0,0,0,0,0,0,0,0,0,0,0,0,0,0,0,0,0,0,0,0,0,0,0,1,0,0,0,0,0,0,0,0,0,0,0,0,0,0,500,2,300,9.71,0,4.1,5.49,30.75,0,0,0,60,1.33,68.4
0,0,0,0,0.682103294,0,0,0,0,0,0,0,0,19.1345537,0,0,80.183343,0,0,0,0,0,0,0,0,0,0,0,0,0,0,0,0,0,0,0,0,0,0,0,0,0,0,0,0,0,0,0,0,0,0,0,0,0,0,0,0,0,0,0,0,0,0,0,0,0,0,0,0,0,0,0,0,1,0,0,0,0,0,0,0,0,0,0,0,0,0,0,500,2,300,9.71,0,4.1,5.49,30.75,0,0,0,60,1.33,37.6
0,0,0,0,0.738145913,0,0,0,0,0,0,0,0,41.41375035,0,0,57.84810374,0,0,0,0,0,0,0,0,0,0,0,0,0,0,0,0,0,0,0,0,0,0,0,0,0,0,0,0,0,0,0,0,0,0,0,0,0,0,0,0,0,0,0,0,0,0,0,0,0,0,0,0,0,0,0,0,1,0,0,0,0,0,0,0,0,0,0,0,0,0,0,500,2,300,9.71,0,4.1,5.49,30.75,0,0,0,70,1.33,67.8
0,0,0,0,0.738145913,0,0,0,0,0,0,0,0,41.41375035,0,0,57.84810374,0,0,0,0,0,0,0,0,0,0,0,0,0,0,0,0,0,0,0,0,0,0,0,0,0,0,0,0,0,0,0,0,0,0,0,0,0,0,0,0,0,0,0,0,0,0,0,0,0,0,0,0,0,0,0,0,1,0,0,0,0,0,0,0,0,0,0,0,0,0,0,500,2,300,9.71,0,4.1,5.49,30.75,0,0,0,163,1.33,66.4
0,0,0,0,0.738145913,0,0,0,0,0,0,0,0,41.41375035,0,0,57.84810374,0,0,0,0,0,0,0,0,0,0,0,0,0,0,0,0,0,0,0,0,0,0,0,0,0,0,0,0,0,0,0,0,0,0,0,0,0,0,0,0,0,0,0,0,0,0,0,0,0,0,0,0,0,0,0,0,1,0,0,0,0,0,0,0,0,0,0,0,0,0,0,500,2,300,9.71,0,4.1,5.49,30.75,0,0,0,230,1.33,65.7
0,0,0,0,0.738145913,0,0,0,0,0,0,0,0,41.41375035,0,0,57.84810374,0,0,0,0,0,0,0,0,0,0,0,0,0,0,0,0,0,0,0,0,0,0,0,0,0,0,0,0,0,0,0,0,0,0,0,0,0,0,0,0,0,0,0,0,0,0,0,0,0,0,0,0,0,0,0,0,1,0,0,0,0,0,0,0,0,0,0,0,0,0,0,500,2,300,9.71,0,4.1,5.49,30.75,0,0,0,293,1.33,65.2
0,0,0,0,0.738145913,0,0,0,0,0,0,0,0,41.41375035,0,0,57.84810374,0,0,0,0,0,0,0,0,0,0,0,0,0,0,0,0,0,0,0,0,0,0,0,0,0,0,0,0,0,0,0,0,0,0,0,0,0,0,0,0,0,0,0,0,0,0,0,0,0,0,0,0,0,0,0,0,1,0,0,0,0,0,0,0,0,0,0,0,0,0,0,500,2,300,9.71,0,4.1,5.49,30.75,0,0,0,357,1.33,64.8
0,0,0,0,0.738145913,0,0,0,0,0,0,0,0,41.41375035,0,0,57.84810374,0,0,0,0,0,0,0,0,0,0,0,0,0,0,0,0,0,0,0,0,0,0,0,0,0,0,0,0,0,0,0,0,0,0,0,0,0,0,0,0,0,0,0,0,0,0,0,0,0,0,0,0,0,0,0,0,1,0,0,0,0,0,0,0,0,0,0,0,0,0,0,500,2,300,9.71,0,4.1,5.49,30.75,0,0,0,423,1.33,64.4
0,0,0,0,0.738145913,0,0,0,0,0,0,0,0,41.41375035,0,0,57.84810374,0,0,0,0,0,0,0,0,0,0,0,0,0,0,0,0,0,0,0,0,0,0,0,0,0,0,0,0,0,0,0,0,0,0,0,0,0,0,0,0,0,0,0,0,0,0,0,0,0,0,0,0,0,0,0,0,1,0,0,0,0,0,0,0,0,0,0,0,0,0,0,500,2,300,9.71,0,4.1,5.49,30.75,0,0,0,497,1.33,63.8
0,0,0,0,0.738145913,0,0,0,0,0,0,0,0,41.41375035,0,0,57.84810374,0,0,0,0,0,0,0,0,0,0,0,0,0,0,0,0,0,0,0,0,0,0,0,0,0,0,0,0,0,0,0,0,0,0,0,0,0,0,0,0,0,0,0,0,0,0,0,0,0,0,0,0,0,0,0,0,1,0,0,0,0,0,0,0,0,0,0,0,0,0,0,500,2,300,9.71,0,4.1,5.49,30.75,0,0,0,567,1.33,63.3
0,0,0,0,0.738145913,0,0,0,0,0,0,0,0,41.41375035,0,0,57.84810374,0,0,0,0,0,0,0,0,0,0,0,0,0,0,0,0,0,0,0,0,0,0,0,0,0,0,0,0,0,0,0,0,0,0,0,0,0,0,0,0,0,0,0,0,0,0,0,0,0,0,0,0,0,0,0,0,1,0,0,0,0,0,0,0,0,0,0,0,0,0,0,500,2,300,9.71,0,4.1,5.49,30.75,0,0,0,627,1.33,63.1
0,0,0,0,0.738145913,0,0,0,0,0,0,0,0,41.41375035,0,0,57.84810374,0,0,0,0,0,0,0,0,0,0,0,0,0,0,0,0,0,0,0,0,0,0,0,0,0,0,0,0,0,0,0,0,0,0,0,0,0,0,0,0,0,0,0,0,0,0,0,0,0,0,0,0,0,0,0,0,1,0,0,0,0,0,0,0,0,0,0,0,0,0,0,500,2,300,9.71,0,4.1,5.49,30.75,0,0,0,700,1.33,62.6
0,0,0,0,0.738145913,0,0,0,0,0,0,0,0,41.41375035,0,0,57.84810374,0,0,0,0,0,0,0,0,0,0,0,0,0,0,0,0,0,0,0,0,0,0,0,0,0,0,0,0,0,0,0,0,0,0,0,0,0,0,0,0,0,0,0,0,0,0,0,0,0,0,0,0,0,0,0,0,1,0,0,0,0,0,0,0,0,0,0,0,0,0,0,500,2,300,9.71,0,4.1,5.49,30.75,0,0,0,763,1.33,62.6
0,0,0,0,0.738145913,0,0,0,0,0,0,0,0,41.41375035,0,0,57.84810374,0,0,0,0,0,0,0,0,0,0,0,0,0,0,0,0,0,0,0,0,0,0,0,0,0,0,0,0,0,0,0,0,0,0,0,0,0,0,0,0,0,0,0,0,0,0,0,0,0,0,0,0,0,0,0,0,1,0,0,0,0,0,0,0,0,0,0,0,0,0,0,500,2,300,9.71,0,4.1,5.49,30.75,0,0,0,830,1.33,62
0,0,0,0,0.738145913,0,0,0,0,0,0,0,0,41.41375035,0,0,57.84810374,0,0,0,0,0,0,0,0,0,0,0,0,0,0,0,0,0,0,0,0,0,0,0,0,0,0,0,0,0,0,0,0,0,0,0,0,0,0,0,0,0,0,0,0,0,0,0,0,0,0,0,0,0,0,0,0,1,0,0,0,0,0,0,0,0,0,0,0,0,0,0,500,2,300,9.71,0,4.1,5.49,30.75,0,0,0,887,1.33,62
0,0,0,0,0.738145913,0,0,0,0,0,0,0,0,41.41375035,0,0,57.84810374,0,0,0,0,0,0,0,0,0,0,0,0,0,0,0,0,0,0,0,0,0,0,0,0,0,0,0,0,0,0,0,0,0,0,0,0,0,0,0,0,0,0,0,0,0,0,0,0,0,0,0,0,0,0,0,0,1,0,0,0,0,0,0,0,0,0,0,0,0,0,0,500,2,300,9.71,0,4.1,5.49,30.75,0,0,0,933,1.33,61.6
0,0,0,0,0.738145913,0,0,0,0,0,0,0,0,41.41375035,0,0,57.84810374,0,0,0,0,0,0,0,0,0,0,0,0,0,0,0,0,0,0,0,0,0,0,0,0,0,0,0,0,0,0,0,0,0,0,0,0,0,0,0,0,0,0,0,0,0,0,0,0,0,0,0,0,0,0,0,0,1,0,0,0,0,0,0,0,0,0,0,0,0,0,0,500,2,300,9.71,0,4.1,5.49,30.75,0,0,0,980,1.33,61.3
0,0,0,0,0.738145913,0,0,0,0,0,0,0,0,41.41375035,0,0,57.84810374,0,0,0,0,0,0,0,0,0,0,0,0,0,0,0,0,0,0,0,0,0,0,0,0,0,0,0,0,0,0,0,0,0,0,0,0,0,0,0,0,0,0,0,0,0,0,0,0,0,0,0,0,0,0,0,0,1,0,0,0,0,0,0,0,0,0,0,0,0,0,0,500,2,300,9.71,0,4.1,5.49,30.75,0,0,0,1040,1.33,61.2
0,0,0,0,0.738145913,0,0,0,0,0,0,0,0,41.41375035,0,0,57.84810374,0,0,0,0,0,0,0,0,0,0,0,0,0,0,0,0,0,0,0,0,0,0,0,0,0,0,0,0,0,0,0,0,0,0,0,0,0,0,0,0,0,0,0,0,0,0,0,0,0,0,0,0,0,0,0,0,1,0,0,0,0,0,0,0,0,0,0,0,0,0,0,500,2,300,9.71,0,4.1,5.49,30.75,0,0,0,1130,1.33,60.8
0,0,0,0,0.763229475,0,0,0,0,0,0,0,0,51.38547608,0,0,47.85129445,0,0,0,0,0,0,0,0,0,0,0,0,0,0,0,0,0,0,0,0,0,0,0,0,0,0,0,0,0,0,0,0,0,0,0,0,0,0,0,0,0,0,0,0,0,0,0,0,0,0,0,0,0,0,0,0,1,0,0,0,0,0,0,0,0,0,0,0,0,0,0,500,2,300,9.71,0,4.1,5.49,30.75,0,0,0,46.7,1.33,66.5
0,0,0,0,0.763229475,0,0,0,0,0,0,0,0,51.38547608,0,0,47.85129445,0,0,0,0,0,0,0,0,0,0,0,0,0,0,0,0,0,0,0,0,0,0,0,0,0,0,0,0,0,0,0,0,0,0,0,0,0,0,0,0,0,0,0,0,0,0,0,0,0,0,0,0,0,0,0,0,1,0,0,0,0,0,0,0,0,0,0,0,0,0,0,500,2,300,9.71,0,4.1,5.49,30.75,0,0,0,127,1.33,65.2
0,0,0,0,0.763229475,0,0,0,0,0,0,0,0,51.38547608,0,0,47.85129445,0,0,0,0,0,0,0,0,0,0,0,0,0,0,0,0,0,0,0,0,0,0,0,0,0,0,0,0,0,0,0,0,0,0,0,0,0,0,0,0,0,0,0,0,0,0,0,0,0,0,0,0,0,0,0,0,1,0,0,0,0,0,0,0,0,0,0,0,0,0,0,500,2,300,9.71,0,4.1,5.49,30.75,0,0,0,190,1.33,64.4
0,0,0,0,0.763229475,0,0,0,0,0,0,0,0,51.38547608,0,0,47.85129445,0,0,0,0,0,0,0,0,0,0,0,0,0,0,0,0,0,0,0,0,0,0,0,0,0,0,0,0,0,0,0,0,0,0,0,0,0,0,0,0,0,0,0,0,0,0,0,0,0,0,0,0,0,0,0,0,1,0,0,0,0,0,0,0,0,0,0,0,0,0,0,500,2,300,9.71,0,4.1,5.49,30.75,0,0,0,253,1.33,64
0,0,0,0,0.763229475,0,0,0,0,0,0,0,0,51.38547608,0,0,47.85129445,0,0,0,0,0,0,0,0,0,0,0,0,0,0,0,0,0,0,0,0,0,0,0,0,0,0,0,0,0,0,0,0,0,0,0,0,0,0,0,0,0,0,0,0,0,0,0,0,0,0,0,0,0,0,0,0,1,0,0,0,0,0,0,0,0,0,0,0,0,0,0,500,2,300,9.71,0,4.1,5.49,30.75,0,0,0,303,1.33,63.4
0,0,0,0,0.763229475,0,0,0,0,0,0,0,0,51.38547608,0,0,47.85129445,0,0,0,0,0,0,0,0,0,0,0,0,0,0,0,0,0,0,0,0,0,0,0,0,0,0,0,0,0,0,0,0,0,0,0,0,0,0,0,0,0,0,0,0,0,0,0,0,0,0,0,0,0,0,0,0,1,0,0,0,0,0,0,0,0,0,0,0,0,0,0,500,2,300,9.71,0,4.1,5.49,30.75,0,0,0,363,1.33,63.1
0,0,0,0,0.763229475,0,0,0,0,0,0,0,0,51.38547608,0,0,47.85129445,0,0,0,0,0,0,0,0,0,0,0,0,0,0,0,0,0,0,0,0,0,0,0,0,0,0,0,0,0,0,0,0,0,0,0,0,0,0,0,0,0,0,0,0,0,0,0,0,0,0,0,0,0,0,0,0,1,0,0,0,0,0,0,0,0,0,0,0,0,0,0,500,2,300,9.71,0,4.1,5.49,30.75,0,0,0,423,1.33,62.4
0,0,0,0,0.763229475,0,0,0,0,0,0,0,0,51.38547608,0,0,47.85129445,0,0,0,0,0,0,0,0,0,0,0,0,0,0,0,0,0,0,0,0,0,0,0,0,0,0,0,0,0,0,0,0,0,0,0,0,0,0,0,0,0,0,0,0,0,0,0,0,0,0,0,0,0,0,0,0,1,0,0,0,0,0,0,0,0,0,0,0,0,0,0,500,2,300,9.71,0,4.1,5.49,30.75,0,0,0,537,1.33,61.7
0,0,0,0,0.763229475,0,0,0,0,0,0,0,0,51.38547608,0,0,47.85129445,0,0,0,0,0,0,0,0,0,0,0,0,0,0,0,0,0,0,0,0,0,0,0,0,0,0,0,0,0,0,0,0,0,0,0,0,0,0,0,0,0,0,0,0,0,0,0,0,0,0,0,0,0,0,0,0,1,0,0,0,0,0,0,0,0,0,0,0,0,0,0,500,2,300,9.71,0,4.1,5.49,30.75,0,0,0,610,1.33,61.2
0,0,0,0,0.763229475,0,0,0,0,0,0,0,0,51.38547608,0,0,47.85129445,0,0,0,0,0,0,0,0,0,0,0,0,0,0,0,0,0,0,0,0,0,0,0,0,0,0,0,0,0,0,0,0,0,0,0,0,0,0,0,0,0,0,0,0,0,0,0,0,0,0,0,0,0,0,0,0,1,0,0,0,0,0,0,0,0,0,0,0,0,0,0,500,2,300,9.71,0,4.1,5.49,30.75,0,0,0,700,1.33,60.7
0,0,0,0,0.763229475,0,0,0,0,0,0,0,0,51.38547608,0,0,47.85129445,0,0,0,0,0,0,0,0,0,0,0,0,0,0,0,0,0,0,0,0,0,0,0,0,0,0,0,0,0,0,0,0,0,0,0,0,0,0,0,0,0,0,0,0,0,0,0,0,0,0,0,0,0,0,0,0,1,0,0,0,0,0,0,0,0,0,0,0,0,0,0,500,2,300,9.71,0,4.1,5.49,30.75,0,0,0,780,1.33,60.3
0,0,0,0,0.763229475,0,0,0,0,0,0,0,0,51.38547608,0,0,47.85129445,0,0,0,0,0,0,0,0,0,0,0,0,0,0,0,0,0,0,0,0,0,0,0,0,0,0,0,0,0,0,0,0,0,0,0,0,0,0,0,0,0,0,0,0,0,0,0,0,0,0,0,0,0,0,0,0,1,0,0,0,0,0,0,0,0,0,0,0,0,0,0,500,2,300,9.71,0,4.1,5.49,30.75,0,0,0,847,1.33,60
0,0,0,0,0.763229475,0,0,0,0,0,0,0,0,51.38547608,0,0,47.85129445,0,0,0,0,0,0,0,0,0,0,0,0,0,0,0,0,0,0,0,0,0,0,0,0,0,0,0,0,0,0,0,0,0,0,0,0,0,0,0,0,0,0,0,0,0,0,0,0,0,0,0,0,0,0,0,0,1,0,0,0,0,0,0,0,0,0,0,0,0,0,0,500,2,300,9.71,0,4.1,5.49,30.75,0,0,0,923,1.33,59.6
0,0,0,0,0.763229475,0,0,0,0,0,0,0,0,51.38547608,0,0,47.85129445,0,0,0,0,0,0,0,0,0,0,0,0,0,0,0,0,0,0,0,0,0,0,0,0,0,0,0,0,0,0,0,0,0,0,0,0,0,0,0,0,0,0,0,0,0,0,0,0,0,0,0,0,0,0,0,0,1,0,0,0,0,0,0,0,0,0,0,0,0,0,0,500,2,300,9.71,0,4.1,5.49,30.75,0,0,0,1000,1.33,59.3
0,0,0,0,0.763229475,0,0,0,0,0,0,0,0,51.38547608,0,0,47.85129445,0,0,0,0,0,0,0,0,0,0,0,0,0,0,0,0,0,0,0,0,0,0,0,0,0,0,0,0,0,0,0,0,0,0,0,0,0,0,0,0,0,0,0,0,0,0,0,0,0,0,0,0,0,0,0,0,1,0,0,0,0,0,0,0,0,0,0,0,0,0,0,500,2,300,9.71,0,4.1,5.49,30.75,0,0,0,1080,1.33,58.9
0,0,0,0,0.763229475,0,0,0,0,0,0,0,0,51.38547608,0,0,47.85129445,0,0,0,0,0,0,0,0,0,0,0,0,0,0,0,0,0,0,0,0,0,0,0,0,0,0,0,0,0,0,0,0,0,0,0,0,0,0,0,0,0,0,0,0,0,0,0,0,0,0,0,0,0,0,0,0,1,0,0,0,0,0,0,0,0,0,0,0,0,0,0,500,2,300,9.71,0,4.1,5.49,30.75,0,0,0,1170,1.33,58.7
0,0,0,0,0.804223361,0,0,0,0,0,0,0,0,67.68219596,0,0,31.51358068,0,0,0,0,0,0,0,0,0,0,0,0,0,0,0,0,0,0,0,0,0,0,0,0,0,0,0,0,0,0,0,0,0,0,0,0,0,0,0,0,0,0,0,0,0,0,0,0,0,0,0,0,0,0,0,0,1,0,0,0,0,0,0,0,0,0,0,0,0,0,0,500,2,300,9.71,0,4.1,5.49,30.75,0,0,0,13.3,1.33,62.2
0,0,0,0,0.804223361,0,0,0,0,0,0,0,0,67.68219596,0,0,31.51358068,0,0,0,0,0,0,0,0,0,0,0,0,0,0,0,0,0,0,0,0,0,0,0,0,0,0,0,0,0,0,0,0,0,0,0,0,0,0,0,0,0,0,0,0,0,0,0,0,0,0,0,0,0,0,0,0,1,0,0,0,0,0,0,0,0,0,0,0,0,0,0,500,2,300,9.71,0,4.1,5.49,30.75,0,0,0,73.3,1.33,59.4
0,0,0,0,0.804223361,0,0,0,0,0,0,0,0,67.68219596,0,0,31.51358068,0,0,0,0,0,0,0,0,0,0,0,0,0,0,0,0,0,0,0,0,0,0,0,0,0,0,0,0,0,0,0,0,0,0,0,0,0,0,0,0,0,0,0,0,0,0,0,0,0,0,0,0,0,0,0,0,1,0,0,0,0,0,0,0,0,0,0,0,0,0,0,500,2,300,9.71,0,4.1,5.49,30.75,0,0,0,137,1.33,58.1
0,0,0,0,0.804223361,0,0,0,0,0,0,0,0,67.68219596,0,0,31.51358068,0,0,0,0,0,0,0,0,0,0,0,0,0,0,0,0,0,0,0,0,0,0,0,0,0,0,0,0,0,0,0,0,0,0,0,0,0,0,0,0,0,0,0,0,0,0,0,0,0,0,0,0,0,0,0,0,1,0,0,0,0,0,0,0,0,0,0,0,0,0,0,500,2,300,9.71,0,4.1,5.49,30.75,0,0,0,247,1.33,57.1
0,0,0,0,0.804223361,0,0,0,0,0,0,0,0,67.68219596,0,0,31.51358068,0,0,0,0,0,0,0,0,0,0,0,0,0,0,0,0,0,0,0,0,0,0,0,0,0,0,0,0,0,0,0,0,0,0,0,0,0,0,0,0,0,0,0,0,0,0,0,0,0,0,0,0,0,0,0,0,1,0,0,0,0,0,0,0,0,0,0,0,0,0,0,500,2,300,9.71,0,4.1,5.49,30.75,0,0,0,340,1.33,56.5
0,0,0,0,0.804223361,0,0,0,0,0,0,0,0,67.68219596,0,0,31.51358068,0,0,0,0,0,0,0,0,0,0,0,0,0,0,0,0,0,0,0,0,0,0,0,0,0,0,0,0,0,0,0,0,0,0,0,0,0,0,0,0,0,0,0,0,0,0,0,0,0,0,0,0,0,0,0,0,1,0,0,0,0,0,0,0,0,0,0,0,0,0,0,500,2,300,9.71,0,4.1,5.49,30.75,0,0,0,417,1.33,55.9
0,0,0,0,0.804223361,0,0,0,0,0,0,0,0,67.68219596,0,0,31.51358068,0,0,0,0,0,0,0,0,0,0,0,0,0,0,0,0,0,0,0,0,0,0,0,0,0,0,0,0,0,0,0,0,0,0,0,0,0,0,0,0,0,0,0,0,0,0,0,0,0,0,0,0,0,0,0,0,1,0,0,0,0,0,0,0,0,0,0,0,0,0,0,500,2,300,9.71,0,4.1,5.49,30.75,0,0,0,490,1.33,54.9
0,0,0,0,0.804223361,0,0,0,0,0,0,0,0,67.68219596,0,0,31.51358068,0,0,0,0,0,0,0,0,0,0,0,0,0,0,0,0,0,0,0,0,0,0,0,0,0,0,0,0,0,0,0,0,0,0,0,0,0,0,0,0,0,0,0,0,0,0,0,0,0,0,0,0,0,0,0,0,1,0,0,0,0,0,0,0,0,0,0,0,0,0,0,500,2,300,9.71,0,4.1,5.49,30.75,0,0,0,557,1.33,55.2
0,0,0,0,0.804223361,0,0,0,0,0,0,0,0,67.68219596,0,0,31.51358068,0,0,0,0,0,0,0,0,0,0,0,0,0,0,0,0,0,0,0,0,0,0,0,0,0,0,0,0,0,0,0,0,0,0,0,0,0,0,0,0,0,0,0,0,0,0,0,0,0,0,0,0,0,0,0,0,1,0,0,0,0,0,0,0,0,0,0,0,0,0,0,500,2,300,9.71,0,4.1,5.49,30.75,0,0,0,657,1.33,54.2
0,0,0,0,0.804223361,0,0,0,0,0,0,0,0,67.68219596,0,0,31.51358068,0,0,0,0,0,0,0,0,0,0,0,0,0,0,0,0,0,0,0,0,0,0,0,0,0,0,0,0,0,0,0,0,0,0,0,0,0,0,0,0,0,0,0,0,0,0,0,0,0,0,0,0,0,0,0,0,1,0,0,0,0,0,0,0,0,0,0,0,0,0,0,500,2,300,9.71,0,4.1,5.49,30.75,0,0,0,723,1.33,54.1
0,0,0,0,0.804223361,0,0,0,0,0,0,0,0,67.68219596,0,0,31.51358068,0,0,0,0,0,0,0,0,0,0,0,0,0,0,0,0,0,0,0,0,0,0,0,0,0,0,0,0,0,0,0,0,0,0,0,0,0,0,0,0,0,0,0,0,0,0,0,0,0,0,0,0,0,0,0,0,1,0,0,0,0,0,0,0,0,0,0,0,0,0,0,500,2,300,9.71,0,4.1,5.49,30.75,0,0,0,813,1.33,53.7
0,0,0,0,0.804223361,0,0,0,0,0,0,0,0,67.68219596,0,0,31.51358068,0,0,0,0,0,0,0,0,0,0,0,0,0,0,0,0,0,0,0,0,0,0,0,0,0,0,0,0,0,0,0,0,0,0,0,0,0,0,0,0,0,0,0,0,0,0,0,0,0,0,0,0,0,0,0,0,1,0,0,0,0,0,0,0,0,0,0,0,0,0,0,500,2,300,9.71,0,4.1,5.49,30.75,0,0,0,883,1.33,52.9
0,0,0,0,0.804223361,0,0,0,0,0,0,0,0,67.68219596,0,0,31.51358068,0,0,0,0,0,0,0,0,0,0,0,0,0,0,0,0,0,0,0,0,0,0,0,0,0,0,0,0,0,0,0,0,0,0,0,0,0,0,0,0,0,0,0,0,0,0,0,0,0,0,0,0,0,0,0,0,1,0,0,0,0,0,0,0,0,0,0,0,0,0,0,500,2,300,9.71,0,4.1,5.49,30.75,0,0,0,1010,1.33,52.9
0,0,0,0,0.804223361,0,0,0,0,0,0,0,0,67.68219596,0,0,31.51358068,0,0,0,0,0,0,0,0,0,0,0,0,0,0,0,0,0,0,0,0,0,0,0,0,0,0,0,0,0,0,0,0,0,0,0,0,0,0,0,0,0,0,0,0,0,0,0,0,0,0,0,0,0,0,0,0,1,0,0,0,0,0,0,0,0,0,0,0,0,0,0,500,2,300,9.71,0,4.1,5.49,30.75,0,0,0,1100,1.33,53
0,0,0,0,0.804223361,0,0,0,0,0,0,0,0,67.68219596,0,0,31.51358068,0,0,0,0,0,0,0,0,0,0,0,0,0,0,0,0,0,0,0,0,0,0,0,0,0,0,0,0,0,0,0,0,0,0,0,0,0,0,0,0,0,0,0,0,0,0,0,0,0,0,0,0,0,0,0,0,1,0,0,0,0,0,0,0,0,0,0,0,0,0,0,500,2,300,9.71,0,4.1,5.49,30.75,0,0,0,1170,1.33,52.4
0,0,0,0,0.883295878,0,0,0,0,0,0,0,0,99.11670412,0,0,0,0,0,0,0,0,0,0,0,0,0,0,0,0,0,0,0,0,0,0,0,0,0,0,0,0,0,0,0,0,0,0,0,0,0,0,0,0,0,0,0,0,0,0,0,0,0,0,0,0,0,0,0,0,0,0,0,1,0,0,0,0,0,0,0,0,0,0,0,0,0,0,500,2,300,9.71,0,4.1,5.49,30.75,0,0,0,46.7,1.33,45.4
0,0,0,0,0.883295878,0,0,0,0,0,0,0,0,99.11670412,0,0,0,0,0,0,0,0,0,0,0,0,0,0,0,0,0,0,0,0,0,0,0,0,0,0,0,0,0,0,0,0,0,0,0,0,0,0,0,0,0,0,0,0,0,0,0,0,0,0,0,0,0,0,0,0,0,0,0,1,0,0,0,0,0,0,0,0,0,0,0,0,0,0,500,2,300,9.71,0,4.1,5.49,30.75,0,0,0,130,1.33,45.5
0,0,0,0,0.883295878,0,0,0,0,0,0,0,0,99.11670412,0,0,0,0,0,0,0,0,0,0,0,0,0,0,0,0,0,0,0,0,0,0,0,0,0,0,0,0,0,0,0,0,0,0,0,0,0,0,0,0,0,0,0,0,0,0,0,0,0,0,0,0,0,0,0,0,0,0,0,1,0,0,0,0,0,0,0,0,0,0,0,0,0,0,500,2,300,9.71,0,4.1,5.49,30.75,0,0,0,223,1.33,44.8
0,0,0,0,0.883295878,0,0,0,0,0,0,0,0,99.11670412,0,0,0,0,0,0,0,0,0,0,0,0,0,0,0,0,0,0,0,0,0,0,0,0,0,0,0,0,0,0,0,0,0,0,0,0,0,0,0,0,0,0,0,0,0,0,0,0,0,0,0,0,0,0,0,0,0,0,0,1,0,0,0,0,0,0,0,0,0,0,0,0,0,0,500,2,300,9.71,0,4.1,5.49,30.75,0,0,0,317,1.33,43.7
0,0,0,0,0.883295878,0,0,0,0,0,0,0,0,99.11670412,0,0,0,0,0,0,0,0,0,0,0,0,0,0,0,0,0,0,0,0,0,0,0,0,0,0,0,0,0,0,0,0,0,0,0,0,0,0,0,0,0,0,0,0,0,0,0,0,0,0,0,0,0,0,0,0,0,0,0,1,0,0,0,0,0,0,0,0,0,0,0,0,0,0,500,2,300,9.71,0,4.1,5.49,30.75,0,0,0,400,1.33,43.3
0,0,0,0,0.883295878,0,0,0,0,0,0,0,0,99.11670412,0,0,0,0,0,0,0,0,0,0,0,0,0,0,0,0,0,0,0,0,0,0,0,0,0,0,0,0,0,0,0,0,0,0,0,0,0,0,0,0,0,0,0,0,0,0,0,0,0,0,0,0,0,0,0,0,0,0,0,1,0,0,0,0,0,0,0,0,0,0,0,0,0,0,500,2,300,9.71,0,4.1,5.49,30.75,0,0,0,493,1.33,42.7
0,0,0,0,0.883295878,0,0,0,0,0,0,0,0,99.11670412,0,0,0,0,0,0,0,0,0,0,0,0,0,0,0,0,0,0,0,0,0,0,0,0,0,0,0,0,0,0,0,0,0,0,0,0,0,0,0,0,0,0,0,0,0,0,0,0,0,0,0,0,0,0,0,0,0,0,0,1,0,0,0,0,0,0,0,0,0,0,0,0,0,0,500,2,300,9.71,0,4.1,5.49,30.75,0,0,0,580,1.33,41.9
