Repository: NathanSathishKumar/MLcAT_PediA

Welocme to the club Catlys!
Here, We provided the datasets of our work to invoke, rproduce and research.

File: WGSR_Conventional_Dataset.csv (part 21 of 27)
Ru,Rh,Ir,Cu,Pt,Au,Pd,Al2O3,G - Al2O3,Al2O4,MgO,TiO2,ZEO,CeO2,MnO,Y2O3,ZrO2,HAP,ACC,Tb4O7,HfO2,La2O3,Co3O4,ThO2,SiO2,Fe2O3,Fe2O4,Fe3O4,Sm2O3,Gd2O3,Yb2O3,CaO,NiO,Cr2O3,Ho2O3,BaO,Na2O,Nd2O3,Tm2O3,Er2O3,CuO,Mn2O3,Mo2C,Cs2O,YSZ,Li,Ce,Co,Mg,Fe,Mn,Zr,K,Ni,Ca,Cs,V,Rb,Y,Na,La,Gd,Yb,Zn,Re,Sr,Ba,Nd,Nb,A - MoC,Al,Si,Cr,IWI,SI,SGP,CP,HDP,WI,CI,UGC,SCT,FSP,ME,DP,SGC,LPRD,IWCI,Calc T (oC),Calc T. (hr),Temperature (C),H2 vol.%,O2 vol.%,CO2 vol.%,CO vol.%,H2O vol.%,CH4 vol.%,He vol.%,N2 vol.%,TOS (min),W/F (mg.min/ml),CO_Conversion
0,0,0,0,0.883295878,0,0,0,0,0,0,0,0,99.11670412,0,0,0,0,0,0,0,0,0,0,0,0,0,0,0,0,0,0,0,0,0,0,0,0,0,0,0,0,0,0,0,0,0,0,0,0,0,0,0,0,0,0,0,0,0,0,0,0,0,0,0,0,0,0,0,0,0,0,0,1,0,0,0,0,0,0,0,0,0,0,0,0,0,0,500,2,300,9.71,0,4.1,5.49,30.75,0,0,0,680,1.33,41.4
0,0,0,0,0.883295878,0,0,0,0,0,0,0,0,99.11670412,0,0,0,0,0,0,0,0,0,0,0,0,0,0,0,0,0,0,0,0,0,0,0,0,0,0,0,0,0,0,0,0,0,0,0,0,0,0,0,0,0,0,0,0,0,0,0,0,0,0,0,0,0,0,0,0,0,0,0,1,0,0,0,0,0,0,0,0,0,0,0,0,0,0,500,2,300,9.71,0,4.1,5.49,30.75,0,0,0,760,1.33,41.3
0,0,0,0,0.883295878,0,0,0,0,0,0,0,0,99.11670412,0,0,0,0,0,0,0,0,0,0,0,0,0,0,0,0,0,0,0,0,0,0,0,0,0,0,0,0,0,0,0,0,0,0,0,0,0,0,0,0,0,0,0,0,0,0,0,0,0,0,0,0,0,0,0,0,0,0,0,1,0,0,0,0,0,0,0,0,0,0,0,0,0,0,500,2,300,9.71,0,4.1,5.49,30.75,0,0,0,847,1.33,40.8
0,0,0,0,0.883295878,0,0,0,0,0,0,0,0,99.11670412,0,0,0,0,0,0,0,0,0,0,0,0,0,0,0,0,0,0,0,0,0,0,0,0,0,0,0,0,0,0,0,0,0,0,0,0,0,0,0,0,0,0,0,0,0,0,0,0,0,0,0,0,0,0,0,0,0,0,0,1,0,0,0,0,0,0,0,0,0,0,0,0,0,0,500,2,300,9.71,0,4.1,5.49,30.75,0,0,0,917,1.33,40.4
0,0,0,0,0.883295878,0,0,0,0,0,0,0,0,99.11670412,0,0,0,0,0,0,0,0,0,0,0,0,0,0,0,0,0,0,0,0,0,0,0,0,0,0,0,0,0,0,0,0,0,0,0,0,0,0,0,0,0,0,0,0,0,0,0,0,0,0,0,0,0,0,0,0,0,0,0,1,0,0,0,0,0,0,0,0,0,0,0,0,0,0,500,2,300,9.71,0,4.1,5.49,30.75,0,0,0,1050,1.33,39.9
0,0,0,0,0.682103294,0,0,0,0,0,0,0,0,19.1345537,0,0,80.183343,0,0,0,0,0,0,0,0,0,0,0,0,0,0,0,0,0,0,0,0,0,0,0,0,0,0,0,0,0,0,0,0,0,0,0,0,0,0,0,0,0,0,0,0,0,0,0,0,0,0,0,0,0,0,0,0,1,0,0,0,0,0,0,0,0,0,0,0,0,0,0,500,2,300,9.71,0,4.1,5.49,30.75,0,0,0,56.7,1.33,36.9
0,0,0,0,0.682103294,0,0,0,0,0,0,0,0,19.1345537,0,0,80.183343,0,0,0,0,0,0,0,0,0,0,0,0,0,0,0,0,0,0,0,0,0,0,0,0,0,0,0,0,0,0,0,0,0,0,0,0,0,0,0,0,0,0,0,0,0,0,0,0,0,0,0,0,0,0,0,0,1,0,0,0,0,0,0,0,0,0,0,0,0,0,0,500,2,300,9.71,0,4.1,5.49,30.75,0,0,0,207,1.33,35.5
0,0,0,0,0.682103294,0,0,0,0,0,0,0,0,19.1345537,0,0,80.183343,0,0,0,0,0,0,0,0,0,0,0,0,0,0,0,0,0,0,0,0,0,0,0,0,0,0,0,0,0,0,0,0,0,0,0,0,0,0,0,0,0,0,0,0,0,0,0,0,0,0,0,0,0,0,0,0,1,0,0,0,0,0,0,0,0,0,0,0,0,0,0,500,2,300,9.71,0,4.1,5.49,30.75,0,0,0,343,1.33,34.9
0,0,0,0,0.682103294,0,0,0,0,0,0,0,0,19.1345537,0,0,80.183343,0,0,0,0,0,0,0,0,0,0,0,0,0,0,0,0,0,0,0,0,0,0,0,0,0,0,0,0,0,0,0,0,0,0,0,0,0,0,0,0,0,0,0,0,0,0,0,0,0,0,0,0,0,0,0,0,1,0,0,0,0,0,0,0,0,0,0,0,0,0,0,500,2,300,9.71,0,4.1,5.49,30.75,0,0,0,453,1.33,34.3
0,0,0,0,0.682103294,0,0,0,0,0,0,0,0,19.1345537,0,0,80.183343,0,0,0,0,0,0,0,0,0,0,0,0,0,0,0,0,0,0,0,0,0,0,0,0,0,0,0,0,0,0,0,0,0,0,0,0,0,0,0,0,0,0,0,0,0,0,0,0,0,0,0,0,0,0,0,0,1,0,0,0,0,0,0,0,0,0,0,0,0,0,0,500,2,300,9.71,0,4.1,5.49,30.75,0,0,0,577,1.33,34
0,0,0,0,0.682103294,0,0,0,0,0,0,0,0,19.1345537,0,0,80.183343,0,0,0,0,0,0,0,0,0,0,0,0,0,0,0,0,0,0,0,0,0,0,0,0,0,0,0,0,0,0,0,0,0,0,0,0,0,0,0,0,0,0,0,0,0,0,0,0,0,0,0,0,0,0,0,0,1,0,0,0,0,0,0,0,0,0,0,0,0,0,0,500,2,300,9.71,0,4.1,5.49,30.75,0,0,0,717,1.33,33.3
0,0,0,0,0.682103294,0,0,0,0,0,0,0,0,19.1345537,0,0,80.183343,0,0,0,0,0,0,0,0,0,0,0,0,0,0,0,0,0,0,0,0,0,0,0,0,0,0,0,0,0,0,0,0,0,0,0,0,0,0,0,0,0,0,0,0,0,0,0,0,0,0,0,0,0,0,0,0,1,0,0,0,0,0,0,0,0,0,0,0,0,0,0,500,2,300,9.71,0,4.1,5.49,30.75,0,0,0,857,1.33,33.1
0,0,0,0,0.682103294,0,0,0,0,0,0,0,0,19.1345537,0,0,80.183343,0,0,0,0,0,0,0,0,0,0,0,0,0,0,0,0,0,0,0,0,0,0,0,0,0,0,0,0,0,0,0,0,0,0,0,0,0,0,0,0,0,0,0,0,0,0,0,0,0,0,0,0,0,0,0,0,1,0,0,0,0,0,0,0,0,0,0,0,0,0,0,500,2,300,9.71,0,4.1,5.49,30.75,0,0,0,987,1.33,32.7
0,0,0,0,0.682103294,0,0,0,0,0,0,0,0,19.1345537,0,0,80.183343,0,0,0,0,0,0,0,0,0,0,0,0,0,0,0,0,0,0,0,0,0,0,0,0,0,0,0,0,0,0,0,0,0,0,0,0,0,0,0,0,0,0,0,0,0,0,0,0,0,0,0,0,0,0,0,0,1,0,0,0,0,0,0,0,0,0,0,0,0,0,0,500,2,300,9.71,0,4.1,5.49,30.75,0,0,0,1120,1.33,32.2
0,0,0,0,1.010047226,0,0,0,0,0,0,0,0,85.00488725,0,0,0,0,0,0,0,0,0,0,0,0,0,0,13.98506553,0,0,0,0,0,0,0,0,0,0,0,0,0,0,0,0,0,0,0,0,0,0,0,0,0,0,0,0,0,0,0,0,0,0,0,0,0,0,0,0,0,0,0,0,1,0,0,0,0,0,0,0,0,0,0,0,0,0,0,500,2,300,9.71,0,4.1,5.49,30.75,0,0,0,33.3,1.33,34.8
0,0,0,0,1.010047226,0,0,0,0,0,0,0,0,85.00488725,0,0,0,0,0,0,0,0,0,0,0,0,0,0,13.98506553,0,0,0,0,0,0,0,0,0,0,0,0,0,0,0,0,0,0,0,0,0,0,0,0,0,0,0,0,0,0,0,0,0,0,0,0,0,0,0,0,0,0,0,0,1,0,0,0,0,0,0,0,0,0,0,0,0,0,0,500,2,300,9.71,0,4.1,5.49,30.75,0,0,0,86.7,1.33,33.6
0,0,0,0,1.010047226,0,0,0,0,0,0,0,0,85.00488725,0,0,0,0,0,0,0,0,0,0,0,0,0,0,13.98506553,0,0,0,0,0,0,0,0,0,0,0,0,0,0,0,0,0,0,0,0,0,0,0,0,0,0,0,0,0,0,0,0,0,0,0,0,0,0,0,0,0,0,0,0,1,0,0,0,0,0,0,0,0,0,0,0,0,0,0,500,2,300,9.71,0,4.1,5.49,30.75,0,0,0,187,1.33,33.1
0,0,0,0,1.010047226,0,0,0,0,0,0,0,0,85.00488725,0,0,0,0,0,0,0,0,0,0,0,0,0,0,13.98506553,0,0,0,0,0,0,0,0,0,0,0,0,0,0,0,0,0,0,0,0,0,0,0,0,0,0,0,0,0,0,0,0,0,0,0,0,0,0,0,0,0,0,0,0,1,0,0,0,0,0,0,0,0,0,0,0,0,0,0,500,2,300,9.71,0,4.1,5.49,30.75,0,0,0,307,1.33,32.5
0,0,0,0,1.010047226,0,0,0,0,0,0,0,0,85.00488725,0,0,0,0,0,0,0,0,0,0,0,0,0,0,13.98506553,0,0,0,0,0,0,0,0,0,0,0,0,0,0,0,0,0,0,0,0,0,0,0,0,0,0,0,0,0,0,0,0,0,0,0,0,0,0,0,0,0,0,0,0,1,0,0,0,0,0,0,0,0,0,0,0,0,0,0,500,2,300,9.71,0,4.1,5.49,30.75,0,0,0,417,1.33,32
0,0,0,0,1.010047226,0,0,0,0,0,0,0,0,85.00488725,0,0,0,0,0,0,0,0,0,0,0,0,0,0,13.98506553,0,0,0,0,0,0,0,0,0,0,0,0,0,0,0,0,0,0,0,0,0,0,0,0,0,0,0,0,0,0,0,0,0,0,0,0,0,0,0,0,0,0,0,0,1,0,0,0,0,0,0,0,0,0,0,0,0,0,0,500,2,300,9.71,0,4.1,5.49,30.75,0,0,0,557,1.33,31.6
0,0,0,0,1.010047226,0,0,0,0,0,0,0,0,85.00488725,0,0,0,0,0,0,0,0,0,0,0,0,0,0,13.98506553,0,0,0,0,0,0,0,0,0,0,0,0,0,0,0,0,0,0,0,0,0,0,0,0,0,0,0,0,0,0,0,0,0,0,0,0,0,0,0,0,0,0,0,0,1,0,0,0,0,0,0,0,0,0,0,0,0,0,0,500,2,300,9.71,0,4.1,5.49,30.75,0,0,0,673,1.33,31.1
0,0,0,0,1.010047226,0,0,0,0,0,0,0,0,85.00488725,0,0,0,0,0,0,0,0,0,0,0,0,0,0,13.98506553,0,0,0,0,0,0,0,0,0,0,0,0,0,0,0,0,0,0,0,0,0,0,0,0,0,0,0,0,0,0,0,0,0,0,0,0,0,0,0,0,0,0,0,0,1,0,0,0,0,0,0,0,0,0,0,0,0,0,0,500,2,300,9.71,0,4.1,5.49,30.75,0,0,0,780,1.33,30.9
0,0,0,0,1.010047226,0,0,0,0,0,0,0,0,85.00488725,0,0,0,0,0,0,0,0,0,0,0,0,0,0,13.98506553,0,0,0,0,0,0,0,0,0,0,0,0,0,0,0,0,0,0,0,0,0,0,0,0,0,0,0,0,0,0,0,0,0,0,0,0,0,0,0,0,0,0,0,0,1,0,0,0,0,0,0,0,0,0,0,0,0,0,0,500,2,300,9.71,0,4.1,5.49,30.75,0,0,0,893,1.33,30.7
0,0,0,0,1.010047226,0,0,0,0,0,0,0,0,85.00488725,0,0,0,0,0,0,0,0,0,0,0,0,0,0,13.98506553,0,0,0,0,0,0,0,0,0,0,0,0,0,0,0,0,0,0,0,0,0,0,0,0,0,0,0,0,0,0,0,0,0,0,0,0,0,0,0,0,0,0,0,0,1,0,0,0,0,0,0,0,0,0,0,0,0,0,0,500,2,300,9.71,0,4.1,5.49,30.75,0,0,0,1010,1.33,30.5
0,0,0,0,1.010047226,0,0,0,0,0,0,0,0,85.00488725,0,0,0,0,0,0,0,0,0,0,0,0,0,0,13.98506553,0,0,0,0,0,0,0,0,0,0,0,0,0,0,0,0,0,0,0,0,0,0,0,0,0,0,0,0,0,0,0,0,0,0,0,0,0,0,0,0,0,0,0,0,1,0,0,0,0,0,0,0,0,0,0,0,0,0,0,500,2,300,9.71,0,4.1,5.49,30.75,0,0,0,1150,1.33,30.1
0,0,0,0,1.000211827,0,0,0,0,0,0,0,0,84.17709874,0,0,0,0,0,0,0,14.82268943,0,0,0,0,0,0,0,0,0,0,0,0,0,0,0,0,0,0,0,0,0,0,0,0,0,0,0,0,0,0,0,0,0,0,0,0,0,0,0,0,0,0,0,0,0,0,0,0,0,0,0,1,0,0,0,0,0,0,0,0,0,0,0,0,0,0,500,2,300,9.71,0,4.1,5.49,30.75,0,0,0,16.7,1.33,31.7
0,0,0,0,1.000211827,0,0,0,0,0,0,0,0,84.17709874,0,0,0,0,0,0,0,14.82268943,0,0,0,0,0,0,0,0,0,0,0,0,0,0,0,0,0,0,0,0,0,0,0,0,0,0,0,0,0,0,0,0,0,0,0,0,0,0,0,0,0,0,0,0,0,0,0,0,0,0,0,1,0,0,0,0,0,0,0,0,0,0,0,0,0,0,500,2,300,9.71,0,4.1,5.49,30.75,0,0,0,33.3,1.33,29.6
0,0,0,0,1.000211827,0,0,0,0,0,0,0,0,84.17709874,0,0,0,0,0,0,0,14.82268943,0,0,0,0,0,0,0,0,0,0,0,0,0,0,0,0,0,0,0,0,0,0,0,0,0,0,0,0,0,0,0,0,0,0,0,0,0,0,0,0,0,0,0,0,0,0,0,0,0,0,0,1,0,0,0,0,0,0,0,0,0,0,0,0,0,0,500,2,300,9.71,0,4.1,5.49,30.75,0,0,0,76.7,1.33,27.8
0,0,0,0,1.000211827,0,0,0,0,0,0,0,0,84.17709874,0,0,0,0,0,0,0,14.82268943,0,0,0,0,0,0,0,0,0,0,0,0,0,0,0,0,0,0,0,0,0,0,0,0,0,0,0,0,0,0,0,0,0,0,0,0,0,0,0,0,0,0,0,0,0,0,0,0,0,0,0,1,0,0,0,0,0,0,0,0,0,0,0,0,0,0,500,2,300,9.71,0,4.1,5.49,30.75,0,0,0,137,1.33,26.9
0,0,0,0,1.000211827,0,0,0,0,0,0,0,0,84.17709874,0,0,0,0,0,0,0,14.82268943,0,0,0,0,0,0,0,0,0,0,0,0,0,0,0,0,0,0,0,0,0,0,0,0,0,0,0,0,0,0,0,0,0,0,0,0,0,0,0,0,0,0,0,0,0,0,0,0,0,0,0,1,0,0,0,0,0,0,0,0,0,0,0,0,0,0,500,2,300,9.71,0,4.1,5.49,30.75,0,0,0,217,1.33,26.3
0,0,0,0,1.000211827,0,0,0,0,0,0,0,0,84.17709874,0,0,0,0,0,0,0,14.82268943,0,0,0,0,0,0,0,0,0,0,0,0,0,0,0,0,0,0,0,0,0,0,0,0,0,0,0,0,0,0,0,0,0,0,0,0,0,0,0,0,0,0,0,0,0,0,0,0,0,0,0,1,0,0,0,0,0,0,0,0,0,0,0,0,0,0,500,2,300,9.71,0,4.1,5.49,30.75,0,0,0,300,1.33,25.5
0,0,0,0,1.000211827,0,0,0,0,0,0,0,0,84.17709874,0,0,0,0,0,0,0,14.82268943,0,0,0,0,0,0,0,0,0,0,0,0,0,0,0,0,0,0,0,0,0,0,0,0,0,0,0,0,0,0,0,0,0,0,0,0,0,0,0,0,0,0,0,0,0,0,0,0,0,0,0,1,0,0,0,0,0,0,0,0,0,0,0,0,0,0,500,2,300,9.71,0,4.1,5.49,30.75,0,0,0,343,1.33,25
0,0,0,0,1.000211827,0,0,0,0,0,0,0,0,84.17709874,0,0,0,0,0,0,0,14.82268943,0,0,0,0,0,0,0,0,0,0,0,0,0,0,0,0,0,0,0,0,0,0,0,0,0,0,0,0,0,0,0,0,0,0,0,0,0,0,0,0,0,0,0,0,0,0,0,0,0,0,0,1,0,0,0,0,0,0,0,0,0,0,0,0,0,0,500,2,300,9.71,0,4.1,5.49,30.75,0,0,0,443,1.33,24.2
0,0,0,0,1.000211827,0,0,0,0,0,0,0,0,84.17709874,0,0,0,0,0,0,0,14.82268943,0,0,0,0,0,0,0,0,0,0,0,0,0,0,0,0,0,0,0,0,0,0,0,0,0,0,0,0,0,0,0,0,0,0,0,0,0,0,0,0,0,0,0,0,0,0,0,0,0,0,0,1,0,0,0,0,0,0,0,0,0,0,0,0,0,0,500,2,300,9.71,0,4.1,5.49,30.75,0,0,0,547,1.33,23.2
0,0,0,0,1.000211827,0,0,0,0,0,0,0,0,84.17709874,0,0,0,0,0,0,0,14.82268943,0,0,0,0,0,0,0,0,0,0,0,0,0,0,0,0,0,0,0,0,0,0,0,0,0,0,0,0,0,0,0,0,0,0,0,0,0,0,0,0,0,0,0,0,0,0,0,0,0,0,0,1,0,0,0,0,0,0,0,0,0,0,0,0,0,0,500,2,300,9.71,0,4.1,5.49,30.75,0,0,0,647,1.33,22.6
0,0,0,0,1.000211827,0,0,0,0,0,0,0,0,84.17709874,0,0,0,0,0,0,0,14.82268943,0,0,0,0,0,0,0,0,0,0,0,0,0,0,0,0,0,0,0,0,0,0,0,0,0,0,0,0,0,0,0,0,0,0,0,0,0,0,0,0,0,0,0,0,0,0,0,0,0,0,0,1,0,0,0,0,0,0,0,0,0,0,0,0,0,0,500,2,300,9.71,0,4.1,5.49,30.75,0,0,0,733,1.33,21.9
0,0,0,0,1.000211827,0,0,0,0,0,0,0,0,84.17709874,0,0,0,0,0,0,0,14.82268943,0,0,0,0,0,0,0,0,0,0,0,0,0,0,0,0,0,0,0,0,0,0,0,0,0,0,0,0,0,0,0,0,0,0,0,0,0,0,0,0,0,0,0,0,0,0,0,0,0,0,0,1,0,0,0,0,0,0,0,0,0,0,0,0,0,0,500,2,300,9.71,0,4.1,5.49,30.75,0,0,0,840,1.33,21.6
0,0,0,0,1.000211827,0,0,0,0,0,0,0,0,84.17709874,0,0,0,0,0,0,0,14.82268943,0,0,0,0,0,0,0,0,0,0,0,0,0,0,0,0,0,0,0,0,0,0,0,0,0,0,0,0,0,0,0,0,0,0,0,0,0,0,0,0,0,0,0,0,0,0,0,0,0,0,0,1,0,0,0,0,0,0,0,0,0,0,0,0,0,0,500,2,300,9.71,0,4.1,5.49,30.75,0,0,0,913,1.33,21.3
0,0,0,0,1.000211827,0,0,0,0,0,0,0,0,84.17709874,0,0,0,0,0,0,0,14.82268943,0,0,0,0,0,0,0,0,0,0,0,0,0,0,0,0,0,0,0,0,0,0,0,0,0,0,0,0,0,0,0,0,0,0,0,0,0,0,0,0,0,0,0,0,0,0,0,0,0,0,0,1,0,0,0,0,0,0,0,0,0,0,0,0,0,0,500,2,300,9.71,0,4.1,5.49,30.75,0,0,0,1020,1.33,20.6
0,0,0,0,1.000211827,0,0,0,0,0,0,0,0,84.17709874,0,0,0,0,0,0,0,14.82268943,0,0,0,0,0,0,0,0,0,0,0,0,0,0,0,0,0,0,0,0,0,0,0,0,0,0,0,0,0,0,0,0,0,0,0,0,0,0,0,0,0,0,0,0,0,0,0,0,0,0,0,1,0,0,0,0,0,0,0,0,0,0,0,0,0,0,500,2,300,9.71,0,4.1,5.49,30.75,0,0,0,1130,1.33,20.4
0,0,0,0,0,4.39685609,0,0,0,0,0,0,0,95.60314391,0,0,0,0,0,0,0,0,0,0,0,0,0,0,0,0,0,0,0,0,0,0,0,0,0,0,0,0,0,0,0,0,0,0,0,0,0,0,0,0,0,0,0,0,0,0,0,0,0,0,0,0,0,0,0,0,0,0,0,0,0,0,0,0,0,0,0,0,0,0,1,0,0,0,400,2,541,0,0,0,2.08,10.78,0,0,0,60,0.5,80.8
0,0,0,0,0,4.39685609,0,0,0,0,0,0,0,95.60314391,0,0,0,0,0,0,0,0,0,0,0,0,0,0,0,0,0,0,0,0,0,0,0,0,0,0,0,0,0,0,0,0,0,0,0,0,0,0,0,0,0,0,0,0,0,0,0,0,0,0,0,0,0,0,0,0,0,0,0,0,0,0,0,0,0,0,0,0,0,0,1,0,0,0,400,2,607,0,0,0,2.08,10.78,0,0,0,60,0.5,80.8
0,0,0,0,0,4.39685609,0,0,0,0,0,0,0,95.60314391,0,0,0,0,0,0,0,0,0,0,0,0,0,0,0,0,0,0,0,0,0,0,0,0,0,0,0,0,0,0,0,0,0,0,0,0,0,0,0,0,0,0,0,0,0,0,0,0,0,0,0,0,0,0,0,0,0,0,0,0,0,0,0,0,0,0,0,0,0,0,1,0,0,0,400,2,675,0,0,0,2.08,10.78,0,0,0,60,0.5,80.8
0,0,0,0,0,4.39685609,0,0,0,0,0,0,0,95.60314391,0,0,0,0,0,0,0,0,0,0,0,0,0,0,0,0,0,0,0,0,0,0,0,0,0,0,0,0,0,0,0,0,0,0,0,0,0,0,0,0,0,0,0,0,0,0,0,0,0,0,0,0,0,0,0,0,0,0,0,0,0,0,0,0,0,0,0,0,0,0,1,0,0,0,400,2,742,0,0,0,2.08,10.78,0,0,0,60,0.5,80.8
0,0,0,0,0,4.39685609,0,0,0,0,0,0,0,95.60314391,0,0,0,0,0,0,0,0,0,0,0,0,0,0,0,0,0,0,0,0,0,0,0,0,0,0,0,0,0,0,0,0,0,0,0,0,0,0,0,0,0,0,0,0,0,0,0,0,0,0,0,0,0,0,0,0,0,0,0,0,0,0,0,0,0,0,0,0,0,0,1,0,0,0,400,2,809,0,0,0,2.08,10.78,0,0,0,60,0.5,80.8
0,0,0,0,0,4.39685609,0,0,0,0,0,0,0,95.60314391,0,0,0,0,0,0,0,0,0,0,0,0,0,0,0,0,0,0,0,0,0,0,0,0,0,0,0,0,0,0,0,0,0,0,0,0,0,0,0,0,0,0,0,0,0,0,0,0,0,0,0,0,0,0,0,0,0,0,0,0,0,0,0,0,0,0,0,0,0,0,1,0,0,0,400,2,154,0,0,0,2.08,10.78,0,0,0,60,0.5,6.76
0,0,0,0,0,4.39685609,0,0,0,0,0,0,0,95.60314391,0,0,0,0,0,0,0,0,0,0,0,0,0,0,0,0,0,0,0,0,0,0,0,0,0,0,0,0,0,0,0,0,0,0,0,0,0,0,0,0,0,0,0,0,0,0,0,0,0,0,0,0,0,0,0,0,0,0,0,0,0,0,0,0,0,0,0,0,0,0,1,0,0,0,400,2,211,0,0,0,2.08,10.78,0,0,0,60,0.5,18.5
0,0,0,0,0,4.39685609,0,0,0,0,0,0,0,95.60314391,0,0,0,0,0,0,0,0,0,0,0,0,0,0,0,0,0,0,0,0,0,0,0,0,0,0,0,0,0,0,0,0,0,0,0,0,0,0,0,0,0,0,0,0,0,0,0,0,0,0,0,0,0,0,0,0,0,0,0,0,0,0,0,0,0,0,0,0,0,0,1,0,0,0,400,2,262,0,0,0,2.08,10.78,0,0,0,60,0.5,33.8
0,0,0,0,0,4.39685609,0,0,0,0,0,0,0,95.60314391,0,0,0,0,0,0,0,0,0,0,0,0,0,0,0,0,0,0,0,0,0,0,0,0,0,0,0,0,0,0,0,0,0,0,0,0,0,0,0,0,0,0,0,0,0,0,0,0,0,0,0,0,0,0,0,0,0,0,0,0,0,0,0,0,0,0,0,0,0,0,1,0,0,0,400,2,313,0,0,0,2.08,10.78,0,0,0,60,0.5,41.6
0,0,0,0,0,4.39685609,0,0,0,0,0,0,0,95.60314391,0,0,0,0,0,0,0,0,0,0,0,0,0,0,0,0,0,0,0,0,0,0,0,0,0,0,0,0,0,0,0,0,0,0,0,0,0,0,0,0,0,0,0,0,0,0,0,0,0,0,0,0,0,0,0,0,0,0,0,0,0,0,0,0,0,0,0,0,0,0,1,0,0,0,400,2,364,0,0,0,2.08,10.78,0,0,0,60,0.5,54.1
0,0,0,0,0,4.39685609,0,0,0,0,0,0,0,95.60314391,0,0,0,0,0,0,0,0,0,0,0,0,0,0,0,0,0,0,0,0,0,0,0,0,0,0,0,0,0,0,0,0,0,0,0,0,0,0,0,0,0,0,0,0,0,0,0,0,0,0,0,0,0,0,0,0,0,0,0,0,0,0,0,0,0,0,0,0,0,0,1,0,0,0,400,2,414,0,0,0,2.08,10.78,0,0,0,60,0.5,63.7
0,0,0,0,0,4.604515188,0,0,0,0,0,0,0,90.1065506,0,0,0,0,0,0,0,5.288934213,0,0,0,0,0,0,0,0,0,0,0,0,0,0,0,0,0,0,0,0,0,0,0,0,0,0,0,0,0,0,0,0,0,0,0,0,0,0,0,0,0,0,0,0,0,0,0,0,0,0,0,0,0,0,0,0,0,0,0,0,0,0,1,0,0,0,400,2,160,0,0,0,2.08,10.78,0,0,0,60,0.5,10.7
0,0,0,0,0,4.604515188,0,0,0,0,0,0,0,90.1065506,0,0,0,0,0,0,0,5.288934213,0,0,0,0,0,0,0,0,0,0,0,0,0,0,0,0,0,0,0,0,0,0,0,0,0,0,0,0,0,0,0,0,0,0,0,0,0,0,0,0,0,0,0,0,0,0,0,0,0,0,0,0,0,0,0,0,0,0,0,0,0,0,1,0,0,0,400,2,207,0,0,0,2.08,10.78,0,0,0,60,0.5,19.6
0,0,0,0,0,4.604515188,0,0,0,0,0,0,0,90.1065506,0,0,0,0,0,0,0,5.288934213,0,0,0,0,0,0,0,0,0,0,0,0,0,0,0,0,0,0,0,0,0,0,0,0,0,0,0,0,0,0,0,0,0,0,0,0,0,0,0,0,0,0,0,0,0,0,0,0,0,0,0,0,0,0,0,0,0,0,0,0,0,0,1,0,0,0,400,2,261,0,0,0,2.08,10.78,0,0,0,60,0.5,39.5
0,0,0,0,0,4.604515188,0,0,0,0,0,0,0,90.1065506,0,0,0,0,0,0,0,5.288934213,0,0,0,0,0,0,0,0,0,0,0,0,0,0,0,0,0,0,0,0,0,0,0,0,0,0,0,0,0,0,0,0,0,0,0,0,0,0,0,0,0,0,0,0,0,0,0,0,0,0,0,0,0,0,0,0,0,0,0,0,0,0,1,0,0,0,400,2,300,0,0,0,2.08,10.78,0,0,0,60,0.5,50.5
0,0,0,0,0,4.604515188,0,0,0,0,0,0,0,90.1065506,0,0,0,0,0,0,0,5.288934213,0,0,0,0,0,0,0,0,0,0,0,0,0,0,0,0,0,0,0,0,0,0,0,0,0,0,0,0,0,0,0,0,0,0,0,0,0,0,0,0,0,0,0,0,0,0,0,0,0,0,0,0,0,0,0,0,0,0,0,0,0,0,1,0,0,0,400,2,352,0,0,0,2.08,10.78,0,0,0,60,0.5,65.1
0,0,0,0,0,4.604515188,0,0,0,0,0,0,0,90.1065506,0,0,0,0,0,0,0,5.288934213,0,0,0,0,0,0,0,0,0,0,0,0,0,0,0,0,0,0,0,0,0,0,0,0,0,0,0,0,0,0,0,0,0,0,0,0,0,0,0,0,0,0,0,0,0,0,0,0,0,0,0,0,0,0,0,0,0,0,0,0,0,0,1,0,0,0,400,2,402,0,0,0,2.08,10.78,0,0,0,60,0.5,75.8
0,0,0,0,0,4.955586279,0,0,0,0,0,0,0,80.81394058,0,0,0,0,0,0,0,14.23047314,0,0,0,0,0,0,0,0,0,0,0,0,0,0,0,0,0,0,0,0,0,0,0,0,0,0,0,0,0,0,0,0,0,0,0,0,0,0,0,0,0,0,0,0,0,0,0,0,0,0,0,0,0,0,0,0,0,0,0,0,0,0,1,0,0,0,400,2,162,0,0,0,2.08,10.78,0,0,0,60,0.5,22.4
0,0,0,0,0,4.955586279,0,0,0,0,0,0,0,80.81394058,0,0,0,0,0,0,0,14.23047314,0,0,0,0,0,0,0,0,0,0,0,0,0,0,0,0,0,0,0,0,0,0,0,0,0,0,0,0,0,0,0,0,0,0,0,0,0,0,0,0,0,0,0,0,0,0,0,0,0,0,0,0,0,0,0,0,0,0,0,0,0,0,1,0,0,0,400,2,221,0,0,0,2.08,10.78,0,0,0,60,0.5,48.4
0,0,0,0,0,4.955586279,0,0,0,0,0,0,0,80.81394058,0,0,0,0,0,0,0,14.23047314,0,0,0,0,0,0,0,0,0,0,0,0,0,0,0,0,0,0,0,0,0,0,0,0,0,0,0,0,0,0,0,0,0,0,0,0,0,0,0,0,0,0,0,0,0,0,0,0,0,0,0,0,0,0,0,0,0,0,0,0,0,0,1,0,0,0,400,2,264,0,0,0,2.08,10.78,0,0,0,60,0.5,66.5
0,0,0,0,0,4.955586279,0,0,0,0,0,0,0,80.81394058,0,0,0,0,0,0,0,14.23047314,0,0,0,0,0,0,0,0,0,0,0,0,0,0,0,0,0,0,0,0,0,0,0,0,0,0,0,0,0,0,0,0,0,0,0,0,0,0,0,0,0,0,0,0,0,0,0,0,0,0,0,0,0,0,0,0,0,0,0,0,0,0,1,0,0,0,400,2,315,0,0,0,2.08,10.78,0,0,0,60,0.5,77.2
0,0,0,0,0,4.955586279,0,0,0,0,0,0,0,80.81394058,0,0,0,0,0,0,0,14.23047314,0,0,0,0,0,0,0,0,0,0,0,0,0,0,0,0,0,0,0,0,0,0,0,0,0,0,0,0,0,0,0,0,0,0,0,0,0,0,0,0,0,0,0,0,0,0,0,0,0,0,0,0,0,0,0,0,0,0,0,0,0,0,1,0,0,0,400,2,366,0,0,0,2.08,10.78,0,0,0,60,0.5,85.4
0,0,0,0,0,4.955586279,0,0,0,0,0,0,0,80.81394058,0,0,0,0,0,0,0,14.23047314,0,0,0,0,0,0,0,0,0,0,0,0,0,0,0,0,0,0,0,0,0,0,0,0,0,0,0,0,0,0,0,0,0,0,0,0,0,0,0,0,0,0,0,0,0,0,0,0,0,0,0,0,0,0,0,0,0,0,0,0,0,0,1,0,0,0,400,2,416,0,0,0,2.08,10.78,0,0,0,60,0.5,89.3
0,0,0,0,0,5.676989524,0,0,0,0,0,0,0,61.71889347,0,0,0,0,0,0,0,32.60411701,0,0,0,0,0,0,0,0,0,0,0,0,0,0,0,0,0,0,0,0,0,0,0,0,0,0,0,0,0,0,0,0,0,0,0,0,0,0,0,0,0,0,0,0,0,0,0,0,0,0,0,0,0,0,0,0,0,0,0,0,0,0,1,0,0,0,400,2,161,0,0,0,2.08,10.78,0,0,0,60,0.5,8.19
0,0,0,0,0,5.676989524,0,0,0,0,0,0,0,61.71889347,0,0,0,0,0,0,0,32.60411701,0,0,0,0,0,0,0,0,0,0,0,0,0,0,0,0,0,0,0,0,0,0,0,0,0,0,0,0,0,0,0,0,0,0,0,0,0,0,0,0,0,0,0,0,0,0,0,0,0,0,0,0,0,0,0,0,0,0,0,0,0,0,1,0,0,0,400,2,213,0,0,0,2.08,10.78,0,0,0,60,0.5,23.1
0,0,0,0,0,5.676989524,0,0,0,0,0,0,0,61.71889347,0,0,0,0,0,0,0,32.60411701,0,0,0,0,0,0,0,0,0,0,0,0,0,0,0,0,0,0,0,0,0,0,0,0,0,0,0,0,0,0,0,0,0,0,0,0,0,0,0,0,0,0,0,0,0,0,0,0,0,0,0,0,0,0,0,0,0,0,0,0,0,0,1,0,0,0,400,2,257,0,0,0,2.08,10.78,0,0,0,60,0.5,39.1
0,0,0,0,0,5.676989524,0,0,0,0,0,0,0,61.71889347,0,0,0,0,0,0,0,32.60411701,0,0,0,0,0,0,0,0,0,0,0,0,0,0,0,0,0,0,0,0,0,0,0,0,0,0,0,0,0,0,0,0,0,0,0,0,0,0,0,0,0,0,0,0,0,0,0,0,0,0,0,0,0,0,0,0,0,0,0,0,0,0,1,0,0,0,400,2,310,0,0,0,2.08,10.78,0,0,0,60,0.5,60.9
0,0,0,0,0,5.676989524,0,0,0,0,0,0,0,61.71889347,0,0,0,0,0,0,0,32.60411701,0,0,0,0,0,0,0,0,0,0,0,0,0,0,0,0,0,0,0,0,0,0,0,0,0,0,0,0,0,0,0,0,0,0,0,0,0,0,0,0,0,0,0,0,0,0,0,0,0,0,0,0,0,0,0,0,0,0,0,0,0,0,1,0,0,0,400,2,361,0,0,0,2.08,10.78,0,0,0,60,0.5,82.9
0,0,0,0,0,5.676989524,0,0,0,0,0,0,0,61.71889347,0,0,0,0,0,0,0,32.60411701,0,0,0,0,0,0,0,0,0,0,0,0,0,0,0,0,0,0,0,0,0,0,0,0,0,0,0,0,0,0,0,0,0,0,0,0,0,0,0,0,0,0,0,0,0,0,0,0,0,0,0,0,0,0,0,0,0,0,0,0,0,0,1,0,0,0,400,2,411,0,0,0,2.08,10.78,0,0,0,60,0.5,91.5
0,0,0,0,0,6.644212681,0,0,0,0,0,0,0,36.11716259,0,0,0,0,0,0,0,57.23862473,0,0,0,0,0,0,0,0,0,0,0,0,0,0,0,0,0,0,0,0,0,0,0,0,0,0,0,0,0,0,0,0,0,0,0,0,0,0,0,0,0,0,0,0,0,0,0,0,0,0,0,0,0,0,0,0,0,0,0,0,0,0,1,0,0,0,400,2,216,0,0,0,2.08,10.78,0,0,0,60,0.5,3.2
0,0,0,0,0,6.644212681,0,0,0,0,0,0,0,36.11716259,0,0,0,0,0,0,0,57.23862473,0,0,0,0,0,0,0,0,0,0,0,0,0,0,0,0,0,0,0,0,0,0,0,0,0,0,0,0,0,0,0,0,0,0,0,0,0,0,0,0,0,0,0,0,0,0,0,0,0,0,0,0,0,0,0,0,0,0,0,0,0,0,1,0,0,0,400,2,257,0,0,0,2.08,10.78,0,0,0,60,0.5,7.83
0,0,0,0,0,6.644212681,0,0,0,0,0,0,0,36.11716259,0,0,0,0,0,0,0,57.23862473,0,0,0,0,0,0,0,0,0,0,0,0,0,0,0,0,0,0,0,0,0,0,0,0,0,0,0,0,0,0,0,0,0,0,0,0,0,0,0,0,0,0,0,0,0,0,0,0,0,0,0,0,0,0,0,0,0,0,0,0,0,0,1,0,0,0,400,2,310,0,0,0,2.08,10.78,0,0,0,60,0.5,14.9
0,0,0,0,0,6.644212681,0,0,0,0,0,0,0,36.11716259,0,0,0,0,0,0,0,57.23862473,0,0,0,0,0,0,0,0,0,0,0,0,0,0,0,0,0,0,0,0,0,0,0,0,0,0,0,0,0,0,0,0,0,0,0,0,0,0,0,0,0,0,0,0,0,0,0,0,0,0,0,0,0,0,0,0,0,0,0,0,0,0,1,0,0,0,400,2,358,0,0,0,2.08,10.78,0,0,0,60,0.5,32
0,0,0,0,0,6.644212681,0,0,0,0,0,0,0,36.11716259,0,0,0,0,0,0,0,57.23862473,0,0,0,0,0,0,0,0,0,0,0,0,0,0,0,0,0,0,0,0,0,0,0,0,0,0,0,0,0,0,0,0,0,0,0,0,0,0,0,0,0,0,0,0,0,0,0,0,0,0,0,0,0,0,0,0,0,0,0,0,0,0,1,0,0,0,400,2,411,0,0,0,2.08,10.78,0,0,0,60,0.5,64.4
0,0,0,0,0,8.008704643,0,0,0,0,0,0,0,0,0,0,0,0,0,0,0,91.99129536,0,0,0,0,0,0,0,0,0,0,0,0,0,0,0,0,0,0,0,0,0,0,0,0,0,0,0,0,0,0,0,0,0,0,0,0,0,0,0,0,0,0,0,0,0,0,0,0,0,0,0,0,0,0,0,0,0,0,0,0,0,0,1,0,0,0,400,2,255,0,0,0,2.08,10.78,0,0,0,60,0.5,1.78
0,0,0,0,0,8.008704643,0,0,0,0,0,0,0,0,0,0,0,0,0,0,0,91.99129536,0,0,0,0,0,0,0,0,0,0,0,0,0,0,0,0,0,0,0,0,0,0,0,0,0,0,0,0,0,0,0,0,0,0,0,0,0,0,0,0,0,0,0,0,0,0,0,0,0,0,0,0,0,0,0,0,0,0,0,0,0,0,1,0,0,0,400,2,308,0,0,0,2.08,10.78,0,0,0,60,0.5,4.63
0,0,0,0,0,8.008704643,0,0,0,0,0,0,0,0,0,0,0,0,0,0,0,91.99129536,0,0,0,0,0,0,0,0,0,0,0,0,0,0,0,0,0,0,0,0,0,0,0,0,0,0,0,0,0,0,0,0,0,0,0,0,0,0,0,0,0,0,0,0,0,0,0,0,0,0,0,0,0,0,0,0,0,0,0,0,0,0,1,0,0,0,400,2,360,0,0,0,2.08,10.78,0,0,0,60,0.5,6.41
0,0,0,0,0,8.008704643,0,0,0,0,0,0,0,0,0,0,0,0,0,0,0,91.99129536,0,0,0,0,0,0,0,0,0,0,0,0,0,0,0,0,0,0,0,0,0,0,0,0,0,0,0,0,0,0,0,0,0,0,0,0,0,0,0,0,0,0,0,0,0,0,0,0,0,0,0,0,0,0,0,0,0,0,0,0,0,0,1,0,0,0,400,2,410,0,0,0,2.08,10.78,0,0,0,60,0.5,13.2
0,0,0,0,0,0.523743559,0,97.63563917,0,0,0,0,0,0,0,0,0,0,0,0,0,0,0,0,0,0,0,0,0,0,0,0,0,0,0,0,0,0,0,0,0,0,0,0,0,0,1.840617272,0,0,0,0,0,0,0,0,0,0,0,0,0,0,0,0,0,0,0,0,0,0,0,0,0,0,0,0,0,0,1,0,0,0,0,0,0,0,0,0,0,25,0,330,0,0,0,5,15,0,0,0,60,2.5,8.53
0,0,0,0,0,0.53479461,0,91.94738733,0,0,0,0,0,0,0,0,0,0,0,0,0,0,0,0,0,0,0,0,0,0,0,0,0,0,0,0,0,0,0,0,0,0,0,0,0,0,7.517818056,0,0,0,0,0,0,0,0,0,0,0,0,0,0,0,0,0,0,0,0,0,0,0,0,0,0,0,0,0,0,1,0,0,0,0,0,0,0,0,0,0,25,0,330,0,0,0,5,15,0,0,0,60,2.5,23.17
0,0,0,0,0,0.550275789,0,83.97883807,0,0,0,0,0,0,0,0,0,0,0,0,0,0,0,0,0,0,0,0,0,0,0,0,0,0,0,0,0,0,0,0,0,0,0,0,0,0,15.47088614,0,0,0,0,0,0,0,0,0,0,0,0,0,0,0,0,0,0,0,0,0,0,0,0,0,0,0,0,0,0,1,0,0,0,0,0,0,0,0,0,0,25,0,330,0,0,0,5,15,0,0,0,60,2.5,24.67
0,0,0,0,0,2.808991067,0,81.39617229,0,0,0,0,0,0,0,0,0,0,0,0,0,0,0,0,0,0,0,0,0,0,0,0,0,0,0,0,0,0,0,0,0,0,0,0,0,0,15.79483665,0,0,0,0,0,0,0,0,0,0,0,0,0,0,0,0,0,0,0,0,0,0,0,0,0,0,0,0,0,0,1,0,0,0,0,0,0,0,0,0,0,25,0,330,60,0,0,5,15,0,0,0,60,2.5,23.02
0,0,0,0,0,2.808991067,0,81.39617229,0,0,0,0,0,0,0,0,0,0,0,0,0,0,0,0,0,0,0,0,0,0,0,0,0,0,0,0,0,0,0,0,0,0,0,0,0,0,15.79483665,0,0,0,0,0,0,0,0,0,0,0,0,0,0,0,0,0,0,0,0,0,0,0,0,0,0,0,0,0,0,1,0,0,0,0,0,0,0,0,0,0,25,0,300,60,0,0,5,15,0,0,0,60,2.5,23.02
0,0,0,0,0,2.808991067,0,81.39617229,0,0,0,0,0,0,0,0,0,0,0,0,0,0,0,0,0,0,0,0,0,0,0,0,0,0,0,0,0,0,0,0,0,0,0,0,0,0,15.79483665,0,0,0,0,0,0,0,0,0,0,0,0,0,0,0,0,0,0,0,0,0,0,0,0,0,0,0,0,0,0,1,0,0,0,0,0,0,0,0,0,0,25,0,280,60,0,0,5,15,0,0,0,60,2.5,18.53
0,0,0,0,0,2.808991067,0,81.39617229,0,0,0,0,0,0,0,0,0,0,0,0,0,0,0,0,0,0,0,0,0,0,0,0,0,0,0,0,0,0,0,0,0,0,0,0,0,0,15.79483665,0,0,0,0,0,0,0,0,0,0,0,0,0,0,0,0,0,0,0,0,0,0,0,0,0,0,0,0,0,0,1,0,0,0,0,0,0,0,0,0,0,25,0,250,60,0,0,5,15,0,0,0,60,2.5,18.07
0,0,0,0,0,2.808991067,0,81.39617229,0,0,0,0,0,0,0,0,0,0,0,0,0,0,0,0,0,0,0,0,0,0,0,0,0,0,0,0,0,0,0,0,0,0,0,0,0,0,15.79483665,0,0,0,0,0,0,0,0,0,0,0,0,0,0,0,0,0,0,0,0,0,0,0,0,0,0,0,0,0,0,1,0,0,0,0,0,0,0,0,0,0,25,0,220,60,0,0,5,15,0,0,0,60,2.5,14.46
0,0,0,0,0,2.652223211,0,97.34777679,0,0,0,0,0,0,0,0,0,0,0,0,0,0,0,0,0,0,0,0,0,0,0,0,0,0,0,0,0,0,0,0,0,0,0,0,0,0,0,0,0,0,0,0,0,0,0,0,0,0,0,0,0,0,0,0,0,0,0,0,0,0,0,0,0,0,0,0,0,1,0,0,0,0,0,0,0,0,0,0,25,0,330,60,0,0,5,15,0,0,0,60,2.5,3.19
0,0,0,0,0,2.652223211,0,97.34777679,0,0,0,0,0,0,0,0,0,0,0,0,0,0,0,0,0,0,0,0,0,0,0,0,0,0,0,0,0,0,0,0,0,0,0,0,0,0,0,0,0,0,0,0,0,0,0,0,0,0,0,0,0,0,0,0,0,0,0,0,0,0,0,0,0,0,0,0,0,1,0,0,0,0,0,0,0,0,0,0,25,0,300,60,0,0,5,15,0,0,0,60,2.5,3.19
0,0,0,0,0,2.652223211,0,97.34777679,0,0,0,0,0,0,0,0,0,0,0,0,0,0,0,0,0,0,0,0,0,0,0,0,0,0,0,0,0,0,0,0,0,0,0,0,0,0,0,0,0,0,0,0,0,0,0,0,0,0,0,0,0,0,0,0,0,0,0,0,0,0,0,0,0,0,0,0,0,1,0,0,0,0,0,0,0,0,0,0,25,0,280,60,0,0,5,15,0,0,0,60,2.5,3.1
0,0,0,0,0,2.652223211,0,97.34777679,0,0,0,0,0,0,0,0,0,0,0,0,0,0,0,0,0,0,0,0,0,0,0,0,0,0,0,0,0,0,0,0,0,0,0,0,0,0,0,0,0,0,0,0,0,0,0,0,0,0,0,0,0,0,0,0,0,0,0,0,0,0,0,0,0,0,0,0,0,1,0,0,0,0,0,0,0,0,0,0,25,0,250,60,0,0,5,15,0,0,0,60,2.5,4.43
0,0,0,0,0,2.652223211,0,97.34777679,0,0,0,0,0,0,0,0,0,0,0,0,0,0,0,0,0,0,0,0,0,0,0,0,0,0,0,0,0,0,0,0,0,0,0,0,0,0,0,0,0,0,0,0,0,0,0,0,0,0,0,0,0,0,0,0,0,0,0,0,0,0,0,0,0,0,0,0,0,1,0,0,0,0,0,0,0,0,0,0,25,0,220,60,0,0,5,15,0,0,0,60,2.5,3.1
0,0,0,0,0,0.550275789,0,83.97883807,0,0,0,0,0,0,0,0,0,0,0,0,0,0,0,0,0,0,0,0,0,0,0,0,0,0,0,0,0,0,0,0,0,0,0,0,0,0,15.47088614,0,0,0,0,0,0,0,0,0,0,0,0,0,0,0,0,0,0,0,0,0,0,0,0,0,0,0,0,0,0,1,0,0,0,0,0,0,0,0,0,0,25,0,330,60,0,0,5,15,0,0,0,60,2.5,11.28
0,0,0,0,0,0.550275789,0,83.97883807,0,0,0,0,0,0,0,0,0,0,0,0,0,0,0,0,0,0,0,0,0,0,0,0,0,0,0,0,0,0,0,0,0,0,0,0,0,0,15.47088614,0,0,0,0,0,0,0,0,0,0,0,0,0,0,0,0,0,0,0,0,0,0,0,0,0,0,0,0,0,0,1,0,0,0,0,0,0,0,0,0,0,25,0,300,60,0,0,5,15,0,0,0,60,2.5,10.07
0,0,0,0,0,0.550275789,0,83.97883807,0,0,0,0,0,0,0,0,0,0,0,0,0,0,0,0,0,0,0,0,0,0,0,0,0,0,0,0,0,0,0,0,0,0,0,0,0,0,15.47088614,0,0,0,0,0,0,0,0,0,0,0,0,0,0,0,0,0,0,0,0,0,0,0,0,0,0,0,0,0,0,1,0,0,0,0,0,0,0,0,0,0,25,0,280,60,0,0,5,15,0,0,0,60,2.5,9.67
0,0,0,0,0,0.550275789,0,83.97883807,0,0,0,0,0,0,0,0,0,0,0,0,0,0,0,0,0,0,0,0,0,0,0,0,0,0,0,0,0,0,0,0,0,0,0,0,0,0,15.47088614,0,0,0,0,0,0,0,0,0,0,0,0,0,0,0,0,0,0,0,0,0,0,0,0,0,0,0,0,0,0,1,0,0,0,0,0,0,0,0,0,0,25,0,250,60,0,0,5,15,0,0,0,60,2.5,6.78
0,0,0,0,0,0.550275789,0,83.97883807,0,0,0,0,0,0,0,0,0,0,0,0,0,0,0,0,0,0,0,0,0,0,0,0,0,0,0,0,0,0,0,0,0,0,0,0,0,0,15.47088614,0,0,0,0,0,0,0,0,0,0,0,0,0,0,0,0,0,0,0,0,0,0,0,0,0,0,0,0,0,0,1,0,0,0,0,0,0,0,0,0,0,25,0,220,60,0,0,5,15,0,0,0,60,2.5,4.42
0,0,0,0,0,1.667931924,0,82.70088494,0,0,0,0,0,0,0,0,0,0,0,0,0,0,0,0,0,0,0,0,0,0,0,0,0,0,0,0,0,0,0,0,0,0,0,0,0,0,15.63118314,0,0,0,0,0,0,0,0,0,0,0,0,0,0,0,0,0,0,0,0,0,0,0,0,0,0,0,0,0,0,1,0,0,0,0,0,0,0,0,0,0,25,0,330,60,0,0,5,15,0,0,0,60,2.5,6.41
0,0,0,0,0,1.667931924,0,82.70088494,0,0,0,0,0,0,0,0,0,0,0,0,0,0,0,0,0,0,0,0,0,0,0,0,0,0,0,0,0,0,0,0,0,0,0,0,0,0,15.63118314,0,0,0,0,0,0,0,0,0,0,0,0,0,0,0,0,0,0,0,0,0,0,0,0,0,0,0,0,0,0,1,0,0,0,0,0,0,0,0,0,0,25,0,300,60,0,0,5,15,0,0,0,60,2.5,5.12
0,0,0,0,0,1.667931924,0,82.70088494,0,0,0,0,0,0,0,0,0,0,0,0,0,0,0,0,0,0,0,0,0,0,0,0,0,0,0,0,0,0,0,0,0,0,0,0,0,0,15.63118314,0,0,0,0,0,0,0,0,0,0,0,0,0,0,0,0,0,0,0,0,0,0,0,0,0,0,0,0,0,0,1,0,0,0,0,0,0,0,0,0,0,25,0,280,60,0,0,5,15,0,0,0,60,2.5,5.89
0,0,0,0,0,1.667931924,0,82.70088494,0,0,0,0,0,0,0,0,0,0,0,0,0,0,0,0,0,0,0,0,0,0,0,0,0,0,0,0,0,0,0,0,0,0,0,0,0,0,15.63118314,0,0,0,0,0,0,0,0,0,0,0,0,0,0,0,0,0,0,0,0,0,0,0,0,0,0,0,0,0,0,1,0,0,0,0,0,0,0,0,0,0,25,0,250,60,0,0,5,15,0,0,0,60,2.5,5.43
0,0,0,0,0,1.667931924,0,82.70088494,0,0,0,0,0,0,0,0,0,0,0,0,0,0,0,0,0,0,0,0,0,0,0,0,0,0,0,0,0,0,0,0,0,0,0,0,0,0,15.63118314,0,0,0,0,0,0,0,0,0,0,0,0,0,0,0,0,0,0,0,0,0,0,0,0,0,0,0,0,0,0,1,0,0,0,0,0,0,0,0,0,0,25,0,220,60,0,0,5,15,0,0,0,60,2.5,7.47
0,0,0,0,0,0.550275789,0,83.97883807,0,0,0,0,0,0,0,0,0,0,0,0,0,0,0,0,0,0,0,0,0,0,0,0,0,0,0,0,0,0,0,0,0,0,0,0,0,0,15.47088614,0,0,0,0,0,0,0,0,0,0,0,0,0,0,0,0,0,0,0,0,0,0,0,0,0,0,0,0,0,0,1,0,0,0,0,0,0,0,0,0,0,25,0,300,0,0,0,5,15,0,0,0,60,2.5,17.96
0,0,0,0,0,1.667931924,0,82.70088494,0,0,0,0,0,0,0,0,0,0,0,0,0,0,0,0,0,0,0,0,0,0,0,0,0,0,0,0,0,0,0,0,0,0,0,0,0,0,15.63118314,0,0,0,0,0,0,0,0,0,0,0,0,0,0,0,0,0,0,0,0,0,0,0,0,0,0,0,0,0,0,1,0,0,0,0,0,0,0,0,0,0,25,0,330,0,0,0,5,15,0,0,0,60,2.5,8.86
0,0,0,0,0,1.667931924,0,82.70088494,0,0,0,0,0,0,0,0,0,0,0,0,0,0,0,0,0,0,0,0,0,0,0,0,0,0,0,0,0,0,0,0,0,0,0,0,0,0,15.63118314,0,0,0,0,0,0,0,0,0,0,0,0,0,0,0,0,0,0,0,0,0,0,0,0,0,0,0,0,0,0,1,0,0,0,0,0,0,0,0,0,0,25,0,300,0,0,0,5,15,0,0,0,60,2.5,3.33
0,0,0,0,0,2.808991067,0,81.39617229,0,0,0,0,0,0,0,0,0,0,0,0,0,0,0,0,0,0,0,0,0,0,0,0,0,0,0,0,0,0,0,0,0,0,0,0,0,0,15.79483665,0,0,0,0,0,0,0,0,0,0,0,0,0,0,0,0,0,0,0,0,0,0,0,0,0,0,0,0,0,0,1,0,0,0,0,0,0,0,0,0,0,25,0,330,0,0,0,5,15,0,0,0,60,2.5,45.87
0,0,0,0,0,2.808991067,0,81.39617229,0,0,0,0,0,0,0,0,0,0,0,0,0,0,0,0,0,0,0,0,0,0,0,0,0,0,0,0,0,0,0,0,0,0,0,0,0,0,15.79483665,0,0,0,0,0,0,0,0,0,0,0,0,0,0,0,0,0,0,0,0,0,0,0,0,0,0,0,0,0,0,1,0,0,0,0,0,0,0,0,0,0,25,0,300,0,0,0,5,15,0,0,0,60,2.5,39.11
0,0,0,0,0,2.808991067,0,81.39617229,0,0,0,0,0,0,0,0,0,0,0,0,0,0,0,0,0,0,0,0,0,0,0,0,0,0,0,0,0,0,0,0,0,0,0,0,0,0,15.79483665,0,0,0,0,0,0,0,0,0,0,0,0,0,0,0,0,0,0,0,0,0,0,0,0,0,0,0,0,0,0,1,0,0,0,0,0,0,0,0,0,0,25,0,330,0,0,0,1,15,0,0,0,60,2.5,69.29
0,0,0,0,0,2.808991067,0,81.39617229,0,0,0,0,0,0,0,0,0,0,0,0,0,0,0,0,0,0,0,0,0,0,0,0,0,0,0,0,0,0,0,0,0,0,0,0,0,0,15.79483665,0,0,0,0,0,0,0,0,0,0,0,0,0,0,0,0,0,0,0,0,0,0,0,0,0,0,0,0,0,0,1,0,0,0,0,0,0,0,0,0,0,25,0,300,0,0,0,1,15,0,0,0,60,2.5,58.57
0,0,0,0,0,2.808991067,0,81.39617229,0,0,0,0,0,0,0,0,0,0,0,0,0,0,0,0,0,0,0,0,0,0,0,0,0,0,0,0,0,0,0,0,0,0,0,0,0,0,15.79483665,0,0,0,0,0,0,0,0,0,0,0,0,0,0,0,0,0,0,0,0,0,0,0,0,0,0,0,0,0,0,1,0,0,0,0,0,0,0,0,0,0,25,0,330,0,0,0,3,15,0,0,0,60,2.5,55.05
0,0,0,0,0,2.808991067,0,81.39617229,0,0,0,0,0,0,0,0,0,0,0,0,0,0,0,0,0,0,0,0,0,0,0,0,0,0,0,0,0,0,0,0,0,0,0,0,0,0,15.79483665,0,0,0,0,0,0,0,0,0,0,0,0,0,0,0,0,0,0,0,0,0,0,0,0,0,0,0,0,0,0,1,0,0,0,0,0,0,0,0,0,0,25,0,300,0,0,0,3,15,0,0,0,60,2.5,44.07
0,0,0,0,0,2.808991067,0,81.39617229,0,0,0,0,0,0,0,0,0,0,0,0,0,0,0,0,0,0,0,0,0,0,0,0,0,0,0,0,0,0,0,0,0,0,0,0,0,0,15.79483665,0,0,0,0,0,0,0,0,0,0,0,0,0,0,0,0,0,0,0,0,0,0,0,0,0,0,0,0,0,0,1,0,0,0,0,0,0,0,0,0,0,25,0,330,60,0,0,5,5,0,0,0,60,2.5,5.45
0,0,0,0,0,2.808991067,0,81.39617229,0,0,0,0,0,0,0,0,0,0,0,0,0,0,0,0,0,0,0,0,0,0,0,0,0,0,0,0,0,0,0,0,0,0,0,0,0,0,15.79483665,0,0,0,0,0,0,0,0,0,0,0,0,0,0,0,0,0,0,0,0,0,0,0,0,0,0,0,0,0,0,1,0,0,0,0,0,0,0,0,0,0,25,0,330,60,0,0,5,10,0,0,0,60,2.5,22.11
0,0,0,0,0,2.808991067,0,81.39617229,0,0,0,0,0,0,0,0,0,0,0,0,0,0,0,0,0,0,0,0,0,0,0,0,0,0,0,0,0,0,0,0,0,0,0,0,0,0,15.79483665,0,0,0,0,0,0,0,0,0,0,0,0,0,0,0,0,0,0,0,0,0,0,0,0,0,0,0,0,0,0,1,0,0,0,0,0,0,0,0,0,0,25,0,350,0,0,0,5,15,0,0,0,60,2.5,53.51
0,0,0,0,0,2.808991067,0,81.39617229,0,0,0,0,0,0,0,0,0,0,0,0,0,0,0,0,0,0,0,0,0,0,0,0,0,0,0,0,0,0,0,0,0,0,0,0,0,0,15.79483665,0,0,0,0,0,0,0,0,0,0,0,0,0,0,0,0,0,0,0,0,0,0,0,0,0,0,0,0,0,0,1,0,0,0,0,0,0,0,0,0,0,25,0,280,0,0,0,5,15,0,0,0,60,2.5,34.76
0,0,0,0,0,2.808991067,0,81.39617229,0,0,0,0,0,0,0,0,0,0,0,0,0,0,0,0,0,0,0,0,0,0,0,0,0,0,0,0,0,0,0,0,0,0,0,0,0,0,15.79483665,0,0,0,0,0,0,0,0,0,0,0,0,0,0,0,0,0,0,0,0,0,0,0,0,0,0,0,0,0,0,1,0,0,0,0,0,0,0,0,0,0,25,0,250,0,0,0,5,15,0,0,0,60,2.5,27.42
0,0,0,0,0,2.808991067,0,81.39617229,0,0,0,0,0,0,0,0,0,0,0,0,0,0,0,0,0,0,0,0,0,0,0,0,0,0,0,0,0,0,0,0,0,0,0,0,0,0,15.79483665,0,0,0,0,0,0,0,0,0,0,0,0,0,0,0,0,0,0,0,0,0,0,0,0,0,0,0,0,0,0,1,0,0,0,0,0,0,0,0,0,0,25,0,220,0,0,0,5,15,0,0,0,60,2.5,20.23
0,0,0,0,0,2.808991067,0,81.39617229,0,0,0,0,0,0,0,0,0,0,0,0,0,0,0,0,0,0,0,0,0,0,0,0,0,0,0,0,0,0,0,0,0,0,0,0,0,0,15.79483665,0,0,0,0,0,0,0,0,0,0,0,0,0,0,0,0,0,0,0,0,0,0,0,0,0,0,0,0,0,0,1,0,0,0,0,0,0,0,0,0,0,25,0,330,0,0,15,5,15,0,0,0,60,2.5,42.03
0,0,0,0,0,2.808991067,0,81.39617229,0,0,0,0,0,0,0,0,0,0,0,0,0,0,0,0,0,0,0,0,0,0,0,0,0,0,0,0,0,0,0,0,0,0,0,0,0,0,15.79483665,0,0,0,0,0,0,0,0,0,0,0,0,0,0,0,0,0,0,0,0,0,0,0,0,0,0,0,0,0,0,1,0,0,0,0,0,0,0,0,0,0,25,0,330,60,0,15,5,15,0,0,0,60,2.5,4.41
0,0,0,0,0,0,0.806166121,0,0,0,0,0,0,99.19383388,0,0,0,0,0,0,0,0,0,0,0,0,0,0,0,0,0,0,0,0,0,0,0,0,0,0,0,0,0,0,0,0,0,0,0,0,0,0,0,0,0,0,0,0,0,0,0,0,0,0,0,0,0,0,0,0,0,0,0,1,0,0,0,0,0,0,0,0,0,0,0,0,0,0,500,5,31.9,0,0,0,2,5,0,0,0,60,0.26,1.78E-15
0,0,0,0,0,0,0.806166121,0,0,0,0,0,0,99.19383388,0,0,0,0,0,0,0,0,0,0,0,0,0,0,0,0,0,0,0,0,0,0,0,0,0,0,0,0,0,0,0,0,0,0,0,0,0,0,0,0,0,0,0,0,0,0,0,0,0,0,0,0,0,0,0,0,0,0,0,1,0,0,0,0,0,0,0,0,0,0,0,0,0,0,500,5,75.4,0,0,0,2,5,0,0,0,60,0.26,4.26
0,0,0,0,0,0,0.806166121,0,0,0,0,0,0,99.19383388,0,0,0,0,0,0,0,0,0,0,0,0,0,0,0,0,0,0,0,0,0,0,0,0,0,0,0,0,0,0,0,0,0,0,0,0,0,0,0,0,0,0,0,0,0,0,0,0,0,0,0,0,0,0,0,0,0,0,0,1,0,0,0,0,0,0,0,0,0,0,0,0,0,0,500,5,102,0,0,0,2,5,0,0,0,60,0.26,11.2
0,0,0,0,0,0,0.806166121,0,0,0,0,0,0,99.19383388,0,0,0,0,0,0,0,0,0,0,0,0,0,0,0,0,0,0,0,0,0,0,0,0,0,0,0,0,0,0,0,0,0,0,0,0,0,0,0,0,0,0,0,0,0,0,0,0,0,0,0,0,0,0,0,0,0,0,0,1,0,0,0,0,0,0,0,0,0,0,0,0,0,0,500,5,133,0,0,0,2,5,0,0,0,60,0.26,21.3
0,0,0,0,0,0,0.806166121,0,0,0,0,0,0,99.19383388,0,0,0,0,0,0,0,0,0,0,0,0,0,0,0,0,0,0,0,0,0,0,0,0,0,0,0,0,0,0,0,0,0,0,0,0,0,0,0,0,0,0,0,0,0,0,0,0,0,0,0,0,0,0,0,0,0,0,0,1,0,0,0,0,0,0,0,0,0,0,0,0,0,0,500,5,146,0,0,0,2,5,0,0,0,60,0.26,29.5
0,0,0,0,0,0,0.806166121,0,0,0,0,0,0,99.19383388,0,0,0,0,0,0,0,0,0,0,0,0,0,0,0,0,0,0,0,0,0,0,0,0,0,0,0,0,0,0,0,0,0,0,0,0,0,0,0,0,0,0,0,0,0,0,0,0,0,0,0,0,0,0,0,0,0,0,0,1,0,0,0,0,0,0,0,0,0,0,0,0,0,0,500,5,165,0,0,0,2,5,0,0,0,60,0.26,37.2
0,0,0,0,0,0,0.806166121,0,0,0,0,0,0,99.19383388,0,0,0,0,0,0,0,0,0,0,0,0,0,0,0,0,0,0,0,0,0,0,0,0,0,0,0,0,0,0,0,0,0,0,0,0,0,0,0,0,0,0,0,0,0,0,0,0,0,0,0,0,0,0,0,0,0,0,0,1,0,0,0,0,0,0,0,0,0,0,0,0,0,0,500,5,176,0,0,0,2,5,0,0,0,60,0.26,46.1
0,0,0,0,0,0,0.806166121,0,0,0,0,0,0,99.19383388,0,0,0,0,0,0,0,0,0,0,0,0,0,0,0,0,0,0,0,0,0,0,0,0,0,0,0,0,0,0,0,0,0,0,0,0,0,0,0,0,0,0,0,0,0,0,0,0,0,0,0,0,0,0,0,0,0,0,0,1,0,0,0,0,0,0,0,0,0,0,0,0,0,0,500,5,192,0,0,0,2,5,0,0,0,60,0.26,55.8
0,0,0,0,0,0,0.806166121,0,0,0,0,0,0,99.19383388,0,0,0,0,0,0,0,0,0,0,0,0,0,0,0,0,0,0,0,0,0,0,0,0,0,0,0,0,0,0,0,0,0,0,0,0,0,0,0,0,0,0,0,0,0,0,0,0,0,0,0,0,0,0,0,0,0,0,0,1,0,0,0,0,0,0,0,0,0,0,0,0,0,0,500,5,207,0,0,0,2,5,0,0,0,60,0.26,61.2
0,0,0,0,0,0,0.806166121,0,0,0,0,0,0,99.19383388,0,0,0,0,0,0,0,0,0,0,0,0,0,0,0,0,0,0,0,0,0,0,0,0,0,0,0,0,0,0,0,0,0,0,0,0,0,0,0,0,0,0,0,0,0,0,0,0,0,0,0,0,0,0,0,0,0,0,0,1,0,0,0,0,0,0,0,0,0,0,0,0,0,0,500,5,235,0,0,0,2,5,0,0,0,60,0.26,69
0,0,0,0,0,0,0.806166121,0,0,0,0,0,0,99.19383388,0,0,0,0,0,0,0,0,0,0,0,0,0,0,0,0,0,0,0,0,0,0,0,0,0,0,0,0,0,0,0,0,0,0,0,0,0,0,0,0,0,0,0,0,0,0,0,0,0,0,0,0,0,0,0,0,0,0,0,1,0,0,0,0,0,0,0,0,0,0,0,0,0,0,500,5,277,0,0,0,2,5,0,0,0,60,0.26,73.6
0,0,0,0,0,0,0.806166121,0,0,0,0,0,0,99.19383388,0,0,0,0,0,0,0,0,0,0,0,0,0,0,0,0,0,0,0,0,0,0,0,0,0,0,0,0,0,0,0,0,0,0,0,0,0,0,0,0,0,0,0,0,0,0,0,0,0,0,0,0,0,0,0,0,0,0,0,1,0,0,0,0,0,0,0,0,0,0,0,0,0,0,500,5,294,0,0,0,2,5,0,0,0,60,0.26,81.4
0,0,0,0,0,0,0.806166121,0,0,0,0,0,0,99.19383388,0,0,0,0,0,0,0,0,0,0,0,0,0,0,0,0,0,0,0,0,0,0,0,0,0,0,0,0,0,0,0,0,0,0,0,0,0,0,0,0,0,0,0,0,0,0,0,0,0,0,0,0,0,0,0,0,0,0,0,1,0,0,0,0,0,0,0,0,0,0,0,0,0,0,500,5,324,0,0,0,2,5,0,0,0,60,0.26,88.8
0,0,0,0,0,0,0.806166121,0,0,0,0,0,0,99.19383388,0,0,0,0,0,0,0,0,0,0,0,0,0,0,0,0,0,0,0,0,0,0,0,0,0,0,0,0,0,0,0,0,0,0,0,0,0,0,0,0,0,0,0,0,0,0,0,0,0,0,0,0,0,0,0,0,0,0,0,1,0,0,0,0,0,0,0,0,0,0,0,0,0,0,500,5,351,0,0,0,2,5,0,0,0,60,0.26,94.6
0,0,0,0,0,0,0.806166121,0,0,0,0,0,0,99.19383388,0,0,0,0,0,0,0,0,0,0,0,0,0,0,0,0,0,0,0,0,0,0,0,0,0,0,0,0,0,0,0,0,0,0,0,0,0,0,0,0,0,0,0,0,0,0,0,0,0,0,0,0,0,0,0,0,0,0,0,1,0,0,0,0,0,0,0,0,0,0,0,0,0,0,500,5,378,0,0,0,2,5,0,0,0,60,0.26,96.5
0,0,0,0,0,0,0.806166121,0,0,0,0,0,0,99.19383388,0,0,0,0,0,0,0,0,0,0,0,0,0,0,0,0,0,0,0,0,0,0,0,0,0,0,0,0,0,0,0,0,0,0,0,0,0,0,0,0,0,0,0,0,0,0,0,0,0,0,0,0,0,0,0,0,0,0,0,1,0,0,0,0,0,0,0,0,0,0,0,0,0,0,500,5,418,0,0,0,2,5,0,0,0,60,0.26,96.1
0,0,0,0,0,0,0.806166121,0,0,0,0,0,0,99.19383388,0,0,0,0,0,0,0,0,0,0,0,0,0,0,0,0,0,0,0,0,0,0,0,0,0,0,0,0,0,0,0,0,0,0,0,0,0,0,0,0,0,0,0,0,0,0,0,0,0,0,0,0,0,0,0,0,0,0,0,1,0,0,0,0,0,0,0,0,0,0,0,0,0,0,500,5,458,0,0,0,2,5,0,0,0,60,0.26,95
0,0,0,0,0,0,0.806166121,0,0,0,0,0,0,99.19383388,0,0,0,0,0,0,0,0,0,0,0,0,0,0,0,0,0,0,0,0,0,0,0,0,0,0,0,0,0,0,0,0,0,0,0,0,0,0,0,0,0,0,0,0,0,0,0,0,0,0,0,0,0,0,0,0,0,0,0,1,0,0,0,0,0,0,0,0,0,0,0,0,0,0,500,5,498,0,0,0,2,5,0,0,0,60,0.26,94.2
0,0,0,0,0,0,0.806166121,0,0,0,0,0,0,99.19383388,0,0,0,0,0,0,0,0,0,0,0,0,0,0,0,0,0,0,0,0,0,0,0,0,0,0,0,0,0,0,0,0,0,0,0,0,0,0,0,0,0,0,0,0,0,0,0,0,0,0,0,0,0,0,0,0,0,0,0,1,0,0,0,0,0,0,0,0,0,0,0,0,0,0,500,5,542,0,0,0,2,5,0,0,0,60,0.26,93
0,0,0,0,0,0,0.806166121,0,0,0,0,0,0,99.19383388,0,0,0,0,0,0,0,0,0,0,0,0,0,0,0,0,0,0,0,0,0,0,0,0,0,0,0,0,0,0,0,0,0,0,0,0,0,0,0,0,0,0,0,0,0,0,0,0,0,0,0,0,0,0,0,0,0,0,0,1,0,0,0,0,0,0,0,0,0,0,0,0,0,0,500,5,585,0,0,0,2,5,0,0,0,60,0.26,91.9
0,0,0,0,0,0,0.731146806,0,0,0,0,0,0,66.51013164,0,0,32.75872155,0,0,0,0,0,0,0,0,0,0,0,0,0,0,0,0,0,0,0,0,0,0,0,0,0,0,0,0,0,0,0,0,0,0,0,0,0,0,0,0,0,0,0,0,0,0,0,0,0,0,0,0,0,0,0,0,1,0,0,0,0,0,0,0,0,0,0,0,0,0,0,500,5,42.2,0,0,0,2,5,0,0,0,60,0.26,0.319
0,0,0,0,0,0,0.731146806,0,0,0,0,0,0,66.51013164,0,0,32.75872155,0,0,0,0,0,0,0,0,0,0,0,0,0,0,0,0,0,0,0,0,0,0,0,0,0,0,0,0,0,0,0,0,0,0,0,0,0,0,0,0,0,0,0,0,0,0,0,0,0,0,0,0,0,0,0,0,1,0,0,0,0,0,0,0,0,0,0,0,0,0,0,500,5,98.9,0,0,0,2,5,0,0,0,60,0.26,1.79
0,0,0,0,0,0,0.731146806,0,0,0,0,0,0,66.51013164,0,0,32.75872155,0,0,0,0,0,0,0,0,0,0,0,0,0,0,0,0,0,0,0,0,0,0,0,0,0,0,0,0,0,0,0,0,0,0,0,0,0,0,0,0,0,0,0,0,0,0,0,0,0,0,0,0,0,0,0,0,1,0,0,0,0,0,0,0,0,0,0,0,0,0,0,500,5,112,0,0,0,2,5,0,0,0,60,0.26,4.05
0,0,0,0,0,0,0.731146806,0,0,0,0,0,0,66.51013164,0,0,32.75872155,0,0,0,0,0,0,0,0,0,0,0,0,0,0,0,0,0,0,0,0,0,0,0,0,0,0,0,0,0,0,0,0,0,0,0,0,0,0,0,0,0,0,0,0,0,0,0,0,0,0,0,0,0,0,0,0,1,0,0,0,0,0,0,0,0,0,0,0,0,0,0,500,5,144,0,0,0,2,5,0,0,0,60,0.26,6.29
0,0,0,0,0,0,0.731146806,0,0,0,0,0,0,66.51013164,0,0,32.75872155,0,0,0,0,0,0,0,0,0,0,0,0,0,0,0,0,0,0,0,0,0,0,0,0,0,0,0,0,0,0,0,0,0,0,0,0,0,0,0,0,0,0,0,0,0,0,0,0,0,0,0,0,0,0,0,0,1,0,0,0,0,0,0,0,0,0,0,0,0,0,0,500,5,180,0,0,0,2,5,0,0,0,60,0.26,5.52
0,0,0,0,0,0,0.731146806,0,0,0,0,0,0,66.51013164,0,0,32.75872155,0,0,0,0,0,0,0,0,0,0,0,0,0,0,0,0,0,0,0,0,0,0,0,0,0,0,0,0,0,0,0,0,0,0,0,0,0,0,0,0,0,0,0,0,0,0,0,0,0,0,0,0,0,0,0,0,1,0,0,0,0,0,0,0,0,0,0,0,0,0,0,500,5,222,0,0,0,2,5,0,0,0,60,0.26,6.62
0,0,0,0,0,0,0.731146806,0,0,0,0,0,0,66.51013164,0,0,32.75872155,0,0,0,0,0,0,0,0,0,0,0,0,0,0,0,0,0,0,0,0,0,0,0,0,0,0,0,0,0,0,0,0,0,0,0,0,0,0,0,0,0,0,0,0,0,0,0,0,0,0,0,0,0,0,0,0,1,0,0,0,0,0,0,0,0,0,0,0,0,0,0,500,5,250,0,0,0,2,5,0,0,0,60,0.26,9.25
0,0,0,0,0,0,0.731146806,0,0,0,0,0,0,66.51013164,0,0,32.75872155,0,0,0,0,0,0,0,0,0,0,0,0,0,0,0,0,0,0,0,0,0,0,0,0,0,0,0,0,0,0,0,0,0,0,0,0,0,0,0,0,0,0,0,0,0,0,0,0,0,0,0,0,0,0,0,0,1,0,0,0,0,0,0,0,0,0,0,0,0,0,0,500,5,266,0,0,0,2,5,0,0,0,60,0.26,12.6
0,0,0,0,0,0,0.731146806,0,0,0,0,0,0,66.51013164,0,0,32.75872155,0,0,0,0,0,0,0,0,0,0,0,0,0,0,0,0,0,0,0,0,0,0,0,0,0,0,0,0,0,0,0,0,0,0,0,0,0,0,0,0,0,0,0,0,0,0,0,0,0,0,0,0,0,0,0,0,1,0,0,0,0,0,0,0,0,0,0,0,0,0,0,500,5,294,0,0,0,2,5,0,0,0,60,0.26,19.4
0,0,0,0,0,0,0.731146806,0,0,0,0,0,0,66.51013164,0,0,32.75872155,0,0,0,0,0,0,0,0,0,0,0,0,0,0,0,0,0,0,0,0,0,0,0,0,0,0,0,0,0,0,0,0,0,0,0,0,0,0,0,0,0,0,0,0,0,0,0,0,0,0,0,0,0,0,0,0,1,0,0,0,0,0,0,0,0,0,0,0,0,0,0,500,5,308,0,0,0,2,5,0,0,0,60,0.26,26.9
0,0,0,0,0,0,0.731146806,0,0,0,0,0,0,66.51013164,0,0,32.75872155,0,0,0,0,0,0,0,0,0,0,0,0,0,0,0,0,0,0,0,0,0,0,0,0,0,0,0,0,0,0,0,0,0,0,0,0,0,0,0,0,0,0,0,0,0,0,0,0,0,0,0,0,0,0,0,0,1,0,0,0,0,0,0,0,0,0,0,0,0,0,0,500,5,321,0,0,0,2,5,0,0,0,60,0.26,36
0,0,0,0,0,0,0.731146806,0,0,0,0,0,0,66.51013164,0,0,32.75872155,0,0,0,0,0,0,0,0,0,0,0,0,0,0,0,0,0,0,0,0,0,0,0,0,0,0,0,0,0,0,0,0,0,0,0,0,0,0,0,0,0,0,0,0,0,0,0,0,0,0,0,0,0,0,0,0,1,0,0,0,0,0,0,0,0,0,0,0,0,0,0,500,5,336,0,0,0,2,5,0,0,0,60,0.26,48.1
0,0,0,0,0,0,0.731146806,0,0,0,0,0,0,66.51013164,0,0,32.75872155,0,0,0,0,0,0,0,0,0,0,0,0,0,0,0,0,0,0,0,0,0,0,0,0,0,0,0,0,0,0,0,0,0,0,0,0,0,0,0,0,0,0,0,0,0,0,0,0,0,0,0,0,0,0,0,0,1,0,0,0,0,0,0,0,0,0,0,0,0,0,0,500,5,350,0,0,0,2,5,0,0,0,60,0.26,61.3
0,0,0,0,0,0,0.731146806,0,0,0,0,0,0,66.51013164,0,0,32.75872155,0,0,0,0,0,0,0,0,0,0,0,0,0,0,0,0,0,0,0,0,0,0,0,0,0,0,0,0,0,0,0,0,0,0,0,0,0,0,0,0,0,0,0,0,0,0,0,0,0,0,0,0,0,0,0,0,1,0,0,0,0,0,0,0,0,0,0,0,0,0,0,500,5,363,0,0,0,2,5,0,0,0,60,0.26,72.6
0,0,0,0,0,0,0.731146806,0,0,0,0,0,0,66.51013164,0,0,32.75872155,0,0,0,0,0,0,0,0,0,0,0,0,0,0,0,0,0,0,0,0,0,0,0,0,0,0,0,0,0,0,0,0,0,0,0,0,0,0,0,0,0,0,0,0,0,0,0,0,0,0,0,0,0,0,0,0,1,0,0,0,0,0,0,0,0,0,0,0,0,0,0,500,5,379,0,0,0,2,5,0,0,0,60,0.26,80.5
0,0,0,0,0,0,0.731146806,0,0,0,0,0,0,66.51013164,0,0,32.75872155,0,0,0,0,0,0,0,0,0,0,0,0,0,0,0,0,0,0,0,0,0,0,0,0,0,0,0,0,0,0,0,0,0,0,0,0,0,0,0,0,0,0,0,0,0,0,0,0,0,0,0,0,0,0,0,0,1,0,0,0,0,0,0,0,0,0,0,0,0,0,0,500,5,409,0,0,0,2,5,0,0,0,60,0.26,83.5
0,0,0,0,0,0,0.731146806,0,0,0,0,0,0,66.51013164,0,0,32.75872155,0,0,0,0,0,0,0,0,0,0,0,0,0,0,0,0,0,0,0,0,0,0,0,0,0,0,0,0,0,0,0,0,0,0,0,0,0,0,0,0,0,0,0,0,0,0,0,0,0,0,0,0,0,0,0,0,1,0,0,0,0,0,0,0,0,0,0,0,0,0,0,500,5,436,0,0,0,2,5,0,0,0,60,0.26,81.6
0,0,0,0,0,0,0.731146806,0,0,0,0,0,0,66.51013164,0,0,32.75872155,0,0,0,0,0,0,0,0,0,0,0,0,0,0,0,0,0,0,0,0,0,0,0,0,0,0,0,0,0,0,0,0,0,0,0,0,0,0,0,0,0,0,0,0,0,0,0,0,0,0,0,0,0,0,0,0,1,0,0,0,0,0,0,0,0,0,0,0,0,0,0,500,5,464,0,0,0,2,5,0,0,0,60,0.26,79.3
0,0,0,0,0,0,0.731146806,0,0,0,0,0,0,66.51013164,0,0,32.75872155,0,0,0,0,0,0,0,0,0,0,0,0,0,0,0,0,0,0,0,0,0,0,0,0,0,0,0,0,0,0,0,0,0,0,0,0,0,0,0,0,0,0,0,0,0,0,0,0,0,0,0,0,0,0,0,0,1,0,0,0,0,0,0,0,0,0,0,0,0,0,0,500,5,478,0,0,0,2,5,0,0,0,60,0.26,77.8
0,0,0,0,0,0,0.731146806,0,0,0,0,0,0,66.51013164,0,0,32.75872155,0,0,0,0,0,0,0,0,0,0,0,0,0,0,0,0,0,0,0,0,0,0,0,0,0,0,0,0,0,0,0,0,0,0,0,0,0,0,0,0,0,0,0,0,0,0,0,0,0,0,0,0,0,0,0,0,1,0,0,0,0,0,0,0,0,0,0,0,0,0,0,500,5,504,0,0,0,2,5,0,0,0,60,0.26,75.5
0,0,0,0,0,0,0.731146806,0,0,0,0,0,0,66.51013164,0,0,32.75872155,0,0,0,0,0,0,0,0,0,0,0,0,0,0,0,0,0,0,0,0,0,0,0,0,0,0,0,0,0,0,0,0,0,0,0,0,0,0,0,0,0,0,0,0,0,0,0,0,0,0,0,0,0,0,0,0,1,0,0,0,0,0,0,0,0,0,0,0,0,0,0,500,5,519,0,0,0,2,5,0,0,0,60,0.26,74.4
0,0,0,0,0,0,0.731146806,0,0,0,0,0,0,66.51013164,0,0,32.75872155,0,0,0,0,0,0,0,0,0,0,0,0,0,0,0,0,0,0,0,0,0,0,0,0,0,0,0,0,0,0,0,0,0,0,0,0,0,0,0,0,0,0,0,0,0,0,0,0,0,0,0,0,0,0,0,0,1,0,0,0,0,0,0,0,0,0,0,0,0,0,0,500,5,587,0,0,0,2,5,0,0,0,60,0.26,67.1
0,0,0,0,0,0,0.731146806,0,0,0,0,0,0,66.51013164,0,0,32.75872155,0,0,0,0,0,0,0,0,0,0,0,0,0,0,0,0,0,0,0,0,0,0,0,0,0,0,0,0,0,0,0,0,0,0,0,0,0,0,0,0,0,0,0,0,0,0,0,0,0,0,0,0,0,0,0,0,1,0,0,0,0,0,0,0,0,0,0,0,0,0,0,500,5,542,0,0,0,2,5,0,0,0,60,0.26,71.3
0,0,0,12.49020707,0.813703531,0,0,0,0,0,0,0,0,86.6960894,0,0,0,0,0,0,0,0,0,0,0,0,0,0,0,0,0,0,0,0,0,0,0,0,0,0,0,0,0,0,0,0,0,0,0,0,0,0,0,0,0,0,0,0,0,0,0,0,0,0,0,0,0,0,0,0,0,0,0,0,0,0,0,0,0,1,0,0,0,0,0,0,0,0,450,5,212,37.9,1.358,6.3,9.7,22.8,0,0,0,60,1,3.02
