Repository: NathanSathishKumar/MLcAT_PediA

Welocme to the club Catlys!
Here, We provided the datasets of our work to invoke, rproduce and research.

File: WGSR_Conventional_Dataset.csv (part 22 of 27)
Ru,Rh,Ir,Cu,Pt,Au,Pd,Al2O3,G - Al2O3,Al2O4,MgO,TiO2,ZEO,CeO2,MnO,Y2O3,ZrO2,HAP,ACC,Tb4O7,HfO2,La2O3,Co3O4,ThO2,SiO2,Fe2O3,Fe2O4,Fe3O4,Sm2O3,Gd2O3,Yb2O3,CaO,NiO,Cr2O3,Ho2O3,BaO,Na2O,Nd2O3,Tm2O3,Er2O3,CuO,Mn2O3,Mo2C,Cs2O,YSZ,Li,Ce,Co,Mg,Fe,Mn,Zr,K,Ni,Ca,Cs,V,Rb,Y,Na,La,Gd,Yb,Zn,Re,Sr,Ba,Nd,Nb,A - MoC,Al,Si,Cr,IWI,SI,SGP,CP,HDP,WI,CI,UGC,SCT,FSP,ME,DP,SGC,LPRD,IWCI,Calc T (oC),Calc T. (hr),Temperature (C),H2 vol.%,O2 vol.%,CO2 vol.%,CO vol.%,H2O vol.%,CH4 vol.%,He vol.%,N2 vol.%,TOS (min),W/F (mg.min/ml),CO_Conversion
0,0,0,12.49020707,0.813703531,0,0,0,0,0,0,0,0,86.6960894,0,0,0,0,0,0,0,0,0,0,0,0,0,0,0,0,0,0,0,0,0,0,0,0,0,0,0,0,0,0,0,0,0,0,0,0,0,0,0,0,0,0,0,0,0,0,0,0,0,0,0,0,0,0,0,0,0,0,0,0,0,0,0,0,0,1,0,0,0,0,0,0,0,0,450,5,260,37.9,1.358,6.3,9.7,22.8,0,0,0,60,1,13.2
0,0,0,12.49020707,0.813703531,0,0,0,0,0,0,0,0,86.6960894,0,0,0,0,0,0,0,0,0,0,0,0,0,0,0,0,0,0,0,0,0,0,0,0,0,0,0,0,0,0,0,0,0,0,0,0,0,0,0,0,0,0,0,0,0,0,0,0,0,0,0,0,0,0,0,0,0,0,0,0,0,0,0,0,0,1,0,0,0,0,0,0,0,0,450,5,301,37.9,1.358,6.3,9.7,22.8,0,0,0,60,1,36.7
0,0,0,12.49020707,0.813703531,0,0,0,0,0,0,0,0,86.6960894,0,0,0,0,0,0,0,0,0,0,0,0,0,0,0,0,0,0,0,0,0,0,0,0,0,0,0,0,0,0,0,0,0,0,0,0,0,0,0,0,0,0,0,0,0,0,0,0,0,0,0,0,0,0,0,0,0,0,0,0,0,0,0,0,0,1,0,0,0,0,0,0,0,0,450,5,352,37.9,1.358,6.3,9.7,22.8,0,0,0,60,1,67.7
0,0,0,12.40610134,0,0,1.481597661,0,0,0,0,0,0,86.112301,0,0,0,0,0,0,0,0,0,0,0,0,0,0,0,0,0,0,0,0,0,0,0,0,0,0,0,0,0,0,0,0,0,0,0,0,0,0,0,0,0,0,0,0,0,0,0,0,0,0,0,0,0,0,0,0,0,0,0,0,0,0,0,0,0,1,0,0,0,0,0,0,0,0,450,5,260,37.9,1.358,6.3,9.7,22.8,0,0,0,60,0.12375,4.98
0,0,0,12.40610134,0,0,1.481597661,0,0,0,0,0,0,86.112301,0,0,0,0,0,0,0,0,0,0,0,0,0,0,0,0,0,0,0,0,0,0,0,0,0,0,0,0,0,0,0,0,0,0,0,0,0,0,0,0,0,0,0,0,0,0,0,0,0,0,0,0,0,0,0,0,0,0,0,0,0,0,0,0,0,1,0,0,0,0,0,0,0,0,450,5,260,37.9,1.358,6.3,9.7,22.8,0,0,0,60,0.90585,20.2
0,0,0,12.40610134,0,0,1.481597661,0,0,0,0,0,0,86.112301,0,0,0,0,0,0,0,0,0,0,0,0,0,0,0,0,0,0,0,0,0,0,0,0,0,0,0,0,0,0,0,0,0,0,0,0,0,0,0,0,0,0,0,0,0,0,0,0,0,0,0,0,0,0,0,0,0,0,0,0,0,0,0,0,0,1,0,0,0,0,0,0,0,0,450,5,260,0,1.358,6.3,9.7,22.8,0,0,0,60,0.007772,0.265
0,0,0,12.40610134,0,0,1.481597661,0,0,0,0,0,0,86.112301,0,0,0,0,0,0,0,0,0,0,0,0,0,0,0,0,0,0,0,0,0,0,0,0,0,0,0,0,0,0,0,0,0,0,0,0,0,0,0,0,0,0,0,0,0,0,0,0,0,0,0,0,0,0,0,0,0,0,0,0,0,0,0,0,0,1,0,0,0,0,0,0,0,0,450,5,260,0,1.358,6.3,9.7,22.8,0,0,0,60,0.121935,12.6
0,0,0,12.40610134,0,0,1.481597661,0,0,0,0,0,0,86.112301,0,0,0,0,0,0,0,0,0,0,0,0,0,0,0,0,0,0,0,0,0,0,0,0,0,0,0,0,0,0,0,0,0,0,0,0,0,0,0,0,0,0,0,0,0,0,0,0,0,0,0,0,0,0,0,0,0,0,0,0,0,0,0,0,0,1,0,0,0,0,0,0,0,0,450,5,260,0,1.358,6.3,9.7,22.8,0,0,0,60,0.9075,48.2
0,0,0,0,0,0,1.60738624,0,0,0,0,0,0,98.39261376,0,0,0,0,0,0,0,0,0,0,0,0,0,0,0,0,0,0,0,0,0,0,0,0,0,0,0,0,0,0,0,0,0,0,0,0,0,0,0,0,0,0,0,0,0,0,0,0,0,0,0,0,0,0,0,0,0,0,0,0,0,0,0,0,1,0,0,0,0,0,0,0,0,0,450,5,210,37.9,1.358,6.3,9.7,22.8,0,0,0,60,1,0.96
0,0,0,0,0,0,1.60738624,0,0,0,0,0,0,98.39261376,0,0,0,0,0,0,0,0,0,0,0,0,0,0,0,0,0,0,0,0,0,0,0,0,0,0,0,0,0,0,0,0,0,0,0,0,0,0,0,0,0,0,0,0,0,0,0,0,0,0,0,0,0,0,0,0,0,0,0,0,0,0,0,0,1,0,0,0,0,0,0,0,0,0,450,5,260,37.9,1.358,6.3,9.7,22.8,0,0,0,60,1,4.05
0,0,0,0,0,0,1.60738624,0,0,0,0,0,0,98.39261376,0,0,0,0,0,0,0,0,0,0,0,0,0,0,0,0,0,0,0,0,0,0,0,0,0,0,0,0,0,0,0,0,0,0,0,0,0,0,0,0,0,0,0,0,0,0,0,0,0,0,0,0,0,0,0,0,0,0,0,0,0,0,0,0,1,0,0,0,0,0,0,0,0,0,450,5,300,37.9,1.358,6.3,9.7,22.8,0,0,0,60,1,12.4
0,0,0,12.49020707,0.813703531,0,0,0,0,0,0,0,0,86.6960894,0,0,0,0,0,0,0,0,0,0,0,0,0,0,0,0,0,0,0,0,0,0,0,0,0,0,0,0,0,0,0,0,0,0,0,0,0,0,0,0,0,0,0,0,0,0,0,0,0,0,0,0,0,0,0,0,0,0,0,0,0,0,0,0,0,1,0,0,0,0,0,0,0,0,450,5,210,37.9,1.358,6.3,9.7,22.8,0,0,0,60,1,3.55
0,0,0,12.49020707,0.813703531,0,0,0,0,0,0,0,0,86.6960894,0,0,0,0,0,0,0,0,0,0,0,0,0,0,0,0,0,0,0,0,0,0,0,0,0,0,0,0,0,0,0,0,0,0,0,0,0,0,0,0,0,0,0,0,0,0,0,0,0,0,0,0,0,0,0,0,0,0,0,0,0,0,0,0,0,1,0,0,0,0,0,0,0,0,450,5,300,37.9,1.358,6.3,9.7,22.8,0,0,0,60,1,36.5
0,0,0,0,0.883295878,0,0,0,0,0,0,0,0,99.11670412,0,0,0,0,0,0,0,0,0,0,0,0,0,0,0,0,0,0,0,0,0,0,0,0,0,0,0,0,0,0,0,0,0,0,0,0,0,0,0,0,0,0,0,0,0,0,0,0,0,0,0,0,0,0,0,0,0,0,0,0,0,0,0,0,1,0,0,0,0,0,0,0,0,0,450,5,210,37.9,1.358,6.3,9.7,22.8,0,0,0,60,1,1.54
0,0,0,0,0.883295878,0,0,0,0,0,0,0,0,99.11670412,0,0,0,0,0,0,0,0,0,0,0,0,0,0,0,0,0,0,0,0,0,0,0,0,0,0,0,0,0,0,0,0,0,0,0,0,0,0,0,0,0,0,0,0,0,0,0,0,0,0,0,0,0,0,0,0,0,0,0,0,0,0,0,0,1,0,0,0,0,0,0,0,0,0,450,5,260,37.9,1.358,6.3,9.7,22.8,0,0,0,60,1,12.7
0,0,0,0,0.883295878,0,0,0,0,0,0,0,0,99.11670412,0,0,0,0,0,0,0,0,0,0,0,0,0,0,0,0,0,0,0,0,0,0,0,0,0,0,0,0,0,0,0,0,0,0,0,0,0,0,0,0,0,0,0,0,0,0,0,0,0,0,0,0,0,0,0,0,0,0,0,0,0,0,0,0,1,0,0,0,0,0,0,0,0,0,450,5,300,37.9,1.358,6.3,9.7,22.8,0,0,0,60,1,42.8
0,0,0,12.40610134,0,0,1.481597661,0,0,0,0,0,0,86.112301,0,0,0,0,0,0,0,0,0,0,0,0,0,0,0,0,0,0,0,0,0,0,0,0,0,0,0,0,0,0,0,0,0,0,0,0,0,0,0,0,0,0,0,0,0,0,0,0,0,0,0,0,0,0,0,0,0,0,0,0,0,0,0,0,0,1,0,0,0,0,0,0,0,0,450,5,210,37.9,1.358,6.3,9.7,22.8,0,0,0,60,1,2.98
0,0,0,12.40610134,0,0,1.481597661,0,0,0,0,0,0,86.112301,0,0,0,0,0,0,0,0,0,0,0,0,0,0,0,0,0,0,0,0,0,0,0,0,0,0,0,0,0,0,0,0,0,0,0,0,0,0,0,0,0,0,0,0,0,0,0,0,0,0,0,0,0,0,0,0,0,0,0,0,0,0,0,0,0,1,0,0,0,0,0,0,0,0,450,5,260,37.9,1.358,6.3,9.7,22.8,0,0,0,60,1,23
0,0,0,12.40610134,0,0,1.481597661,0,0,0,0,0,0,86.112301,0,0,0,0,0,0,0,0,0,0,0,0,0,0,0,0,0,0,0,0,0,0,0,0,0,0,0,0,0,0,0,0,0,0,0,0,0,0,0,0,0,0,0,0,0,0,0,0,0,0,0,0,0,0,0,0,0,0,0,0,0,0,0,0,0,1,0,0,0,0,0,0,0,0,450,5,299,37.9,1.358,6.3,9.7,22.8,0,0,0,60,1,59.5
0,0,0,0,0,0,1.60738624,0,0,0,0,0,0,98.39261376,0,0,0,0,0,0,0,0,0,0,0,0,0,0,0,0,0,0,0,0,0,0,0,0,0,0,0,0,0,0,0,0,0,0,0,0,0,0,0,0,0,0,0,0,0,0,0,0,0,0,0,0,0,0,0,0,0,0,0,0,0,0,0,0,1,0,0,0,0,0,0,0,0,0,450,5,260,37.9,1.358,6.3,9.7,22.8,0,0,0,60,1.1,4.29
0,0,0,0,0.883295878,0,0,0,0,0,0,0,0,99.11670412,0,0,0,0,0,0,0,0,0,0,0,0,0,0,0,0,0,0,0,0,0,0,0,0,0,0,0,0,0,0,0,0,0,0,0,0,0,0,0,0,0,0,0,0,0,0,0,0,0,0,0,0,0,0,0,0,0,0,0,0,0,0,0,0,1,0,0,0,0,0,0,0,0,0,450,5,260,37.9,1.358,6.3,9.7,22.8,0,0,0,60,1.1,11.7
0,1.661370774,0,0,0,0,0,0,0,0,0,0,0,98.33862923,0,0,0,0,0,0,0,0,0,0,0,0,0,0,0,0,0,0,0,0,0,0,0,0,0,0,0,0,0,0,0,0,0,0,0,0,0,0,0,0,0,0,0,0,0,0,0,0,0,0,0,0,0,0,0,0,0,0,0,0,0,0,0,0,1,0,0,0,0,0,0,0,0,0,450,5,260,37.9,1.358,6.3,9.7,22.8,0,0,0,60,1.1,1.09
0,0,0.896352527,0,0,0,0,0,0,0,0,0,0,99.10364747,0,0,0,0,0,0,0,0,0,0,0,0,0,0,0,0,0,0,0,0,0,0,0,0,0,0,0,0,0,0,0,0,0,0,0,0,0,0,0,0,0,0,0,0,0,0,0,0,0,0,0,0,0,0,0,0,0,0,0,0,0,0,0,0,1,0,0,0,0,0,0,0,0,0,450,5,260,37.9,1.358,6.3,9.7,22.8,0,0,0,60,1.1,0.863
0,0,0,12.40610134,0,0,1.481597661,0,0,0,0,0,0,86.112301,0,0,0,0,0,0,0,0,0,0,0,0,0,0,0,0,0,0,0,0,0,0,0,0,0,0,0,0,0,0,0,0,0,0,0,0,0,0,0,0,0,0,0,0,0,0,0,0,0,0,0,0,0,0,0,0,0,0,0,0,0,0,0,0,1,1,0,0,0,0,0,0,0,0,450,5,260,37.9,1.358,6.3,9.7,22.8,0,0,0,60,1.1,25.7
0,0,0,12.49020707,0.813703531,0,0,0,0,0,0,0,0,86.6960894,0,0,0,0,0,0,0,0,0,0,0,0,0,0,0,0,0,0,0,0,0,0,0,0,0,0,0,0,0,0,0,0,0,0,0,0,0,0,0,0,0,0,0,0,0,0,0,0,0,0,0,0,0,0,0,0,0,0,0,0,1,0,0,0,1,0,0,0,0,0,0,0,0,0,450,5,260,37.9,1.358,6.3,9.7,22.8,0,0,0,60,1.1,12.3
0,1.531423304,0,12.39982696,0,0,0,0,0,0,0,0,0,86.06874974,0,0,0,0,0,0,0,0,0,0,0,0,0,0,0,0,0,0,0,0,0,0,0,0,0,0,0,0,0,0,0,0,0,0,0,0,0,0,0,0,0,0,0,0,0,0,0,0,0,0,0,0,0,0,0,0,0,0,0,0,0,0,0,0,1,1,0,0,0,0,0,0,0,0,450,5,260,37.9,1.358,6.3,9.7,22.8,0,0,0,60,1.1,2.65
0,0,0.825740055,12.48869135,0,0,0,0,0,0,0,0,0,86.6855686,0,0,0,0,0,0,0,0,0,0,0,0,0,0,0,0,0,0,0,0,0,0,0,0,0,0,0,0,0,0,0,0,0,0,0,0,0,0,0,0,0,0,0,0,0,0,0,0,0,0,0,0,0,0,0,0,0,0,0,0,0,0,0,0,1,1,0,0,0,0,0,0,0,0,450,5,260,37.9,1.358,6.3,9.7,22.8,0,0,0,60,1.1,0.904
0,0,0,12.41949751,0.809096993,0,1.483197498,0,0,0,0,0,0,85.288208,0,0,0,0,0,0,0,0,0,0,0,0,0,0,0,0,0,0,0,0,0,0,0,0,0,0,0,0,0,0,0,0,0,0,0,0,0,0,0,0,0,0,0,0,0,0,0,0,0,0,0,0,0,0,0,0,0,0,0,0,1,0,0,0,1,0,0,0,0,0,0,0,0,0,450,5,260,37.9,1.358,6.3,9.7,22.8,0,0,0,60,1.1,19
0,0,0.821065939,12.4179989,0,0,1.483018527,0,0,0,0,0,0,85.27791663,0,0,0,0,0,0,0,0,0,0,0,0,0,0,0,0,0,0,0,0,0,0,0,0,0,0,0,0,0,0,0,0,0,0,0,0,0,0,0,0,0,0,0,0,0,0,0,0,0,0,0,0,0,0,0,0,0,0,0,0,1,0,0,0,1,0,0,0,0,0,0,0,0,0,450,5,260,37.9,1.358,6.3,9.7,22.8,0,0,0,60,1.1,3.52
0,0,0,0,0.353068627,0,0,0,0,0,0,0,0,99.64693137,0,0,0,0,0,0,0,0,0,0,0,0,0,0,0,0,0,0,0,0,0,0,0,0,0,0,0,0,0,0,0,0,0,0,0,0,0,0,0,0,0,0,0,0,0,0,0,0,0,0,0,0,0,0,0,0,0,0,0,1,0,0,0,0,0,0,0,0,0,0,0,0,0,0,400,4,250,0,0,0,3,3,0,0,0,60,1.65,18
0,0,0,0,0.353068627,0,0,0,0,0,0,0,0,99.64693137,0,0,0,0,0,0,0,0,0,0,0,0,0,0,0,0,0,0,0,0,0,0,0,0,0,0,0,0,0,0,0,0,0,0,0,0,0,0,0,0,0,0,0,0,0,0,0,0,0,0,0,0,0,0,0,0,0,0,0,1,0,0,0,0,0,0,0,0,0,0,0,0,0,0,400,4,250,0,0,0,3,3,0,0,0,60,3.65,29.4
0,0,0,0,0.353068627,0,0,0,0,0,0,0,0,99.64693137,0,0,0,0,0,0,0,0,0,0,0,0,0,0,0,0,0,0,0,0,0,0,0,0,0,0,0,0,0,0,0,0,0,0,0,0,0,0,0,0,0,0,0,0,0,0,0,0,0,0,0,0,0,0,0,0,0,0,0,1,0,0,0,0,0,0,0,0,0,0,0,0,0,0,400,4,250,0,0,0,3,3,0,0,0,60,5.13,35.7
0,0,0,0,0.353068627,0,0,0,0,0,0,0,0,99.64693137,0,0,0,0,0,0,0,0,0,0,0,0,0,0,0,0,0,0,0,0,0,0,0,0,0,0,0,0,0,0,0,0,0,0,0,0,0,0,0,0,0,0,0,0,0,0,0,0,0,0,0,0,0,0,0,0,0,0,0,1,0,0,0,0,0,0,0,0,0,0,0,0,0,0,400,4,250,0,0,0,3,3,0,0,0,60,8.84,49.9
0,0,0,0,0.353068627,0,0,0,0,0,0,0,0,99.64693137,0,0,0,0,0,0,0,0,0,0,0,0,0,0,0,0,0,0,0,0,0,0,0,0,0,0,0,0,0,0,0,0,0,0,0,0,0,0,0,0,0,0,0,0,0,0,0,0,0,0,0,0,0,0,0,0,0,0,0,1,0,0,0,0,0,0,0,0,0,0,0,0,0,0,400,4,250,0,0,0,3,3,0,0,0,60,13.6,61.3
0,0,0,0,0.353068627,0,0,0,0,0,0,0,0,99.64693137,0,0,0,0,0,0,0,0,0,0,0,0,0,0,0,0,0,0,0,0,0,0,0,0,0,0,0,0,0,0,0,0,0,0,0,0,0,0,0,0,0,0,0,0,0,0,0,0,0,0,0,0,0,0,0,0,0,0,0,1,0,0,0,0,0,0,0,0,0,0,0,0,0,0,400,4,250,0,0,0,3,3,0,0,0,60,18.4,70.1
0,0,0,0,0.353068627,0,0,0,0,0,0,0,0,99.64693137,0,0,0,0,0,0,0,0,0,0,0,0,0,0,0,0,0,0,0,0,0,0,0,0,0,0,0,0,0,0,0,0,0,0,0,0,0,0,0,0,0,0,0,0,0,0,0,0,0,0,0,0,0,0,0,0,0,0,0,1,0,0,0,0,0,0,0,0,0,0,0,0,0,0,400,4,250,0,0,0,3,3,0,0,0,60,23.4,77.8
0,0,0,0,0.353068627,0,0,0,0,0,0,0,0,99.64693137,0,0,0,0,0,0,0,0,0,0,0,0,0,0,0,0,0,0,0,0,0,0,0,0,0,0,0,0,0,0,0,0,0,0,0,0,0,0,0,0,0,0,0,0,0,0,0,0,0,0,0,0,0,0,0,0,0,0,0,1,0,0,0,0,0,0,0,0,0,0,0,0,0,0,400,4,250,0,0,0,3,3,0,0,0,60,27.6,83.2
0,0,0,0,0.353068627,0,0,0,0,0,0,0,0,99.64693137,0,0,0,0,0,0,0,0,0,0,0,0,0,0,0,0,0,0,0,0,0,0,0,0,0,0,0,0,0,0,0,0,0,0,0,0,0,0,0,0,0,0,0,0,0,0,0,0,0,0,0,0,0,0,0,0,0,0,0,1,0,0,0,0,0,0,0,0,0,0,0,0,0,0,400,4,250,0,0,0,3,3,0,0,0,60,31.1,86.6
0,0,0,0,0.353068627,0,0,0,0,0,0,0,0,99.64693137,0,0,0,0,0,0,0,0,0,0,0,0,0,0,0,0,0,0,0,0,0,0,0,0,0,0,0,0,0,0,0,0,0,0,0,0,0,0,0,0,0,0,0,0,0,0,0,0,0,0,0,0,0,0,0,0,0,0,0,1,0,0,0,0,0,0,0,0,0,0,0,0,0,0,400,4,250,0,0,0,3,3,0,0,0,60,35.7,90
0,0,0,0,0.328077054,0,0,0,0,0,0,0,0,74.75394221,0,0,24.91798074,0,0,0,0,0,0,0,0,0,0,0,0,0,0,0,0,0,0,0,0,0,0,0,0,0,0,0,0,0,0,0,0,0,0,0,0,0,0,0,0,0,0,0,0,0,0,0,0,0,0,0,0,0,0,0,0,1,0,0,0,0,0,0,0,0,0,0,0,0,0,0,400,4,250,0,0,0,3,3,0,0,0,60,1.3,24.8
0,0,0,0,0.328077054,0,0,0,0,0,0,0,0,74.75394221,0,0,24.91798074,0,0,0,0,0,0,0,0,0,0,0,0,0,0,0,0,0,0,0,0,0,0,0,0,0,0,0,0,0,0,0,0,0,0,0,0,0,0,0,0,0,0,0,0,0,0,0,0,0,0,0,0,0,0,0,0,1,0,0,0,0,0,0,0,0,0,0,0,0,0,0,400,4,250,0,0,0,3,3,0,0,0,60,3.05,37.4
0,0,0,0,0.328077054,0,0,0,0,0,0,0,0,74.75394221,0,0,24.91798074,0,0,0,0,0,0,0,0,0,0,0,0,0,0,0,0,0,0,0,0,0,0,0,0,0,0,0,0,0,0,0,0,0,0,0,0,0,0,0,0,0,0,0,0,0,0,0,0,0,0,0,0,0,0,0,0,1,0,0,0,0,0,0,0,0,0,0,0,0,0,0,400,4,250,0,0,0,3,3,0,0,0,60,6.19,50.5
0,0,0,0,0.328077054,0,0,0,0,0,0,0,0,74.75394221,0,0,24.91798074,0,0,0,0,0,0,0,0,0,0,0,0,0,0,0,0,0,0,0,0,0,0,0,0,0,0,0,0,0,0,0,0,0,0,0,0,0,0,0,0,0,0,0,0,0,0,0,0,0,0,0,0,0,0,0,0,1,0,0,0,0,0,0,0,0,0,0,0,0,0,0,400,4,250,0,0,0,3,3,0,0,0,60,9.64,58.1
0,0,0,0,0.328077054,0,0,0,0,0,0,0,0,74.75394221,0,0,24.91798074,0,0,0,0,0,0,0,0,0,0,0,0,0,0,0,0,0,0,0,0,0,0,0,0,0,0,0,0,0,0,0,0,0,0,0,0,0,0,0,0,0,0,0,0,0,0,0,0,0,0,0,0,0,0,0,0,1,0,0,0,0,0,0,0,0,0,0,0,0,0,0,400,4,250,0,0,0,3,3,0,0,0,60,13.7,66.1
0,0,0,0,0.328077054,0,0,0,0,0,0,0,0,74.75394221,0,0,24.91798074,0,0,0,0,0,0,0,0,0,0,0,0,0,0,0,0,0,0,0,0,0,0,0,0,0,0,0,0,0,0,0,0,0,0,0,0,0,0,0,0,0,0,0,0,0,0,0,0,0,0,0,0,0,0,0,0,1,0,0,0,0,0,0,0,0,0,0,0,0,0,0,400,4,250,0,0,0,3,3,0,0,0,60,18.9,73.2
0,0,0,0,0.328077054,0,0,0,0,0,0,0,0,74.75394221,0,0,24.91798074,0,0,0,0,0,0,0,0,0,0,0,0,0,0,0,0,0,0,0,0,0,0,0,0,0,0,0,0,0,0,0,0,0,0,0,0,0,0,0,0,0,0,0,0,0,0,0,0,0,0,0,0,0,0,0,0,1,0,0,0,0,0,0,0,0,0,0,0,0,0,0,400,4,250,0,0,0,3,3,0,0,0,60,24.4,78.9
0,0,0,0,0.328077054,0,0,0,0,0,0,0,0,74.75394221,0,0,24.91798074,0,0,0,0,0,0,0,0,0,0,0,0,0,0,0,0,0,0,0,0,0,0,0,0,0,0,0,0,0,0,0,0,0,0,0,0,0,0,0,0,0,0,0,0,0,0,0,0,0,0,0,0,0,0,0,0,1,0,0,0,0,0,0,0,0,0,0,0,0,0,0,400,4,250,0,0,0,3,3,0,0,0,60,29.3,82.1
0,0,0,0,0.328077054,0,0,0,0,0,0,0,0,74.75394221,0,0,24.91798074,0,0,0,0,0,0,0,0,0,0,0,0,0,0,0,0,0,0,0,0,0,0,0,0,0,0,0,0,0,0,0,0,0,0,0,0,0,0,0,0,0,0,0,0,0,0,0,0,0,0,0,0,0,0,0,0,1,0,0,0,0,0,0,0,0,0,0,0,0,0,0,400,4,250,0,0,0,3,3,0,0,0,60,35.8,85.5
0,0,0,0,0.328077054,0,0,0,0,0,0,0,0,74.75394221,0,0,24.91798074,0,0,0,0,0,0,0,0,0,0,0,0,0,0,0,0,0,0,0,0,0,0,0,0,0,0,0,0,0,0,0,0,0,0,0,0,0,0,0,0,0,0,0,0,0,0,0,0,0,0,0,0,0,0,0,0,1,0,0,0,0,0,0,0,0,0,0,0,0,0,0,400,4,250,0,0,0,3,3,0,0,0,60,40.1,87.5
0,0,0,0,0.303072943,0,0,0,0,0,0,0,0,49.84846353,0,0,49.84846353,0,0,0,0,0,0,0,0,0,0,0,0,0,0,0,0,0,0,0,0,0,0,0,0,0,0,0,0,0,0,0,0,0,0,0,0,0,0,0,0,0,0,0,0,0,0,0,0,0,0,0,0,0,0,0,0,1,0,0,0,0,0,0,0,0,0,0,0,0,0,0,400,4,250,0,0,0,3,3,0,0,0,60,1.3,20.3
0,0,0,0,0.303072943,0,0,0,0,0,0,0,0,49.84846353,0,0,49.84846353,0,0,0,0,0,0,0,0,0,0,0,0,0,0,0,0,0,0,0,0,0,0,0,0,0,0,0,0,0,0,0,0,0,0,0,0,0,0,0,0,0,0,0,0,0,0,0,0,0,0,0,0,0,0,0,0,1,0,0,0,0,0,0,0,0,0,0,0,0,0,0,400,4,250,0,0,0,3,3,0,0,0,60,3.13,29.7
0,0,0,0,0.303072943,0,0,0,0,0,0,0,0,49.84846353,0,0,49.84846353,0,0,0,0,0,0,0,0,0,0,0,0,0,0,0,0,0,0,0,0,0,0,0,0,0,0,0,0,0,0,0,0,0,0,0,0,0,0,0,0,0,0,0,0,0,0,0,0,0,0,0,0,0,0,0,0,1,0,0,0,0,0,0,0,0,0,0,0,0,0,0,400,4,250,0,0,0,3,3,0,0,0,60,4.87,39.4
0,0,0,0,0.303072943,0,0,0,0,0,0,0,0,49.84846353,0,0,49.84846353,0,0,0,0,0,0,0,0,0,0,0,0,0,0,0,0,0,0,0,0,0,0,0,0,0,0,0,0,0,0,0,0,0,0,0,0,0,0,0,0,0,0,0,0,0,0,0,0,0,0,0,0,0,0,0,0,1,0,0,0,0,0,0,0,0,0,0,0,0,0,0,400,4,250,0,0,0,3,3,0,0,0,60,9.48,51.3
0,0,0,0,0.303072943,0,0,0,0,0,0,0,0,49.84846353,0,0,49.84846353,0,0,0,0,0,0,0,0,0,0,0,0,0,0,0,0,0,0,0,0,0,0,0,0,0,0,0,0,0,0,0,0,0,0,0,0,0,0,0,0,0,0,0,0,0,0,0,0,0,0,0,0,0,0,0,0,1,0,0,0,0,0,0,0,0,0,0,0,0,0,0,400,4,250,0,0,0,3,3,0,0,0,60,13.4,58.4
0,0,0,0,0.303072943,0,0,0,0,0,0,0,0,49.84846353,0,0,49.84846353,0,0,0,0,0,0,0,0,0,0,0,0,0,0,0,0,0,0,0,0,0,0,0,0,0,0,0,0,0,0,0,0,0,0,0,0,0,0,0,0,0,0,0,0,0,0,0,0,0,0,0,0,0,0,0,0,1,0,0,0,0,0,0,0,0,0,0,0,0,0,0,400,4,250,0,0,0,3,3,0,0,0,60,24.4,73.2
0,0,0,0,0.303072943,0,0,0,0,0,0,0,0,49.84846353,0,0,49.84846353,0,0,0,0,0,0,0,0,0,0,0,0,0,0,0,0,0,0,0,0,0,0,0,0,0,0,0,0,0,0,0,0,0,0,0,0,0,0,0,0,0,0,0,0,0,0,0,0,0,0,0,0,0,0,0,0,1,0,0,0,0,0,0,0,0,0,0,0,0,0,0,400,4,250,0,0,0,3,3,0,0,0,60,28.9,76.4
0,0,0,0,0.303072943,0,0,0,0,0,0,0,0,49.84846353,0,0,49.84846353,0,0,0,0,0,0,0,0,0,0,0,0,0,0,0,0,0,0,0,0,0,0,0,0,0,0,0,0,0,0,0,0,0,0,0,0,0,0,0,0,0,0,0,0,0,0,0,0,0,0,0,0,0,0,0,0,1,0,0,0,0,0,0,0,0,0,0,0,0,0,0,400,4,250,0,0,0,3,3,0,0,0,60,33.3,79.8
0,0,0,0,0.303072943,0,0,0,0,0,0,0,0,49.84846353,0,0,49.84846353,0,0,0,0,0,0,0,0,0,0,0,0,0,0,0,0,0,0,0,0,0,0,0,0,0,0,0,0,0,0,0,0,0,0,0,0,0,0,0,0,0,0,0,0,0,0,0,0,0,0,0,0,0,0,0,0,1,0,0,0,0,0,0,0,0,0,0,0,0,0,0,400,4,250,0,0,0,3,3,0,0,0,60,37.8,82.3
0,0,0,0,0.278056283,0,0,0,0,0,0,0,0,24.93048593,0,0,74.79145779,0,0,0,0,0,0,0,0,0,0,0,0,0,0,0,0,0,0,0,0,0,0,0,0,0,0,0,0,0,0,0,0,0,0,0,0,0,0,0,0,0,0,0,0,0,0,0,0,0,0,0,0,0,0,0,0,1,0,0,0,0,0,0,0,0,0,0,0,0,0,0,400,4,250,0,0,0,3,3,0,0,0,60,1.03,10.9
0,0,0,0,0.278056283,0,0,0,0,0,0,0,0,24.93048593,0,0,74.79145779,0,0,0,0,0,0,0,0,0,0,0,0,0,0,0,0,0,0,0,0,0,0,0,0,0,0,0,0,0,0,0,0,0,0,0,0,0,0,0,0,0,0,0,0,0,0,0,0,0,0,0,0,0,0,0,0,1,0,0,0,0,0,0,0,0,0,0,0,0,0,0,400,4,250,0,0,0,3,3,0,0,0,60,2.43,20
0,0,0,0,0.278056283,0,0,0,0,0,0,0,0,24.93048593,0,0,74.79145779,0,0,0,0,0,0,0,0,0,0,0,0,0,0,0,0,0,0,0,0,0,0,0,0,0,0,0,0,0,0,0,0,0,0,0,0,0,0,0,0,0,0,0,0,0,0,0,0,0,0,0,0,0,0,0,0,1,0,0,0,0,0,0,0,0,0,0,0,0,0,0,400,4,250,0,0,0,3,3,0,0,0,60,3.91,25.7
0,0,0,0,0.278056283,0,0,0,0,0,0,0,0,24.93048593,0,0,74.79145779,0,0,0,0,0,0,0,0,0,0,0,0,0,0,0,0,0,0,0,0,0,0,0,0,0,0,0,0,0,0,0,0,0,0,0,0,0,0,0,0,0,0,0,0,0,0,0,0,0,0,0,0,0,0,0,0,1,0,0,0,0,0,0,0,0,0,0,0,0,0,0,400,4,250,0,0,0,3,3,0,0,0,60,6.08,32.2
0,0,0,0,0.278056283,0,0,0,0,0,0,0,0,24.93048593,0,0,74.79145779,0,0,0,0,0,0,0,0,0,0,0,0,0,0,0,0,0,0,0,0,0,0,0,0,0,0,0,0,0,0,0,0,0,0,0,0,0,0,0,0,0,0,0,0,0,0,0,0,0,0,0,0,0,0,0,0,1,0,0,0,0,0,0,0,0,0,0,0,0,0,0,400,4,250,0,0,0,3,3,0,0,0,60,8.6,39.6
0,0,0,0,0.278056283,0,0,0,0,0,0,0,0,24.93048593,0,0,74.79145779,0,0,0,0,0,0,0,0,0,0,0,0,0,0,0,0,0,0,0,0,0,0,0,0,0,0,0,0,0,0,0,0,0,0,0,0,0,0,0,0,0,0,0,0,0,0,0,0,0,0,0,0,0,0,0,0,1,0,0,0,0,0,0,0,0,0,0,0,0,0,0,400,4,250,0,0,0,3,3,0,0,0,60,13.3,47.6
0,0,0,0,0.278056283,0,0,0,0,0,0,0,0,24.93048593,0,0,74.79145779,0,0,0,0,0,0,0,0,0,0,0,0,0,0,0,0,0,0,0,0,0,0,0,0,0,0,0,0,0,0,0,0,0,0,0,0,0,0,0,0,0,0,0,0,0,0,0,0,0,0,0,0,0,0,0,0,1,0,0,0,0,0,0,0,0,0,0,0,0,0,0,400,4,250,0,0,0,3,3,0,0,0,60,17.8,53
0,0,0,0,0.278056283,0,0,0,0,0,0,0,0,24.93048593,0,0,74.79145779,0,0,0,0,0,0,0,0,0,0,0,0,0,0,0,0,0,0,0,0,0,0,0,0,0,0,0,0,0,0,0,0,0,0,0,0,0,0,0,0,0,0,0,0,0,0,0,0,0,0,0,0,0,0,0,0,1,0,0,0,0,0,0,0,0,0,0,0,0,0,0,400,4,250,0,0,0,3,3,0,0,0,60,22.3,58.4
0,0,0,0,0.278056283,0,0,0,0,0,0,0,0,24.93048593,0,0,74.79145779,0,0,0,0,0,0,0,0,0,0,0,0,0,0,0,0,0,0,0,0,0,0,0,0,0,0,0,0,0,0,0,0,0,0,0,0,0,0,0,0,0,0,0,0,0,0,0,0,0,0,0,0,0,0,0,0,1,0,0,0,0,0,0,0,0,0,0,0,0,0,0,400,4,250,0,0,0,3,3,0,0,0,60,26.8,63
0,0,0,0,0.278056283,0,0,0,0,0,0,0,0,24.93048593,0,0,74.79145779,0,0,0,0,0,0,0,0,0,0,0,0,0,0,0,0,0,0,0,0,0,0,0,0,0,0,0,0,0,0,0,0,0,0,0,0,0,0,0,0,0,0,0,0,0,0,0,0,0,0,0,0,0,0,0,0,1,0,0,0,0,0,0,0,0,0,0,0,0,0,0,400,4,250,0,0,0,3,3,0,0,0,60,33.3,68.1
0,0,0,0,0.253027066,0,0,0,0,0,0,0,0,0,0,0,99.74697293,0,0,0,0,0,0,0,0,0,0,0,0,0,0,0,0,0,0,0,0,0,0,0,0,0,0,0,0,0,0,0,0,0,0,0,0,0,0,0,0,0,0,0,0,0,0,0,0,0,0,0,0,0,0,0,0,1,0,0,0,0,0,0,0,0,0,0,0,0,0,0,400,4,250,0,0,0,3,3,0,0,0,60,2.16,12.6
0,0,0,0,0.253027066,0,0,0,0,0,0,0,0,0,0,0,99.74697293,0,0,0,0,0,0,0,0,0,0,0,0,0,0,0,0,0,0,0,0,0,0,0,0,0,0,0,0,0,0,0,0,0,0,0,0,0,0,0,0,0,0,0,0,0,0,0,0,0,0,0,0,0,0,0,0,1,0,0,0,0,0,0,0,0,0,0,0,0,0,0,400,4,250,0,0,0,3,3,0,0,0,60,4.15,17.7
0,0,0,0,0.253027066,0,0,0,0,0,0,0,0,0,0,0,99.74697293,0,0,0,0,0,0,0,0,0,0,0,0,0,0,0,0,0,0,0,0,0,0,0,0,0,0,0,0,0,0,0,0,0,0,0,0,0,0,0,0,0,0,0,0,0,0,0,0,0,0,0,0,0,0,0,0,1,0,0,0,0,0,0,0,0,0,0,0,0,0,0,400,4,250,0,0,0,3,3,0,0,0,60,6.07,23.1
0,0,0,0,0.253027066,0,0,0,0,0,0,0,0,0,0,0,99.74697293,0,0,0,0,0,0,0,0,0,0,0,0,0,0,0,0,0,0,0,0,0,0,0,0,0,0,0,0,0,0,0,0,0,0,0,0,0,0,0,0,0,0,0,0,0,0,0,0,0,0,0,0,0,0,0,0,1,0,0,0,0,0,0,0,0,0,0,0,0,0,0,400,4,250,0,0,0,3,3,0,0,0,60,9,29.4
0,0,0,0,0.253027066,0,0,0,0,0,0,0,0,0,0,0,99.74697293,0,0,0,0,0,0,0,0,0,0,0,0,0,0,0,0,0,0,0,0,0,0,0,0,0,0,0,0,0,0,0,0,0,0,0,0,0,0,0,0,0,0,0,0,0,0,0,0,0,0,0,0,0,0,0,0,1,0,0,0,0,0,0,0,0,0,0,0,0,0,0,400,4,250,0,0,0,3,3,0,0,0,60,14.9,41.9
0,0,0,0,0.253027066,0,0,0,0,0,0,0,0,0,0,0,99.74697293,0,0,0,0,0,0,0,0,0,0,0,0,0,0,0,0,0,0,0,0,0,0,0,0,0,0,0,0,0,0,0,0,0,0,0,0,0,0,0,0,0,0,0,0,0,0,0,0,0,0,0,0,0,0,0,0,1,0,0,0,0,0,0,0,0,0,0,0,0,0,0,400,4,250,0,0,0,3,3,0,0,0,60,22.1,50.7
0,0,0,0,0.253027066,0,0,0,0,0,0,0,0,0,0,0,99.74697293,0,0,0,0,0,0,0,0,0,0,0,0,0,0,0,0,0,0,0,0,0,0,0,0,0,0,0,0,0,0,0,0,0,0,0,0,0,0,0,0,0,0,0,0,0,0,0,0,0,0,0,0,0,0,0,0,1,0,0,0,0,0,0,0,0,0,0,0,0,0,0,400,4,250,0,0,0,3,3,0,0,0,60,29.4,59.3
0,0,0,0,0.253027066,0,0,0,0,0,0,0,0,0,0,0,99.74697293,0,0,0,0,0,0,0,0,0,0,0,0,0,0,0,0,0,0,0,0,0,0,0,0,0,0,0,0,0,0,0,0,0,0,0,0,0,0,0,0,0,0,0,0,0,0,0,0,0,0,0,0,0,0,0,0,1,0,0,0,0,0,0,0,0,0,0,0,0,0,0,400,4,250,0,0,0,3,3,0,0,0,60,35.6,65.6
0,0,0,0,0.883295878,0,0,0,0,0,0,0,0,99.11670412,0,0,0,0,0,0,0,0,0,0,0,0,0,0,0,0,0,0,0,0,0,0,0,0,0,0,0,0,0,0,0,0,0,0,0,0,0,0,0,0,0,0,0,0,0,0,0,0,0,0,0,0,0,0,0,0,0,0,0,1,0,0,0,0,0,0,0,0,0,0,0,0,0,0,500,6,200,43,0,7.1,6.4,28.4,0.7,0,0,60,1.3,6.7
0,0,0,0,0.883295878,0,0,0,0,0,0,0,0,99.11670412,0,0,0,0,0,0,0,0,0,0,0,0,0,0,0,0,0,0,0,0,0,0,0,0,0,0,0,0,0,0,0,0,0,0,0,0,0,0,0,0,0,0,0,0,0,0,0,0,0,0,0,0,0,0,0,0,0,0,0,1,0,0,0,0,0,0,0,0,0,0,0,0,0,0,500,6,240,43,0,7.1,6.4,28.4,0.7,0,0,60,1.3,20.9
0,0,0,0,0.883295878,0,0,0,0,0,0,0,0,99.11670412,0,0,0,0,0,0,0,0,0,0,0,0,0,0,0,0,0,0,0,0,0,0,0,0,0,0,0,0,0,0,0,0,0,0,0,0,0,0,0,0,0,0,0,0,0,0,0,0,0,0,0,0,0,0,0,0,0,0,0,1,0,0,0,0,0,0,0,0,0,0,0,0,0,0,500,6,280,43,0,7.1,6.4,28.4,0.7,0,0,60,1.3,70
0,0,0,0,0.883295878,0,0,0,0,0,0,0,0,99.11670412,0,0,0,0,0,0,0,0,0,0,0,0,0,0,0,0,0,0,0,0,0,0,0,0,0,0,0,0,0,0,0,0,0,0,0,0,0,0,0,0,0,0,0,0,0,0,0,0,0,0,0,0,0,0,0,0,0,0,0,1,0,0,0,0,0,0,0,0,0,0,0,0,0,0,500,6,320,43,0,7.1,6.4,28.4,0.7,0,0,60,1.3,87.9
0,0,0,0,0.781758102,0,0,0,0,0,0,0,0,85.95073184,0,0,0,0,0,0,0,0,0,0,0,0,0,0,0,0,0,0,0,0,0,0,0,0,0,0,0,0,0,0,0,0,0,0,0,0,0,0,0,0,0,0,0,0,0,13.26751005,0,0,0,0,0,0,0,0,0,0,0,0,0,1,0,0,0,0,0,0,0,0,0,0,0,0,0,0,500,6,200,43,0,7.1,6.4,28.4,0.7,0,0,60,1.3,5.41
0,0,0,0,0.781758102,0,0,0,0,0,0,0,0,85.95073184,0,0,0,0,0,0,0,0,0,0,0,0,0,0,0,0,0,0,0,0,0,0,0,0,0,0,0,0,0,0,0,0,0,0,0,0,0,0,0,0,0,0,0,0,0,13.26751005,0,0,0,0,0,0,0,0,0,0,0,0,0,1,0,0,0,0,0,0,0,0,0,0,0,0,0,0,500,6,240,43,0,7.1,6.4,28.4,0.7,0,0,60,1.3,51.2
0,0,0,0,0.781758102,0,0,0,0,0,0,0,0,85.95073184,0,0,0,0,0,0,0,0,0,0,0,0,0,0,0,0,0,0,0,0,0,0,0,0,0,0,0,0,0,0,0,0,0,0,0,0,0,0,0,0,0,0,0,0,0,13.26751005,0,0,0,0,0,0,0,0,0,0,0,0,0,1,0,0,0,0,0,0,0,0,0,0,0,0,0,0,500,6,280,43,0,7.1,6.4,28.4,0.7,0,0,60,1.3,68.5
0,0,0,0,0.781758102,0,0,0,0,0,0,0,0,85.95073184,0,0,0,0,0,0,0,0,0,0,0,0,0,0,0,0,0,0,0,0,0,0,0,0,0,0,0,0,0,0,0,0,0,0,0,0,0,0,0,0,0,0,0,0,0,13.26751005,0,0,0,0,0,0,0,0,0,0,0,0,0,1,0,0,0,0,0,0,0,0,0,0,0,0,0,0,500,6,320,43,0,7.1,6.4,28.4,0.7,0,0,60,1.3,84.9
0,0,0,0,2.820336698,0,0,89.40529024,0,0,0,0,0,7.774373064,0,0,0,0,0,0,0,0,0,0,0,0,0,0,0,0,0,0,0,0,0,0,0,0,0,0,0,0,0,0,0,0,0,0,0,0,0,0,0,0,0,0,0,0,0,0,0,0,0,0,0,0,0,0,0,0,0,0,0,0,0,1,0,0,0,0,0,0,0,0,0,0,0,0,500,5,400,18,0,10,32,30,0,0,0,60,0.4,9.35
0,0,0,0,2.820336698,0,0,89.40529024,0,0,0,0,0,7.774373064,0,0,0,0,0,0,0,0,0,0,0,0,0,0,0,0,0,0,0,0,0,0,0,0,0,0,0,0,0,0,0,0,0,0,0,0,0,0,0,0,0,0,0,0,0,0,0,0,0,0,0,0,0,0,0,0,0,0,0,0,0,1,0,0,0,0,0,0,0,0,0,0,0,0,500,5,450,18,0,10,32,30,0,0,0,60,0.4,58.7
0,0,0,0,2.820336698,0,0,89.40529024,0,0,0,0,0,7.774373064,0,0,0,0,0,0,0,0,0,0,0,0,0,0,0,0,0,0,0,0,0,0,0,0,0,0,0,0,0,0,0,0,0,0,0,0,0,0,0,0,0,0,0,0,0,0,0,0,0,0,0,0,0,0,0,0,0,0,0,0,0,1,0,0,0,0,0,0,0,0,0,0,0,0,500,5,500,18,0,10,32,30,0,0,0,60,0.4,69.6
0,0,0,0,2.820336698,0,0,89.40529024,0,0,0,0,0,7.774373064,0,0,0,0,0,0,0,0,0,0,0,0,0,0,0,0,0,0,0,0,0,0,0,0,0,0,0,0,0,0,0,0,0,0,0,0,0,0,0,0,0,0,0,0,0,0,0,0,0,0,0,0,0,0,0,0,0,0,0,0,0,1,0,0,0,0,0,0,0,0,0,0,0,0,500,5,549,18,0,10,32,30,0,0,0,60,0.4,67.5
0,0,0,0,2.820336698,0,0,89.40529024,0,0,0,0,0,7.774373064,0,0,0,0,0,0,0,0,0,0,0,0,0,0,0,0,0,0,0,0,0,0,0,0,0,0,0,0,0,0,0,0,0,0,0,0,0,0,0,0,0,0,0,0,0,0,0,0,0,0,0,0,0,0,0,0,0,0,0,0,0,1,0,0,0,0,0,0,0,0,0,0,0,0,500,5,550,18,0,10,32,30,0,0,0,60,0.4,71.2
0,0,0,0,2.820336698,0,0,89.40529024,0,0,0,0,0,7.774373064,0,0,0,0,0,0,0,0,0,0,0,0,0,0,0,0,0,0,0,0,0,0,0,0,0,0,0,0,0,0,0,0,0,0,0,0,0,0,0,0,0,0,0,0,0,0,0,0,0,0,0,0,0,0,0,0,0,0,0,0,0,1,0,0,0,0,0,0,0,0,0,0,0,0,500,5,501,18,0,10,32,30,0,0,0,60,0.4,68.3
0,0,0,0,2.820336698,0,0,89.40529024,0,0,0,0,0,7.774373064,0,0,0,0,0,0,0,0,0,0,0,0,0,0,0,0,0,0,0,0,0,0,0,0,0,0,0,0,0,0,0,0,0,0,0,0,0,0,0,0,0,0,0,0,0,0,0,0,0,0,0,0,0,0,0,0,0,0,0,0,0,1,0,0,0,0,0,0,0,0,0,0,0,0,500,5,399,18,0,10,32,30,0,0,0,60,0.4,24.9
0,0,0,0,2.820336698,0,0,89.40529024,0,0,0,0,0,7.774373064,0,0,0,0,0,0,0,0,0,0,0,0,0,0,0,0,0,0,0,0,0,0,0,0,0,0,0,0,0,0,0,0,0,0,0,0,0,0,0,0,0,0,0,0,0,0,0,0,0,0,0,0,0,0,0,0,0,0,0,0,0,1,0,0,0,0,0,0,0,0,0,0,0,0,500,5,449,18,0,10,32,30,0,0,0,60,0.4,57.4
0,0,0,0,0.335407293,0,0,0,0,0,0,0,0,99.66459271,0,0,0,0,0,0,0,0,0,0,0,0,0,0,0,0,0,0,0,0,0,0,0,0,0,0,0,0,0,0,0,0,0,0,0,0,0,0,0,0,0,0,0,0,0,0,0,0,0,0,0,0,0,0,0,0,0,0,0,1,0,0,0,0,0,0,0,0,0,0,0,0,0,0,500,4,300,27.85,0,16.8,26.4,24.3,2.65,0,0,60,8,54.4
0,0,0,0,0.335407293,0,0,0,0,0,0,0,0,99.66459271,0,0,0,0,0,0,0,0,0,0,0,0,0,0,0,0,0,0,0,0,0,0,0,0,0,0,0,0,0,0,0,0,0,0,0,0,0,0,0,0,0,0,0,0,0,0,0,0,0,0,0,0,0,0,0,0,0,0,0,1,0,0,0,0,0,0,0,0,0,0,0,0,0,0,500,4,350,27.85,0,16.8,26.4,24.3,2.65,0,0,60,8,68.5
0,0,0,0,0.335407293,0,0,0,0,0,0,0,0,99.66459271,0,0,0,0,0,0,0,0,0,0,0,0,0,0,0,0,0,0,0,0,0,0,0,0,0,0,0,0,0,0,0,0,0,0,0,0,0,0,0,0,0,0,0,0,0,0,0,0,0,0,0,0,0,0,0,0,0,0,0,1,0,0,0,0,0,0,0,0,0,0,0,0,0,0,500,4,375,27.85,0,16.8,26.4,24.3,2.65,0,0,60,8,71.1
0,0,0,0,0.335407293,0,0,0,0,0,0,0,0,99.66459271,0,0,0,0,0,0,0,0,0,0,0,0,0,0,0,0,0,0,0,0,0,0,0,0,0,0,0,0,0,0,0,0,0,0,0,0,0,0,0,0,0,0,0,0,0,0,0,0,0,0,0,0,0,0,0,0,0,0,0,1,0,0,0,0,0,0,0,0,0,0,0,0,0,0,500,4,400,27.85,0,16.8,26.4,24.3,2.65,0,0,60,8,71.8
0,0,0,0,0.883295878,0,0,0,0,0,0,0,0,99.11670412,0,0,0,0,0,0,0,0,0,0,0,0,0,0,0,0,0,0,0,0,0,0,0,0,0,0,0,0,0,0,0,0,0,0,0,0,0,0,0,0,0,0,0,0,0,0,0,0,0,0,0,0,0,0,0,0,0,0,0,1,0,0,0,0,0,0,0,0,0,0,0,0,0,0,500,4,300,27.85,0,16.8,26.4,24.3,2.65,0,0,60,8,67.2
0,0,0,0,0.883295878,0,0,0,0,0,0,0,0,99.11670412,0,0,0,0,0,0,0,0,0,0,0,0,0,0,0,0,0,0,0,0,0,0,0,0,0,0,0,0,0,0,0,0,0,0,0,0,0,0,0,0,0,0,0,0,0,0,0,0,0,0,0,0,0,0,0,0,0,0,0,1,0,0,0,0,0,0,0,0,0,0,0,0,0,0,500,4,350,27.85,0,16.8,26.4,24.3,2.65,0,0,60,8,77.7
0,0,0,0,0.883295878,0,0,0,0,0,0,0,0,99.11670412,0,0,0,0,0,0,0,0,0,0,0,0,0,0,0,0,0,0,0,0,0,0,0,0,0,0,0,0,0,0,0,0,0,0,0,0,0,0,0,0,0,0,0,0,0,0,0,0,0,0,0,0,0,0,0,0,0,0,0,1,0,0,0,0,0,0,0,0,0,0,0,0,0,0,500,4,375,27.85,0,16.8,26.4,24.3,2.65,0,0,60,8,78.2
0,0,0,0,0.883295878,0,0,0,0,0,0,0,0,99.11670412,0,0,0,0,0,0,0,0,0,0,0,0,0,0,0,0,0,0,0,0,0,0,0,0,0,0,0,0,0,0,0,0,0,0,0,0,0,0,0,0,0,0,0,0,0,0,0,0,0,0,0,0,0,0,0,0,0,0,0,1,0,0,0,0,0,0,0,0,0,0,0,0,0,0,500,4,400,27.85,0,16.8,26.4,24.3,2.65,0,0,60,8,76.5
0,0,0,0,0.883295878,0,0,0,0,0,0,0,0,99.11670412,0,0,0,0,0,0,0,0,0,0,0,0,0,0,0,0,0,0,0,0,0,0,0,0,0,0,0,0,0,0,0,0,0,0,0,0,0,0,0,0,0,0,0,0,0,0,0,0,0,0,0,0,0,0,0,0,0,0,0,1,0,0,0,0,0,0,0,0,0,0,0,0,0,0,500,4,450,27.85,0,16.8,26.4,24.3,2.65,0,0,60,8,73.6
0,0,0,0,1.768676724,0,0,0,0,0,0,0,0,98.23132328,0,0,0,0,0,0,0,0,0,0,0,0,0,0,0,0,0,0,0,0,0,0,0,0,0,0,0,0,0,0,0,0,0,0,0,0,0,0,0,0,0,0,0,0,0,0,0,0,0,0,0,0,0,0,0,0,0,0,0,1,0,0,0,0,0,0,0,0,0,0,0,0,0,0,500,4,300,27.85,0,16.8,26.4,24.3,2.65,0,0,60,8,79.3
0,0,0,0,1.768676724,0,0,0,0,0,0,0,0,98.23132328,0,0,0,0,0,0,0,0,0,0,0,0,0,0,0,0,0,0,0,0,0,0,0,0,0,0,0,0,0,0,0,0,0,0,0,0,0,0,0,0,0,0,0,0,0,0,0,0,0,0,0,0,0,0,0,0,0,0,0,1,0,0,0,0,0,0,0,0,0,0,0,0,0,0,500,4,349,27.85,0,16.8,26.4,24.3,2.65,0,0,60,8,81
0,0,0,0,1.768676724,0,0,0,0,0,0,0,0,98.23132328,0,0,0,0,0,0,0,0,0,0,0,0,0,0,0,0,0,0,0,0,0,0,0,0,0,0,0,0,0,0,0,0,0,0,0,0,0,0,0,0,0,0,0,0,0,0,0,0,0,0,0,0,0,0,0,0,0,0,0,1,0,0,0,0,0,0,0,0,0,0,0,0,0,0,500,4,375,27.85,0,16.8,26.4,24.3,2.65,0,0,60,8,80.2
0,0,0,0,1.768676724,0,0,0,0,0,0,0,0,98.23132328,0,0,0,0,0,0,0,0,0,0,0,0,0,0,0,0,0,0,0,0,0,0,0,0,0,0,0,0,0,0,0,0,0,0,0,0,0,0,0,0,0,0,0,0,0,0,0,0,0,0,0,0,0,0,0,0,0,0,0,1,0,0,0,0,0,0,0,0,0,0,0,0,0,0,500,4,400,27.85,0,16.8,26.4,24.3,2.65,0,0,60,8,79.8
0,0,0,0,1.768676724,0,0,0,0,0,0,0,0,98.23132328,0,0,0,0,0,0,0,0,0,0,0,0,0,0,0,0,0,0,0,0,0,0,0,0,0,0,0,0,0,0,0,0,0,0,0,0,0,0,0,0,0,0,0,0,0,0,0,0,0,0,0,0,0,0,0,0,0,0,0,1,0,0,0,0,0,0,0,0,0,0,0,0,0,0,500,4,450,27.85,0,16.8,26.4,24.3,2.65,0,0,60,8,71.4
0,0,0,0,0.808586763,0,0,0,0,0,0,0,0,86.1973381,0,0,0,0,0,0,0,0,0,0,12.99407513,0,0,0,0,0,0,0,0,0,0,0,0,0,0,0,0,0,0,0,0,0,0,0,0,0,0,0,0,0,0,0,0,0,0,0,0,0,0,0,0,0,0,0,0,0,0,0,0,1,0,0,0,0,0,1,0,0,0,0,0,0,0,0,400,4,270,37,0,8.5,7,22,0,0,0,48.1,1.7,60.9
0,0,0,0,0.808586763,0,0,0,0,0,0,0,0,86.1973381,0,0,0,0,0,0,0,0,0,0,12.99407513,0,0,0,0,0,0,0,0,0,0,0,0,0,0,0,0,0,0,0,0,0,0,0,0,0,0,0,0,0,0,0,0,0,0,0,0,0,0,0,0,0,0,0,0,0,0,0,0,1,0,0,0,0,0,1,0,0,0,0,0,0,0,0,400,4,270,37,0,8.5,7,22,0,0,0,118,1.7,61.6
0,0,0,0,0.808586763,0,0,0,0,0,0,0,0,86.1973381,0,0,0,0,0,0,0,0,0,0,12.99407513,0,0,0,0,0,0,0,0,0,0,0,0,0,0,0,0,0,0,0,0,0,0,0,0,0,0,0,0,0,0,0,0,0,0,0,0,0,0,0,0,0,0,0,0,0,0,0,0,1,0,0,0,0,0,1,0,0,0,0,0,0,0,0,400,4,270,37,0,8.5,7,22,0,0,0,235,1.7,59.9
0,0,0,0,0.808586763,0,0,0,0,0,0,0,0,86.1973381,0,0,0,0,0,0,0,0,0,0,12.99407513,0,0,0,0,0,0,0,0,0,0,0,0,0,0,0,0,0,0,0,0,0,0,0,0,0,0,0,0,0,0,0,0,0,0,0,0,0,0,0,0,0,0,0,0,0,0,0,0,1,0,0,0,0,0,1,0,0,0,0,0,0,0,0,400,4,270,37,0,8.5,7,22,0,0,0,299,1.7,57.4
0,0,0,0,0.808586763,0,0,0,0,0,0,0,0,86.1973381,0,0,0,0,0,0,0,0,0,0,12.99407513,0,0,0,0,0,0,0,0,0,0,0,0,0,0,0,0,0,0,0,0,0,0,0,0,0,0,0,0,0,0,0,0,0,0,0,0,0,0,0,0,0,0,0,0,0,0,0,0,1,0,0,0,0,0,1,0,0,0,0,0,0,0,0,400,4,270,37,0,8.5,7,22,0,0,0,364,1.7,57.6
0,0,0,0,0.808586763,0,0,0,0,0,0,0,0,86.1973381,0,0,0,0,0,0,0,0,0,0,12.99407513,0,0,0,0,0,0,0,0,0,0,0,0,0,0,0,0,0,0,0,0,0,0,0,0,0,0,0,0,0,0,0,0,0,0,0,0,0,0,0,0,0,0,0,0,0,0,0,0,1,0,0,0,0,0,1,0,0,0,0,0,0,0,0,400,4,270,37,0,8.5,7,22,0,0,0,481,1.7,55.7
0,0,0,0,0.808586763,0,0,0,0,0,0,0,0,86.1973381,0,0,0,0,0,0,0,0,0,0,12.99407513,0,0,0,0,0,0,0,0,0,0,0,0,0,0,0,0,0,0,0,0,0,0,0,0,0,0,0,0,0,0,0,0,0,0,0,0,0,0,0,0,0,0,0,0,0,0,0,0,1,0,0,0,0,0,1,0,0,0,0,0,0,0,0,400,4,270,37,0,8.5,7,22,0,0,0,540,1.7,58.4
0,0,0,0,0.808586763,0,0,0,0,0,0,0,0,86.1973381,0,0,0,0,0,0,0,0,0,0,12.99407513,0,0,0,0,0,0,0,0,0,0,0,0,0,0,0,0,0,0,0,0,0,0,0,0,0,0,0,0,0,0,0,0,0,0,0,0,0,0,0,0,0,0,0,0,0,0,0,0,1,0,0,0,0,0,1,0,0,0,0,0,0,0,0,400,4,270,37,0,8.5,7,22,0,0,0,599,1.7,56.9
0,0,0,0,0.808586763,0,0,0,0,0,0,0,0,86.1973381,0,0,0,0,0,0,0,0,0,0,12.99407513,0,0,0,0,0,0,0,0,0,0,0,0,0,0,0,0,0,0,0,0,0,0,0,0,0,0,0,0,0,0,0,0,0,0,0,0,0,0,0,0,0,0,0,0,0,0,0,0,1,0,0,0,0,0,1,0,0,0,0,0,0,0,0,400,4,270,37,0,8.5,7,22,0,0,0,701,1.7,55.6
0,0,0,0,0.808586763,0,0,0,0,0,0,0,0,86.1973381,0,0,0,0,0,0,0,0,0,0,12.99407513,0,0,0,0,0,0,0,0,0,0,0,0,0,0,0,0,0,0,0,0,0,0,0,0,0,0,0,0,0,0,0,0,0,0,0,0,0,0,0,0,0,0,0,0,0,0,0,0,1,0,0,0,0,0,1,0,0,0,0,0,0,0,0,400,4,270,37,0,8.5,7,22,0,0,0,802,1.7,56.4
0,0,0,0,0.808586763,0,0,0,0,0,0,0,0,86.1973381,0,0,0,0,0,0,0,0,0,0,12.99407513,0,0,0,0,0,0,0,0,0,0,0,0,0,0,0,0,0,0,0,0,0,0,0,0,0,0,0,0,0,0,0,0,0,0,0,0,0,0,0,0,0,0,0,0,0,0,0,0,1,0,0,0,0,0,1,0,0,0,0,0,0,0,0,400,4,270,37,0,8.5,7,22,0,0,0,898,1.7,53.4
0,0,0,0,0.808586763,0,0,0,0,0,0,0,0,86.1973381,0,0,0,0,0,0,0,0,0,0,12.99407513,0,0,0,0,0,0,0,0,0,0,0,0,0,0,0,0,0,0,0,0,0,0,0,0,0,0,0,0,0,0,0,0,0,0,0,0,0,0,0,0,0,0,0,0,0,0,0,0,1,0,0,0,0,0,1,0,0,0,0,0,0,0,0,400,4,270,37,0,8.5,7,22,0,0,0,1000,1.7,57.6
0,0,0,0,0.808586763,0,0,0,0,0,0,0,0,86.1973381,0,0,0,0,0,0,0,0,0,0,12.99407513,0,0,0,0,0,0,0,0,0,0,0,0,0,0,0,0,0,0,0,0,0,0,0,0,0,0,0,0,0,0,0,0,0,0,0,0,0,0,0,0,0,0,0,0,0,0,0,0,1,0,0,0,0,0,1,0,0,0,0,0,0,0,0,400,4,270,37,0,8.5,7,22,0,0,0,1100,1.7,56.3
0,0,0,0,0.808586763,0,0,0,0,0,0,0,0,86.1973381,0,0,0,0,0,0,0,0,0,0,12.99407513,0,0,0,0,0,0,0,0,0,0,0,0,0,0,0,0,0,0,0,0,0,0,0,0,0,0,0,0,0,0,0,0,0,0,0,0,0,0,0,0,0,0,0,0,0,0,0,0,1,0,0,0,0,0,1,0,0,0,0,0,0,0,0,400,4,270,37,0,8.5,7,22,0,0,0,1200,1.7,57.8
0,0,0,0,0.808586763,0,0,0,0,0,0,0,0,86.1973381,0,0,0,0,0,0,0,0,0,0,12.99407513,0,0,0,0,0,0,0,0,0,0,0,0,0,0,0,0,0,0,0,0,0,0,0,0,0,0,0,0,0,0,0,0,0,0,0,0,0,0,0,0,0,0,0,0,0,0,0,0,1,0,0,0,0,0,1,0,0,0,0,0,0,0,0,400,4,270,37,0,8.5,7,22,0,0,0,1300,1.7,57.8
0,0,0,0,0.808586763,0,0,0,0,0,0,0,0,86.1973381,0,0,0,0,0,0,0,0,0,0,12.99407513,0,0,0,0,0,0,0,0,0,0,0,0,0,0,0,0,0,0,0,0,0,0,0,0,0,0,0,0,0,0,0,0,0,0,0,0,0,0,0,0,0,0,0,0,0,0,0,0,1,0,0,0,0,0,1,0,0,0,0,0,0,0,0,400,4,270,37,0,8.5,7,22,0,0,0,1400,1.7,55.6
0,0,0,0,0.808586763,0,0,0,0,0,0,0,0,86.1973381,0,0,0,0,0,0,0,0,0,0,12.99407513,0,0,0,0,0,0,0,0,0,0,0,0,0,0,0,0,0,0,0,0,0,0,0,0,0,0,0,0,0,0,0,0,0,0,0,0,0,0,0,0,0,0,0,0,0,0,0,0,1,0,0,0,0,0,1,0,0,0,0,0,0,0,0,400,4,270,37,0,8.5,7,22,0,0,0,1500,1.7,54.3
0,0,0,0,0.808586763,0,0,0,0,0,0,0,0,86.1973381,0,0,0,0,0,0,0,0,0,0,12.99407513,0,0,0,0,0,0,0,0,0,0,0,0,0,0,0,0,0,0,0,0,0,0,0,0,0,0,0,0,0,0,0,0,0,0,0,0,0,0,0,0,0,0,0,0,0,0,0,0,1,0,0,0,0,0,1,0,0,0,0,0,0,0,0,400,4,270,37,0,8.5,7,22,0,0,0,1600,1.7,53.6
0,0,0,0,0.808586763,0,0,0,0,0,0,0,0,86.1973381,0,0,0,0,0,0,0,0,0,0,12.99407513,0,0,0,0,0,0,0,0,0,0,0,0,0,0,0,0,0,0,0,0,0,0,0,0,0,0,0,0,0,0,0,0,0,0,0,0,0,0,0,0,0,0,0,0,0,0,0,0,1,0,0,0,0,0,1,0,0,0,0,0,0,0,0,400,4,270,37,0,8.5,7,22,0,0,0,1700,1.7,56.8
0,0,0,0,0.808586763,0,0,0,0,0,0,0,0,86.1973381,0,0,0,0,0,0,0,0,0,0,12.99407513,0,0,0,0,0,0,0,0,0,0,0,0,0,0,0,0,0,0,0,0,0,0,0,0,0,0,0,0,0,0,0,0,0,0,0,0,0,0,0,0,0,0,0,0,0,0,0,0,1,0,0,0,0,0,1,0,0,0,0,0,0,0,0,400,4,270,37,0,8.5,7,22,0,0,0,1790,1.7,57.5
0,0,0,0,0.808586763,0,0,0,0,0,0,0,0,86.1973381,0,0,0,0,0,0,0,0,0,0,12.99407513,0,0,0,0,0,0,0,0,0,0,0,0,0,0,0,0,0,0,0,0,0,0,0,0,0,0,0,0,0,0,0,0,0,0,0,0,0,0,0,0,0,0,0,0,0,0,0,0,1,0,0,0,0,0,1,0,0,0,0,0,0,0,0,400,4,270,37,0,8.5,7,22,0,0,0,1900,1.7,54.5
0,0,0,0,0.808586763,0,0,0,0,0,0,0,0,86.1973381,0,0,0,0,0,0,0,0,0,0,12.99407513,0,0,0,0,0,0,0,0,0,0,0,0,0,0,0,0,0,0,0,0,0,0,0,0,0,0,0,0,0,0,0,0,0,0,0,0,0,0,0,0,0,0,0,0,0,0,0,0,1,0,0,0,0,0,1,0,0,0,0,0,0,0,0,400,4,270,37,0,8.5,7,22,0,0,0,2000,1.7,54
0,0,0,0,0.808586763,0,0,0,0,0,0,0,0,86.1973381,0,0,0,0,0,0,0,0,0,0,12.99407513,0,0,0,0,0,0,0,0,0,0,0,0,0,0,0,0,0,0,0,0,0,0,0,0,0,0,0,0,0,0,0,0,0,0,0,0,0,0,0,0,0,0,0,0,0,0,0,0,1,0,0,0,0,0,1,0,0,0,0,0,0,0,0,400,4,270,37,0,8.5,7,22,0,0,0,2200,1.7,53.5
0,0,0,0,0.808586763,0,0,0,0,0,0,0,0,86.1973381,0,0,0,0,0,0,0,0,0,0,12.99407513,0,0,0,0,0,0,0,0,0,0,0,0,0,0,0,0,0,0,0,0,0,0,0,0,0,0,0,0,0,0,0,0,0,0,0,0,0,0,0,0,0,0,0,0,0,0,0,0,1,0,0,0,0,0,1,0,0,0,0,0,0,0,0,400,4,270,37,0,8.5,7,22,0,0,0,2300,1.7,57.5
0,0,0,0,0.808586763,0,0,0,0,0,0,0,0,86.1973381,0,0,0,0,0,0,0,0,0,0,12.99407513,0,0,0,0,0,0,0,0,0,0,0,0,0,0,0,0,0,0,0,0,0,0,0,0,0,0,0,0,0,0,0,0,0,0,0,0,0,0,0,0,0,0,0,0,0,0,0,0,1,0,0,0,0,0,1,0,0,0,0,0,0,0,0,400,4,270,37,0,8.5,7,22,0,0,0,2400,1.7,54
0,0,0,0,0.808586763,0,0,0,0,0,0,0,0,86.1973381,0,0,0,0,0,0,0,0,0,0,12.99407513,0,0,0,0,0,0,0,0,0,0,0,0,0,0,0,0,0,0,0,0,0,0,0,0,0,0,0,0,0,0,0,0,0,0,0,0,0,0,0,0,0,0,0,0,0,0,0,0,1,0,0,0,0,0,1,0,0,0,0,0,0,0,0,400,4,270,37,0,8.5,7,22,0,0,0,2500,1.7,55.5
0,0,0,0,0.808586763,0,0,0,0,0,0,0,0,86.1973381,0,0,0,0,0,0,0,0,0,0,12.99407513,0,0,0,0,0,0,0,0,0,0,0,0,0,0,0,0,0,0,0,0,0,0,0,0,0,0,0,0,0,0,0,0,0,0,0,0,0,0,0,0,0,0,0,0,0,0,0,0,1,0,0,0,0,0,1,0,0,0,0,0,0,0,0,400,4,270,37,0,8.5,7,22,0,0,0,2700,1.7,55
0,0,0,0,0.883295878,0,0,0,0,0,0,0,0,99.11670412,0,0,0,0,0,0,0,0,0,0,0,0,0,0,0,0,0,0,0,0,0,0,0,0,0,0,0,0,0,0,0,0,0,0,0,0,0,0,0,0,0,0,0,0,0,0,0,0,0,0,0,0,0,0,0,0,0,0,0,1,0,0,0,0,0,0,0,0,0,0,0,0,0,0,400,4,270,37,0,8.5,7,22,0,0,0,58.8,1.7,34.6
0,0,0,0,0.883295878,0,0,0,0,0,0,0,0,99.11670412,0,0,0,0,0,0,0,0,0,0,0,0,0,0,0,0,0,0,0,0,0,0,0,0,0,0,0,0,0,0,0,0,0,0,0,0,0,0,0,0,0,0,0,0,0,0,0,0,0,0,0,0,0,0,0,0,0,0,0,1,0,0,0,0,0,0,0,0,0,0,0,0,0,0,400,4,270,37,0,8.5,7,22,0,0,0,118,1.7,32.9
0,0,0,0,0.883295878,0,0,0,0,0,0,0,0,99.11670412,0,0,0,0,0,0,0,0,0,0,0,0,0,0,0,0,0,0,0,0,0,0,0,0,0,0,0,0,0,0,0,0,0,0,0,0,0,0,0,0,0,0,0,0,0,0,0,0,0,0,0,0,0,0,0,0,0,0,0,1,0,0,0,0,0,0,0,0,0,0,0,0,0,0,400,4,270,37,0,8.5,7,22,0,0,0,176,1.7,31.2
0,0,0,0,0.883295878,0,0,0,0,0,0,0,0,99.11670412,0,0,0,0,0,0,0,0,0,0,0,0,0,0,0,0,0,0,0,0,0,0,0,0,0,0,0,0,0,0,0,0,0,0,0,0,0,0,0,0,0,0,0,0,0,0,0,0,0,0,0,0,0,0,0,0,0,0,0,1,0,0,0,0,0,0,0,0,0,0,0,0,0,0,400,4,270,37,0,8.5,7,22,0,0,0,235,1.7,28.9
0,0,0,0,0.883295878,0,0,0,0,0,0,0,0,99.11670412,0,0,0,0,0,0,0,0,0,0,0,0,0,0,0,0,0,0,0,0,0,0,0,0,0,0,0,0,0,0,0,0,0,0,0,0,0,0,0,0,0,0,0,0,0,0,0,0,0,0,0,0,0,0,0,0,0,0,0,1,0,0,0,0,0,0,0,0,0,0,0,0,0,0,400,4,270,37,0,8.5,7,22,0,0,0,294,1.7,29.7
0,0,0,0,0.883295878,0,0,0,0,0,0,0,0,99.11670412,0,0,0,0,0,0,0,0,0,0,0,0,0,0,0,0,0,0,0,0,0,0,0,0,0,0,0,0,0,0,0,0,0,0,0,0,0,0,0,0,0,0,0,0,0,0,0,0,0,0,0,0,0,0,0,0,0,0,0,1,0,0,0,0,0,0,0,0,0,0,0,0,0,0,400,4,270,37,0,8.5,7,22,0,0,0,369,1.7,28.9
0,0,0,0,0.883295878,0,0,0,0,0,0,0,0,99.11670412,0,0,0,0,0,0,0,0,0,0,0,0,0,0,0,0,0,0,0,0,0,0,0,0,0,0,0,0,0,0,0,0,0,0,0,0,0,0,0,0,0,0,0,0,0,0,0,0,0,0,0,0,0,0,0,0,0,0,0,1,0,0,0,0,0,0,0,0,0,0,0,0,0,0,400,4,270,37,0,8.5,7,22,0,0,0,417,1.7,31.4
0,0,0,0,0.883295878,0,0,0,0,0,0,0,0,99.11670412,0,0,0,0,0,0,0,0,0,0,0,0,0,0,0,0,0,0,0,0,0,0,0,0,0,0,0,0,0,0,0,0,0,0,0,0,0,0,0,0,0,0,0,0,0,0,0,0,0,0,0,0,0,0,0,0,0,0,0,1,0,0,0,0,0,0,0,0,0,0,0,0,0,0,400,4,270,37,0,8.5,7,22,0,0,0,476,1.7,32.1
0,0,0,0,0.883295878,0,0,0,0,0,0,0,0,99.11670412,0,0,0,0,0,0,0,0,0,0,0,0,0,0,0,0,0,0,0,0,0,0,0,0,0,0,0,0,0,0,0,0,0,0,0,0,0,0,0,0,0,0,0,0,0,0,0,0,0,0,0,0,0,0,0,0,0,0,0,1,0,0,0,0,0,0,0,0,0,0,0,0,0,0,400,4,270,37,0,8.5,7,22,0,0,0,529,1.7,29.4
0,0,0,0,0.883295878,0,0,0,0,0,0,0,0,99.11670412,0,0,0,0,0,0,0,0,0,0,0,0,0,0,0,0,0,0,0,0,0,0,0,0,0,0,0,0,0,0,0,0,0,0,0,0,0,0,0,0,0,0,0,0,0,0,0,0,0,0,0,0,0,0,0,0,0,0,0,1,0,0,0,0,0,0,0,0,0,0,0,0,0,0,400,4,270,37,0,8.5,7,22,0,0,0,695,1.7,30.6
0,0,0,0,0.883295878,0,0,0,0,0,0,0,0,99.11670412,0,0,0,0,0,0,0,0,0,0,0,0,0,0,0,0,0,0,0,0,0,0,0,0,0,0,0,0,0,0,0,0,0,0,0,0,0,0,0,0,0,0,0,0,0,0,0,0,0,0,0,0,0,0,0,0,0,0,0,1,0,0,0,0,0,0,0,0,0,0,0,0,0,0,400,4,270,37,0,8.5,7,22,0,0,0,802,1.7,30.1
0,0,0,0,0.883295878,0,0,0,0,0,0,0,0,99.11670412,0,0,0,0,0,0,0,0,0,0,0,0,0,0,0,0,0,0,0,0,0,0,0,0,0,0,0,0,0,0,0,0,0,0,0,0,0,0,0,0,0,0,0,0,0,0,0,0,0,0,0,0,0,0,0,0,0,0,0,1,0,0,0,0,0,0,0,0,0,0,0,0,0,0,400,4,270,37,0,8.5,7,22,0,0,0,898,1.7,30.1
0,0,0,0,0.883295878,0,0,0,0,0,0,0,0,99.11670412,0,0,0,0,0,0,0,0,0,0,0,0,0,0,0,0,0,0,0,0,0,0,0,0,0,0,0,0,0,0,0,0,0,0,0,0,0,0,0,0,0,0,0,0,0,0,0,0,0,0,0,0,0,0,0,0,0,0,0,1,0,0,0,0,0,0,0,0,0,0,0,0,0,0,400,4,270,37,0,8.5,7,22,0,0,0,1000,1.7,24.2
0,0,0,0,0.883295878,0,0,0,0,0,0,0,0,99.11670412,0,0,0,0,0,0,0,0,0,0,0,0,0,0,0,0,0,0,0,0,0,0,0,0,0,0,0,0,0,0,0,0,0,0,0,0,0,0,0,0,0,0,0,0,0,0,0,0,0,0,0,0,0,0,0,0,0,0,0,1,0,0,0,0,0,0,0,0,0,0,0,0,0,0,400,4,270,37,0,8.5,7,22,0,0,0,1100,1.7,29.9
0,0,0,0,0.883295878,0,0,0,0,0,0,0,0,99.11670412,0,0,0,0,0,0,0,0,0,0,0,0,0,0,0,0,0,0,0,0,0,0,0,0,0,0,0,0,0,0,0,0,0,0,0,0,0,0,0,0,0,0,0,0,0,0,0,0,0,0,0,0,0,0,0,0,0,0,0,1,0,0,0,0,0,0,0,0,0,0,0,0,0,0,400,4,270,37,0,8.5,7,22,0,0,0,1200,1.7,30.3
0,0,0,0,0.883295878,0,0,0,0,0,0,0,0,99.11670412,0,0,0,0,0,0,0,0,0,0,0,0,0,0,0,0,0,0,0,0,0,0,0,0,0,0,0,0,0,0,0,0,0,0,0,0,0,0,0,0,0,0,0,0,0,0,0,0,0,0,0,0,0,0,0,0,0,0,0,1,0,0,0,0,0,0,0,0,0,0,0,0,0,0,400,4,270,37,0,8.5,7,22,0,0,0,1300,1.7,28.6
0,0,0,0,0.883295878,0,0,0,0,0,0,0,0,99.11670412,0,0,0,0,0,0,0,0,0,0,0,0,0,0,0,0,0,0,0,0,0,0,0,0,0,0,0,0,0,0,0,0,0,0,0,0,0,0,0,0,0,0,0,0,0,0,0,0,0,0,0,0,0,0,0,0,0,0,0,1,0,0,0,0,0,0,0,0,0,0,0,0,0,0,400,4,270,37,0,8.5,7,22,0,0,0,1400,1.7,30.1
0,0,0,0,0.883295878,0,0,0,0,0,0,0,0,99.11670412,0,0,0,0,0,0,0,0,0,0,0,0,0,0,0,0,0,0,0,0,0,0,0,0,0,0,0,0,0,0,0,0,0,0,0,0,0,0,0,0,0,0,0,0,0,0,0,0,0,0,0,0,0,0,0,0,0,0,0,1,0,0,0,0,0,0,0,0,0,0,0,0,0,0,400,4,270,37,0,8.5,7,22,0,0,0,1500,1.7,30.1
0,0,0,0,0.883295878,0,0,0,0,0,0,0,0,99.11670412,0,0,0,0,0,0,0,0,0,0,0,0,0,0,0,0,0,0,0,0,0,0,0,0,0,0,0,0,0,0,0,0,0,0,0,0,0,0,0,0,0,0,0,0,0,0,0,0,0,0,0,0,0,0,0,0,0,0,0,1,0,0,0,0,0,0,0,0,0,0,0,0,0,0,400,4,270,37,0,8.5,7,22,0,0,0,1600,1.7,28.1
0,0,0,0,0.883295878,0,0,0,0,0,0,0,0,99.11670412,0,0,0,0,0,0,0,0,0,0,0,0,0,0,0,0,0,0,0,0,0,0,0,0,0,0,0,0,0,0,0,0,0,0,0,0,0,0,0,0,0,0,0,0,0,0,0,0,0,0,0,0,0,0,0,0,0,0,0,1,0,0,0,0,0,0,0,0,0,0,0,0,0,0,400,4,270,37,0,8.5,7,22,0,0,0,1700,1.7,29.1
0,0,0,0,0.883295878,0,0,0,0,0,0,0,0,99.11670412,0,0,0,0,0,0,0,0,0,0,0,0,0,0,0,0,0,0,0,0,0,0,0,0,0,0,0,0,0,0,0,0,0,0,0,0,0,0,0,0,0,0,0,0,0,0,0,0,0,0,0,0,0,0,0,0,0,0,0,1,0,0,0,0,0,0,0,0,0,0,0,0,0,0,400,4,270,37,0,8.5,7,22,0,0,0,1800,1.7,28.1
0,0,0,0,0.883295878,0,0,0,0,0,0,0,0,99.11670412,0,0,0,0,0,0,0,0,0,0,0,0,0,0,0,0,0,0,0,0,0,0,0,0,0,0,0,0,0,0,0,0,0,0,0,0,0,0,0,0,0,0,0,0,0,0,0,0,0,0,0,0,0,0,0,0,0,0,0,1,0,0,0,0,0,0,0,0,0,0,0,0,0,0,400,4,270,37,0,8.5,7,22,0,0,0,1900,1.7,28.3
0,0,0,0,0.441387779,0,0,0,0,0,0,0,0,99.55861222,0,0,0,0,0,0,0,0,0,0,0,0,0,0,0,0,0,0,0,0,0,0,0,0,0,0,0,0,0,0,0,0,0,0,0,0,0,0,0,0,0,0,0,0,0,0,0,0,0,0,0,0,0,0,0,0,0,0,0,1,0,0,0,0,0,0,0,0,0,0,0,0,0,0,500,3,200,0,0,0,4.2,29.3,0,0,0,60,2.4,7.37
0,0,0,0,0.441387779,0,0,0,0,0,0,0,0,99.55861222,0,0,0,0,0,0,0,0,0,0,0,0,0,0,0,0,0,0,0,0,0,0,0,0,0,0,0,0,0,0,0,0,0,0,0,0,0,0,0,0,0,0,0,0,0,0,0,0,0,0,0,0,0,0,0,0,0,0,0,1,0,0,0,0,0,0,0,0,0,0,0,0,0,0,500,3,225,0,0,0,4.2,29.3,0,0,0,60,2.4,18.4
0,0,0,0,0.441387779,0,0,0,0,0,0,0,0,99.55861222,0,0,0,0,0,0,0,0,0,0,0,0,0,0,0,0,0,0,0,0,0,0,0,0,0,0,0,0,0,0,0,0,0,0,0,0,0,0,0,0,0,0,0,0,0,0,0,0,0,0,0,0,0,0,0,0,0,0,0,1,0,0,0,0,0,0,0,0,0,0,0,0,0,0,500,3,250,0,0,0,4.2,29.3,0,0,0,60,2.4,42.3
0,0,0,0,0.441387779,0,0,0,0,0,0,0,0,99.55861222,0,0,0,0,0,0,0,0,0,0,0,0,0,0,0,0,0,0,0,0,0,0,0,0,0,0,0,0,0,0,0,0,0,0,0,0,0,0,0,0,0,0,0,0,0,0,0,0,0,0,0,0,0,0,0,0,0,0,0,1,0,0,0,0,0,0,0,0,0,0,0,0,0,0,500,3,275,0,0,0,4.2,29.3,0,0,0,60,2.4,70
0,0,0,0,0.441387779,0,0,0,0,0,0,0,0,99.55861222,0,0,0,0,0,0,0,0,0,0,0,0,0,0,0,0,0,0,0,0,0,0,0,0,0,0,0,0,0,0,0,0,0,0,0,0,0,0,0,0,0,0,0,0,0,0,0,0,0,0,0,0,0,0,0,0,0,0,0,1,0,0,0,0,0,0,0,0,0,0,0,0,0,0,500,3,300,0,0,0,4.2,29.3,0,0,0,60,2.4,83.8
0,0,0,0,0.441387779,0,0,0,0,0,0,0,0,99.55861222,0,0,0,0,0,0,0,0,0,0,0,0,0,0,0,0,0,0,0,0,0,0,0,0,0,0,0,0,0,0,0,0,0,0,0,0,0,0,0,0,0,0,0,0,0,0,0,0,0,0,0,0,0,0,0,0,0,0,0,1,0,0,0,0,0,0,0,0,0,0,0,0,0,0,500,3,330,0,0,0,4.2,29.3,0,0,0,60,2.4,89.2
0,0,0,0,0.205300139,0,0,0,0,0,0,99.79469986,0,0,0,0,0,0,0,0,0,0,0,0,0,0,0,0,0,0,0,0,0,0,0,0,0,0,0,0,0,0,0,0,0,0,0,0,0,0,0,0,0,0,0,0,0,0,0,0,0,0,0,0,0,0,0,0,0,0,0,0,0,1,0,0,0,0,0,0,0,0,0,0,0,0,0,0,500,3,200,0,0,0,4.2,29.3,0,0,0,60,2.4,20.1
