Repository: NathanSathishKumar/MLcAT_PediA

Welocme to the club Catlys!
Here, We provided the datasets of our work to invoke, rproduce and research.

File: WGSR_Conventional_Dataset.csv (part 23 of 27)
Ru,Rh,Ir,Cu,Pt,Au,Pd,Al2O3,G - Al2O3,Al2O4,MgO,TiO2,ZEO,CeO2,MnO,Y2O3,ZrO2,HAP,ACC,Tb4O7,HfO2,La2O3,Co3O4,ThO2,SiO2,Fe2O3,Fe2O4,Fe3O4,Sm2O3,Gd2O3,Yb2O3,CaO,NiO,Cr2O3,Ho2O3,BaO,Na2O,Nd2O3,Tm2O3,Er2O3,CuO,Mn2O3,Mo2C,Cs2O,YSZ,Li,Ce,Co,Mg,Fe,Mn,Zr,K,Ni,Ca,Cs,V,Rb,Y,Na,La,Gd,Yb,Zn,Re,Sr,Ba,Nd,Nb,A - MoC,Al,Si,Cr,IWI,SI,SGP,CP,HDP,WI,CI,UGC,SCT,FSP,ME,DP,SGC,LPRD,IWCI,Calc T (oC),Calc T. (hr),Temperature (C),H2 vol.%,O2 vol.%,CO2 vol.%,CO vol.%,H2O vol.%,CH4 vol.%,He vol.%,N2 vol.%,TOS (min),W/F (mg.min/ml),CO_Conversion
0,0,0,0,0.205300139,0,0,0,0,0,0,99.79469986,0,0,0,0,0,0,0,0,0,0,0,0,0,0,0,0,0,0,0,0,0,0,0,0,0,0,0,0,0,0,0,0,0,0,0,0,0,0,0,0,0,0,0,0,0,0,0,0,0,0,0,0,0,0,0,0,0,0,0,0,0,1,0,0,0,0,0,0,0,0,0,0,0,0,0,0,500,3,225,0,0,0,4.2,29.3,0,0,0,60,2.4,42.5
0,0,0,0,0.205300139,0,0,0,0,0,0,99.79469986,0,0,0,0,0,0,0,0,0,0,0,0,0,0,0,0,0,0,0,0,0,0,0,0,0,0,0,0,0,0,0,0,0,0,0,0,0,0,0,0,0,0,0,0,0,0,0,0,0,0,0,0,0,0,0,0,0,0,0,0,0,1,0,0,0,0,0,0,0,0,0,0,0,0,0,0,500,3,250,0,0,0,4.2,29.3,0,0,0,60,2.4,60.9
0,0,0,0,0.205300139,0,0,0,0,0,0,99.79469986,0,0,0,0,0,0,0,0,0,0,0,0,0,0,0,0,0,0,0,0,0,0,0,0,0,0,0,0,0,0,0,0,0,0,0,0,0,0,0,0,0,0,0,0,0,0,0,0,0,0,0,0,0,0,0,0,0,0,0,0,0,1,0,0,0,0,0,0,0,0,0,0,0,0,0,0,500,3,275,0,0,0,4.2,29.3,0,0,0,60,2.4,77.6
0,0,0,0,0.205300139,0,0,0,0,0,0,99.79469986,0,0,0,0,0,0,0,0,0,0,0,0,0,0,0,0,0,0,0,0,0,0,0,0,0,0,0,0,0,0,0,0,0,0,0,0,0,0,0,0,0,0,0,0,0,0,0,0,0,0,0,0,0,0,0,0,0,0,0,0,0,1,0,0,0,0,0,0,0,0,0,0,0,0,0,0,500,3,300,0,0,0,4.2,29.3,0,0,0,60,2.4,80.1
0,0,0,0,0.205300139,0,0,0,0,0,0,99.79469986,0,0,0,0,0,0,0,0,0,0,0,0,0,0,0,0,0,0,0,0,0,0,0,0,0,0,0,0,0,0,0,0,0,0,0,0,0,0,0,0,0,0,0,0,0,0,0,0,0,0,0,0,0,0,0,0,0,0,0,0,0,1,0,0,0,0,0,0,0,0,0,0,0,0,0,0,500,3,330,0,0,0,4.2,29.3,0,0,0,60,2.4,71.3
0,0,0,0,0.221862714,0,0,0,0,0,0,92.79366768,0,6.98446961,0,0,0,0,0,0,0,0,0,0,0,0,0,0,0,0,0,0,0,0,0,0,0,0,0,0,0,0,0,0,0,0,0,0,0,0,0,0,0,0,0,0,0,0,0,0,0,0,0,0,0,0,0,0,0,0,0,0,0,1,0,0,0,0,0,0,0,0,0,0,0,0,0,0,500,3,200,0,0,0,4.2,29.3,0,0,0,60,2.4,13.3
0,0,0,0,0.221862714,0,0,0,0,0,0,92.79366768,0,6.98446961,0,0,0,0,0,0,0,0,0,0,0,0,0,0,0,0,0,0,0,0,0,0,0,0,0,0,0,0,0,0,0,0,0,0,0,0,0,0,0,0,0,0,0,0,0,0,0,0,0,0,0,0,0,0,0,0,0,0,0,1,0,0,0,0,0,0,0,0,0,0,0,0,0,0,500,3,225,0,0,0,4.2,29.3,0,0,0,60,2.4,27.8
0,0,0,0,0.221862714,0,0,0,0,0,0,92.79366768,0,6.98446961,0,0,0,0,0,0,0,0,0,0,0,0,0,0,0,0,0,0,0,0,0,0,0,0,0,0,0,0,0,0,0,0,0,0,0,0,0,0,0,0,0,0,0,0,0,0,0,0,0,0,0,0,0,0,0,0,0,0,0,1,0,0,0,0,0,0,0,0,0,0,0,0,0,0,500,3,250,0,0,0,4.2,29.3,0,0,0,60,2.4,55.5
0,0,0,0,0.221862714,0,0,0,0,0,0,92.79366768,0,6.98446961,0,0,0,0,0,0,0,0,0,0,0,0,0,0,0,0,0,0,0,0,0,0,0,0,0,0,0,0,0,0,0,0,0,0,0,0,0,0,0,0,0,0,0,0,0,0,0,0,0,0,0,0,0,0,0,0,0,0,0,1,0,0,0,0,0,0,0,0,0,0,0,0,0,0,500,3,275,0,0,0,4.2,29.3,0,0,0,60,2.4,74.9
0,0,0,0,0.221862714,0,0,0,0,0,0,92.79366768,0,6.98446961,0,0,0,0,0,0,0,0,0,0,0,0,0,0,0,0,0,0,0,0,0,0,0,0,0,0,0,0,0,0,0,0,0,0,0,0,0,0,0,0,0,0,0,0,0,0,0,0,0,0,0,0,0,0,0,0,0,0,0,1,0,0,0,0,0,0,0,0,0,0,0,0,0,0,500,3,300,0,0,0,4.2,29.3,0,0,0,60,2.4,90.4
0,0,0,0,0.221862714,0,0,0,0,0,0,92.79366768,0,6.98446961,0,0,0,0,0,0,0,0,0,0,0,0,0,0,0,0,0,0,0,0,0,0,0,0,0,0,0,0,0,0,0,0,0,0,0,0,0,0,0,0,0,0,0,0,0,0,0,0,0,0,0,0,0,0,0,0,0,0,0,1,0,0,0,0,0,0,0,0,0,0,0,0,0,0,500,3,330,0,0,0,4.2,29.3,0,0,0,60,2.4,91.9
0,0,0,0,0.144239155,0,0,0,0,0,0,0,0,0,0,0,0,0,0,0,0,0,0,0,0,0,0,0,0,0,0,99.85576085,0,0,0,0,0,0,0,0,0,0,0,0,0,0,0,0,0,0,0,0,0,0,0,0,0,0,0,0,0,0,0,0,0,0,0,0,0,0,0,0,0,1,0,0,0,0,0,0,0,0,0,0,0,0,0,0,400,4,225,29.9,0,0,3,26.1,0,0,0,60,0.7,0.608
0,0,0,0,0.144239155,0,0,0,0,0,0,0,0,0,0,0,0,0,0,0,0,0,0,0,0,0,0,0,0,0,0,99.85576085,0,0,0,0,0,0,0,0,0,0,0,0,0,0,0,0,0,0,0,0,0,0,0,0,0,0,0,0,0,0,0,0,0,0,0,0,0,0,0,0,0,1,0,0,0,0,0,0,0,0,0,0,0,0,0,0,400,4,250,29.9,0,0,3,26.1,0,0,0,60,0.7,3.15
0,0,0,0,0.144239155,0,0,0,0,0,0,0,0,0,0,0,0,0,0,0,0,0,0,0,0,0,0,0,0,0,0,99.85576085,0,0,0,0,0,0,0,0,0,0,0,0,0,0,0,0,0,0,0,0,0,0,0,0,0,0,0,0,0,0,0,0,0,0,0,0,0,0,0,0,0,1,0,0,0,0,0,0,0,0,0,0,0,0,0,0,400,4,275,29.9,0,0,3,26.1,0,0,0,60,0.7,8.32
0,0,0,0,0.144239155,0,0,0,0,0,0,0,0,0,0,0,0,0,0,0,0,0,0,0,0,0,0,0,0,0,0,99.85576085,0,0,0,0,0,0,0,0,0,0,0,0,0,0,0,0,0,0,0,0,0,0,0,0,0,0,0,0,0,0,0,0,0,0,0,0,0,0,0,0,0,1,0,0,0,0,0,0,0,0,0,0,0,0,0,0,400,4,300,29.9,0,0,3,26.1,0,0,0,60,0.7,16.1
0,0,0,0,0.441387779,0,0,0,0,0,0,0,0,99.55861222,0,0,0,0,0,0,0,0,0,0,0,0,0,0,0,0,0,0,0,0,0,0,0,0,0,0,0,0,0,0,0,0,0,0,0,0,0,0,0,0,0,0,0,0,0,0,0,0,0,0,0,0,0,0,0,0,0,0,0,1,0,0,0,0,0,0,0,0,0,0,0,0,0,0,400,4,200,29.9,0,0,3,26.1,0,0,0,60,0.7,2.18
0,0,0,0,0.441387779,0,0,0,0,0,0,0,0,99.55861222,0,0,0,0,0,0,0,0,0,0,0,0,0,0,0,0,0,0,0,0,0,0,0,0,0,0,0,0,0,0,0,0,0,0,0,0,0,0,0,0,0,0,0,0,0,0,0,0,0,0,0,0,0,0,0,0,0,0,0,1,0,0,0,0,0,0,0,0,0,0,0,0,0,0,400,4,225,29.9,0,0,3,26.1,0,0,0,60,0.7,5.85
0,0,0,0,0.441387779,0,0,0,0,0,0,0,0,99.55861222,0,0,0,0,0,0,0,0,0,0,0,0,0,0,0,0,0,0,0,0,0,0,0,0,0,0,0,0,0,0,0,0,0,0,0,0,0,0,0,0,0,0,0,0,0,0,0,0,0,0,0,0,0,0,0,0,0,0,0,1,0,0,0,0,0,0,0,0,0,0,0,0,0,0,400,4,250,29.9,0,0,3,26.1,0,0,0,60,0.7,11.8
0,0,0,0,0.441387779,0,0,0,0,0,0,0,0,99.55861222,0,0,0,0,0,0,0,0,0,0,0,0,0,0,0,0,0,0,0,0,0,0,0,0,0,0,0,0,0,0,0,0,0,0,0,0,0,0,0,0,0,0,0,0,0,0,0,0,0,0,0,0,0,0,0,0,0,0,0,1,0,0,0,0,0,0,0,0,0,0,0,0,0,0,400,4,275,29.9,0,0,3,26.1,0,0,0,60,0.7,22.9
0,0,0,0,0.441387779,0,0,0,0,0,0,0,0,99.55861222,0,0,0,0,0,0,0,0,0,0,0,0,0,0,0,0,0,0,0,0,0,0,0,0,0,0,0,0,0,0,0,0,0,0,0,0,0,0,0,0,0,0,0,0,0,0,0,0,0,0,0,0,0,0,0,0,0,0,0,1,0,0,0,0,0,0,0,0,0,0,0,0,0,0,400,4,300,29.9,0,0,3,26.1,0,0,0,60,0.7,42.7
0,0,0,0,0.411752522,0,0,0,0,0,0,0,0,89.62942273,0,0,0,0,0,0,0,0,0,0,0,0,0,0,0,0,0,9.958824748,0,0,0,0,0,0,0,0,0,0,0,0,0,0,0,0,0,0,0,0,0,0,0,0,0,0,0,0,0,0,0,0,0,0,0,0,0,0,0,0,0,1,0,0,0,0,0,0,0,0,0,0,0,0,0,0,400,4,200,29.9,0,0,3,26.1,0,0,0,60,0.7,4.06
0,0,0,0,0.411752522,0,0,0,0,0,0,0,0,89.62942273,0,0,0,0,0,0,0,0,0,0,0,0,0,0,0,0,0,9.958824748,0,0,0,0,0,0,0,0,0,0,0,0,0,0,0,0,0,0,0,0,0,0,0,0,0,0,0,0,0,0,0,0,0,0,0,0,0,0,0,0,0,1,0,0,0,0,0,0,0,0,0,0,0,0,0,0,400,4,225,29.9,0,0,3,26.1,0,0,0,60,0.7,5.85
0,0,0,0,0.411752522,0,0,0,0,0,0,0,0,89.62942273,0,0,0,0,0,0,0,0,0,0,0,0,0,0,0,0,0,9.958824748,0,0,0,0,0,0,0,0,0,0,0,0,0,0,0,0,0,0,0,0,0,0,0,0,0,0,0,0,0,0,0,0,0,0,0,0,0,0,0,0,0,1,0,0,0,0,0,0,0,0,0,0,0,0,0,0,400,4,250,29.9,0,0,3,26.1,0,0,0,60,0.7,15.1
0,0,0,0,0.411752522,0,0,0,0,0,0,0,0,89.62942273,0,0,0,0,0,0,0,0,0,0,0,0,0,0,0,0,0,9.958824748,0,0,0,0,0,0,0,0,0,0,0,0,0,0,0,0,0,0,0,0,0,0,0,0,0,0,0,0,0,0,0,0,0,0,0,0,0,0,0,0,0,1,0,0,0,0,0,0,0,0,0,0,0,0,0,0,400,4,275,29.9,0,0,3,26.1,0,0,0,60,0.7,27
0,0,0,0,0.411752522,0,0,0,0,0,0,0,0,89.62942273,0,0,0,0,0,0,0,0,0,0,0,0,0,0,0,0,0,9.958824748,0,0,0,0,0,0,0,0,0,0,0,0,0,0,0,0,0,0,0,0,0,0,0,0,0,0,0,0,0,0,0,0,0,0,0,0,0,0,0,0,0,1,0,0,0,0,0,0,0,0,0,0,0,0,0,0,400,4,300,29.9,0,0,3,26.1,0,0,0,60,0.7,49.4
0,0,0,0,0.367266543,0,0,0,0,0,0,0,0,74.72455009,0,0,0,0,0,0,0,0,0,0,0,0,0,0,0,0,0,24.90818336,0,0,0,0,0,0,0,0,0,0,0,0,0,0,0,0,0,0,0,0,0,0,0,0,0,0,0,0,0,0,0,0,0,0,0,0,0,0,0,0,0,1,0,0,0,0,0,0,0,0,0,0,0,0,0,0,400,4,200,29.9,0,0,3,26.1,0,0,0,60,0.7,4.06
0,0,0,0,0.367266543,0,0,0,0,0,0,0,0,74.72455009,0,0,0,0,0,0,0,0,0,0,0,0,0,0,0,0,0,24.90818336,0,0,0,0,0,0,0,0,0,0,0,0,0,0,0,0,0,0,0,0,0,0,0,0,0,0,0,0,0,0,0,0,0,0,0,0,0,0,0,0,0,1,0,0,0,0,0,0,0,0,0,0,0,0,0,0,400,4,225,29.9,0,0,3,26.1,0,0,0,60,0.7,9.22
0,0,0,0,0.367266543,0,0,0,0,0,0,0,0,74.72455009,0,0,0,0,0,0,0,0,0,0,0,0,0,0,0,0,0,24.90818336,0,0,0,0,0,0,0,0,0,0,0,0,0,0,0,0,0,0,0,0,0,0,0,0,0,0,0,0,0,0,0,0,0,0,0,0,0,0,0,0,0,1,0,0,0,0,0,0,0,0,0,0,0,0,0,0,400,4,250,29.9,0,0,3,26.1,0,0,0,60,0.7,18.9
0,0,0,0,0.367266543,0,0,0,0,0,0,0,0,74.72455009,0,0,0,0,0,0,0,0,0,0,0,0,0,0,0,0,0,24.90818336,0,0,0,0,0,0,0,0,0,0,0,0,0,0,0,0,0,0,0,0,0,0,0,0,0,0,0,0,0,0,0,0,0,0,0,0,0,0,0,0,0,1,0,0,0,0,0,0,0,0,0,0,0,0,0,0,400,4,275,29.9,0,0,3,26.1,0,0,0,60,0.7,36.8
0,0,0,0,0.367266543,0,0,0,0,0,0,0,0,74.72455009,0,0,0,0,0,0,0,0,0,0,0,0,0,0,0,0,0,24.90818336,0,0,0,0,0,0,0,0,0,0,0,0,0,0,0,0,0,0,0,0,0,0,0,0,0,0,0,0,0,0,0,0,0,0,0,0,0,0,0,0,0,1,0,0,0,0,0,0,0,0,0,0,0,0,0,0,400,4,301,29.9,0,0,3,26.1,0,0,0,60,0.7,65.2
0,0,0,0,0.293034858,0,0,0,0,0,0,0,0,49.85348257,0,0,0,0,0,0,0,0,0,0,0,0,0,0,0,0,0,49.85348257,0,0,0,0,0,0,0,0,0,0,0,0,0,0,0,0,0,0,0,0,0,0,0,0,0,0,0,0,0,0,0,0,0,0,0,0,0,0,0,0,0,1,0,0,0,0,0,0,0,0,0,0,0,0,0,0,400,4,200,29.9,0,0,3,26.1,0,0,0,60,0.7,8.18
0,0,0,0,0.293034858,0,0,0,0,0,0,0,0,49.85348257,0,0,0,0,0,0,0,0,0,0,0,0,0,0,0,0,0,49.85348257,0,0,0,0,0,0,0,0,0,0,0,0,0,0,0,0,0,0,0,0,0,0,0,0,0,0,0,0,0,0,0,0,0,0,0,0,0,0,0,0,0,1,0,0,0,0,0,0,0,0,0,0,0,0,0,0,400,4,225,29.9,0,0,3,26.1,0,0,0,60,0.7,13
0,0,0,0,0.293034858,0,0,0,0,0,0,0,0,49.85348257,0,0,0,0,0,0,0,0,0,0,0,0,0,0,0,0,0,49.85348257,0,0,0,0,0,0,0,0,0,0,0,0,0,0,0,0,0,0,0,0,0,0,0,0,0,0,0,0,0,0,0,0,0,0,0,0,0,0,0,0,0,1,0,0,0,0,0,0,0,0,0,0,0,0,0,0,400,4,250,29.9,0,0,3,26.1,0,0,0,60,0.7,27.9
0,0,0,0,0.293034858,0,0,0,0,0,0,0,0,49.85348257,0,0,0,0,0,0,0,0,0,0,0,0,0,0,0,0,0,49.85348257,0,0,0,0,0,0,0,0,0,0,0,0,0,0,0,0,0,0,0,0,0,0,0,0,0,0,0,0,0,0,0,0,0,0,0,0,0,0,0,0,0,1,0,0,0,0,0,0,0,0,0,0,0,0,0,0,400,4,275,29.9,0,0,3,26.1,0,0,0,60,0.7,55.1
0,0,0,0,0.293034858,0,0,0,0,0,0,0,0,49.85348257,0,0,0,0,0,0,0,0,0,0,0,0,0,0,0,0,0,49.85348257,0,0,0,0,0,0,0,0,0,0,0,0,0,0,0,0,0,0,0,0,0,0,0,0,0,0,0,0,0,0,0,0,0,0,0,0,0,0,0,0,0,1,0,0,0,0,0,0,0,0,0,0,0,0,0,0,400,4,300,29.9,0,0,3,26.1,0,0,0,60,0.7,84.3
0,0,0,0,0.205300139,0,0,0,0,0,0,99.79469986,0,0,0,0,0,0,0,0,0,0,0,0,0,0,0,0,0,0,0,0,0,0,0,0,0,0,0,0,0,0,0,0,0,0,0,0,0,0,0,0,0,0,0,0,0,0,0,0,0,0,0,0,0,0,0,0,0,0,0,0,0,0,0,0,0,0,1,0,0,0,0,0,0,0,0,0,25,0,174,0,0,0,3,10,0,0,0,60,0.5,2.36
0,0,0,0,0.205300139,0,0,0,0,0,0,99.79469986,0,0,0,0,0,0,0,0,0,0,0,0,0,0,0,0,0,0,0,0,0,0,0,0,0,0,0,0,0,0,0,0,0,0,0,0,0,0,0,0,0,0,0,0,0,0,0,0,0,0,0,0,0,0,0,0,0,0,0,0,0,0,0,0,0,0,1,0,0,0,0,0,0,0,0,0,25,0,211,0,0,0,3,10,0,0,0,60,0.5,10.2
0,0,0,0,0.205300139,0,0,0,0,0,0,99.79469986,0,0,0,0,0,0,0,0,0,0,0,0,0,0,0,0,0,0,0,0,0,0,0,0,0,0,0,0,0,0,0,0,0,0,0,0,0,0,0,0,0,0,0,0,0,0,0,0,0,0,0,0,0,0,0,0,0,0,0,0,0,0,0,0,0,0,1,0,0,0,0,0,0,0,0,0,25,0,277,0,0,0,3,10,0,0,0,60,0.5,47.8
0,0,0,0,0.205300139,0,0,0,0,0,0,99.79469986,0,0,0,0,0,0,0,0,0,0,0,0,0,0,0,0,0,0,0,0,0,0,0,0,0,0,0,0,0,0,0,0,0,0,0,0,0,0,0,0,0,0,0,0,0,0,0,0,0,0,0,0,0,0,0,0,0,0,0,0,0,0,0,0,0,0,1,0,0,0,0,0,0,0,0,0,25,0,304,0,0,0,3,10,0,0,0,60,0.5,46.5
0,0,0,0,0.205300139,0,0,0,0,0,0,99.79469986,0,0,0,0,0,0,0,0,0,0,0,0,0,0,0,0,0,0,0,0,0,0,0,0,0,0,0,0,0,0,0,0,0,0,0,0,0,0,0,0,0,0,0,0,0,0,0,0,0,0,0,0,0,0,0,0,0,0,0,0,0,0,0,0,0,0,1,0,0,0,0,0,0,0,0,0,25,0,327,0,0,0,3,10,0,0,0,60,0.5,61.7
0,0,0,0,0.205300139,0,0,0,0,0,0,99.79469986,0,0,0,0,0,0,0,0,0,0,0,0,0,0,0,0,0,0,0,0,0,0,0,0,0,0,0,0,0,0,0,0,0,0,0,0,0,0,0,0,0,0,0,0,0,0,0,0,0,0,0,0,0,0,0,0,0,0,0,0,0,0,0,0,0,0,1,0,0,0,0,0,0,0,0,0,25,0,354,0,0,0,3,10,0,0,0,60,0.5,81.4
0,0,0,0,0.205300139,0,0,0,0,0,0,99.79469986,0,0,0,0,0,0,0,0,0,0,0,0,0,0,0,0,0,0,0,0,0,0,0,0,0,0,0,0,0,0,0,0,0,0,0,0,0,0,0,0,0,0,0,0,0,0,0,0,0,0,0,0,0,0,0,0,0,0,0,0,0,0,0,0,0,0,1,0,0,0,0,0,0,0,0,0,25,0,385,0,0,0,3,10,0,0,0,60,0.5,94.8
0,0,0,0,0.205300139,0,0,0,0,0,0,99.79469986,0,0,0,0,0,0,0,0,0,0,0,0,0,0,0,0,0,0,0,0,0,0,0,0,0,0,0,0,0,0,0,0,0,0,0,0,0,0,0,0,0,0,0,0,0,0,0,0,0,0,0,0,0,0,0,0,0,0,0,0,0,0,0,0,0,0,1,0,0,0,0,0,0,0,0,0,25,0,449,0,0,0,3,10,0,0,0,60,0.5,95.8
0,0,0,0,0.199803031,0,0,0,0,0,0,95.95127294,0,0,0,0,0,0,0,0,0,0,0,0,0,0,0,0,0,0,0,0,0,0,0,0,0,0,0,0,0,0,0,0,0,0,0,0,3.848924033,0,0,0,0,0,0,0,0,0,0,0,0,0,0,0,0,0,0,0,0,0,0,0,0,0,0,0,0,0,1,0,0,0,0,0,0,0,0,0,25,0,189,0,0,0,3,10,0,0,0,60,0.5,2.89
0,0,0,0,0.199803031,0,0,0,0,0,0,95.95127294,0,0,0,0,0,0,0,0,0,0,0,0,0,0,0,0,0,0,0,0,0,0,0,0,0,0,0,0,0,0,0,0,0,0,0,0,3.848924033,0,0,0,0,0,0,0,0,0,0,0,0,0,0,0,0,0,0,0,0,0,0,0,0,0,0,0,0,0,1,0,0,0,0,0,0,0,0,0,25,0,202,0,0,0,3,10,0,0,0,60,0.5,4.46
0,0,0,0,0.199803031,0,0,0,0,0,0,95.95127294,0,0,0,0,0,0,0,0,0,0,0,0,0,0,0,0,0,0,0,0,0,0,0,0,0,0,0,0,0,0,0,0,0,0,0,0,3.848924033,0,0,0,0,0,0,0,0,0,0,0,0,0,0,0,0,0,0,0,0,0,0,0,0,0,0,0,0,0,1,0,0,0,0,0,0,0,0,0,25,0,211,0,0,0,3,10,0,0,0,60,0.5,6.04
0,0,0,0,0.199803031,0,0,0,0,0,0,95.95127294,0,0,0,0,0,0,0,0,0,0,0,0,0,0,0,0,0,0,0,0,0,0,0,0,0,0,0,0,0,0,0,0,0,0,0,0,3.848924033,0,0,0,0,0,0,0,0,0,0,0,0,0,0,0,0,0,0,0,0,0,0,0,0,0,0,0,0,0,1,0,0,0,0,0,0,0,0,0,25,0,223,0,0,0,3,10,0,0,0,60,0.5,9.19
0,0,0,0,0.199803031,0,0,0,0,0,0,95.95127294,0,0,0,0,0,0,0,0,0,0,0,0,0,0,0,0,0,0,0,0,0,0,0,0,0,0,0,0,0,0,0,0,0,0,0,0,3.848924033,0,0,0,0,0,0,0,0,0,0,0,0,0,0,0,0,0,0,0,0,0,0,0,0,0,0,0,0,0,1,0,0,0,0,0,0,0,0,0,25,0,234,0,0,0,3,10,0,0,0,60,0.5,11.3
0,0,0,0,0.199803031,0,0,0,0,0,0,95.95127294,0,0,0,0,0,0,0,0,0,0,0,0,0,0,0,0,0,0,0,0,0,0,0,0,0,0,0,0,0,0,0,0,0,0,0,0,3.848924033,0,0,0,0,0,0,0,0,0,0,0,0,0,0,0,0,0,0,0,0,0,0,0,0,0,0,0,0,0,1,0,0,0,0,0,0,0,0,0,25,0,243,0,0,0,3,10,0,0,0,60,0.5,15
0,0,0,0,0.199803031,0,0,0,0,0,0,95.95127294,0,0,0,0,0,0,0,0,0,0,0,0,0,0,0,0,0,0,0,0,0,0,0,0,0,0,0,0,0,0,0,0,0,0,0,0,3.848924033,0,0,0,0,0,0,0,0,0,0,0,0,0,0,0,0,0,0,0,0,0,0,0,0,0,0,0,0,0,1,0,0,0,0,0,0,0,0,0,25,0,253,0,0,0,3,10,0,0,0,60,0.5,18.1
0,0,0,0,0.199803031,0,0,0,0,0,0,95.95127294,0,0,0,0,0,0,0,0,0,0,0,0,0,0,0,0,0,0,0,0,0,0,0,0,0,0,0,0,0,0,0,0,0,0,0,0,3.848924033,0,0,0,0,0,0,0,0,0,0,0,0,0,0,0,0,0,0,0,0,0,0,0,0,0,0,0,0,0,1,0,0,0,0,0,0,0,0,0,25,0,263,0,0,0,3,10,0,0,0,60,0.5,24.4
0,0,0,0,0.199803031,0,0,0,0,0,0,95.95127294,0,0,0,0,0,0,0,0,0,0,0,0,0,0,0,0,0,0,0,0,0,0,0,0,0,0,0,0,0,0,0,0,0,0,0,0,3.848924033,0,0,0,0,0,0,0,0,0,0,0,0,0,0,0,0,0,0,0,0,0,0,0,0,0,0,0,0,0,1,0,0,0,0,0,0,0,0,0,25,0,273,0,0,0,3,10,0,0,0,60,0.5,26.5
0,0,0,0,0.199803031,0,0,0,0,0,0,95.95127294,0,0,0,0,0,0,0,0,0,0,0,0,0,0,0,0,0,0,0,0,0,0,0,0,0,0,0,0,0,0,0,0,0,0,0,0,3.848924033,0,0,0,0,0,0,0,0,0,0,0,0,0,0,0,0,0,0,0,0,0,0,0,0,0,0,0,0,0,1,0,0,0,0,0,0,0,0,0,25,0,295,0,0,0,3,10,0,0,0,60,0.5,39.6
0,0,0,0,0.199803031,0,0,0,0,0,0,95.95127294,0,0,0,0,0,0,0,0,0,0,0,0,0,0,0,0,0,0,0,0,0,0,0,0,0,0,0,0,0,0,0,0,0,0,0,0,3.848924033,0,0,0,0,0,0,0,0,0,0,0,0,0,0,0,0,0,0,0,0,0,0,0,0,0,0,0,0,0,1,0,0,0,0,0,0,0,0,0,25,0,308,0,0,0,3,10,0,0,0,60,0.5,48.3
0,0,0,0,0.199803031,0,0,0,0,0,0,95.95127294,0,0,0,0,0,0,0,0,0,0,0,0,0,0,0,0,0,0,0,0,0,0,0,0,0,0,0,0,0,0,0,0,0,0,0,0,3.848924033,0,0,0,0,0,0,0,0,0,0,0,0,0,0,0,0,0,0,0,0,0,0,0,0,0,0,0,0,0,1,0,0,0,0,0,0,0,0,0,25,0,328,0,0,0,3,10,0,0,0,60,0.5,64.8
0,0,0,0,0.199803031,0,0,0,0,0,0,95.95127294,0,0,0,0,0,0,0,0,0,0,0,0,0,0,0,0,0,0,0,0,0,0,0,0,0,0,0,0,0,0,0,0,0,0,0,0,3.848924033,0,0,0,0,0,0,0,0,0,0,0,0,0,0,0,0,0,0,0,0,0,0,0,0,0,0,0,0,0,1,0,0,0,0,0,0,0,0,0,25,0,341,0,0,0,3,10,0,0,0,60,0.5,73.5
0,0,0,0,0.199803031,0,0,0,0,0,0,95.95127294,0,0,0,0,0,0,0,0,0,0,0,0,0,0,0,0,0,0,0,0,0,0,0,0,0,0,0,0,0,0,0,0,0,0,0,0,3.848924033,0,0,0,0,0,0,0,0,0,0,0,0,0,0,0,0,0,0,0,0,0,0,0,0,0,0,0,0,0,1,0,0,0,0,0,0,0,0,0,25,0,356,0,0,0,3,10,0,0,0,60,0.5,89.5
0,0,0,0,0.199803031,0,0,0,0,0,0,95.95127294,0,0,0,0,0,0,0,0,0,0,0,0,0,0,0,0,0,0,0,0,0,0,0,0,0,0,0,0,0,0,0,0,0,0,0,0,3.848924033,0,0,0,0,0,0,0,0,0,0,0,0,0,0,0,0,0,0,0,0,0,0,0,0,0,0,0,0,0,1,0,0,0,0,0,0,0,0,0,25,0,370,0,0,0,3,10,0,0,0,60,0.5,95.3
0,0,0,0,0.199803031,0,0,0,0,0,0,95.95127294,0,0,0,0,0,0,0,0,0,0,0,0,0,0,0,0,0,0,0,0,0,0,0,0,0,0,0,0,0,0,0,0,0,0,0,0,3.848924033,0,0,0,0,0,0,0,0,0,0,0,0,0,0,0,0,0,0,0,0,0,0,0,0,0,0,0,0,0,1,0,0,0,0,0,0,0,0,0,25,0,383,0,0,0,3,10,0,0,0,60,0.5,96.3
0,0,0,0,0.199803031,0,0,0,0,0,0,95.95127294,0,0,0,0,0,0,0,0,0,0,0,0,0,0,0,0,0,0,0,0,0,0,0,0,0,0,0,0,0,0,0,0,0,0,0,0,3.848924033,0,0,0,0,0,0,0,0,0,0,0,0,0,0,0,0,0,0,0,0,0,0,0,0,0,0,0,0,0,1,0,0,0,0,0,0,0,0,0,25,0,412,0,0,0,3,10,0,0,0,60,0.5,96.3
0,0,0,0,0.202477699,0,0,0,0,0,0,97.03789242,0,0,0,0,0,0,0,0,0,0,0,0,0,0,0,0,0,0,0,0,0,0,0,0,0,0,0,0,0,0,0,0,0,0,0,0,0,0,0,0,0,0,2.759629881,0,0,0,0,0,0,0,0,0,0,0,0,0,0,0,0,0,0,0,0,0,0,0,1,0,0,0,0,0,0,0,0,0,25,0,172,0,0,0,3,10,0,0,0,60,0.5,2.36
0,0,0,0,0.202477699,0,0,0,0,0,0,97.03789242,0,0,0,0,0,0,0,0,0,0,0,0,0,0,0,0,0,0,0,0,0,0,0,0,0,0,0,0,0,0,0,0,0,0,0,0,0,0,0,0,0,0,2.759629881,0,0,0,0,0,0,0,0,0,0,0,0,0,0,0,0,0,0,0,0,0,0,0,1,0,0,0,0,0,0,0,0,0,25,0,188,0,0,0,3,10,0,0,0,60,0.5,6.04
0,0,0,0,0.202477699,0,0,0,0,0,0,97.03789242,0,0,0,0,0,0,0,0,0,0,0,0,0,0,0,0,0,0,0,0,0,0,0,0,0,0,0,0,0,0,0,0,0,0,0,0,0,0,0,0,0,0,2.759629881,0,0,0,0,0,0,0,0,0,0,0,0,0,0,0,0,0,0,0,0,0,0,0,1,0,0,0,0,0,0,0,0,0,25,0,209,0,0,0,3,10,0,0,0,60,0.5,13.9
0,0,0,0,0.202477699,0,0,0,0,0,0,97.03789242,0,0,0,0,0,0,0,0,0,0,0,0,0,0,0,0,0,0,0,0,0,0,0,0,0,0,0,0,0,0,0,0,0,0,0,0,0,0,0,0,0,0,2.759629881,0,0,0,0,0,0,0,0,0,0,0,0,0,0,0,0,0,0,0,0,0,0,0,1,0,0,0,0,0,0,0,0,0,25,0,232,0,0,0,3,10,0,0,0,60,0.5,29.1
0,0,0,0,0.202477699,0,0,0,0,0,0,97.03789242,0,0,0,0,0,0,0,0,0,0,0,0,0,0,0,0,0,0,0,0,0,0,0,0,0,0,0,0,0,0,0,0,0,0,0,0,0,0,0,0,0,0,2.759629881,0,0,0,0,0,0,0,0,0,0,0,0,0,0,0,0,0,0,0,0,0,0,0,1,0,0,0,0,0,0,0,0,0,25,0,257,0,0,0,3,10,0,0,0,60,0.5,54.1
0,0,0,0,0.202477699,0,0,0,0,0,0,97.03789242,0,0,0,0,0,0,0,0,0,0,0,0,0,0,0,0,0,0,0,0,0,0,0,0,0,0,0,0,0,0,0,0,0,0,0,0,0,0,0,0,0,0,2.759629881,0,0,0,0,0,0,0,0,0,0,0,0,0,0,0,0,0,0,0,0,0,0,0,1,0,0,0,0,0,0,0,0,0,25,0,282,0,0,0,3,10,0,0,0,60,0.5,69.6
0,0,0,0,0.202477699,0,0,0,0,0,0,97.03789242,0,0,0,0,0,0,0,0,0,0,0,0,0,0,0,0,0,0,0,0,0,0,0,0,0,0,0,0,0,0,0,0,0,0,0,0,0,0,0,0,0,0,2.759629881,0,0,0,0,0,0,0,0,0,0,0,0,0,0,0,0,0,0,0,0,0,0,0,1,0,0,0,0,0,0,0,0,0,25,0,307,0,0,0,3,10,0,0,0,60,0.5,94
0,0,0,0,0.202477699,0,0,0,0,0,0,97.03789242,0,0,0,0,0,0,0,0,0,0,0,0,0,0,0,0,0,0,0,0,0,0,0,0,0,0,0,0,0,0,0,0,0,0,0,0,0,0,0,0,0,0,2.759629881,0,0,0,0,0,0,0,0,0,0,0,0,0,0,0,0,0,0,0,0,0,0,0,1,0,0,0,0,0,0,0,0,0,25,0,347,0,0,0,3,10,0,0,0,60,0.5,96.3
0,0,0,0,0.202477699,0,0,0,0,0,0,97.03789242,0,0,0,0,0,0,0,0,0,0,0,0,0,0,0,0,0,0,0,0,0,0,0,0,0,0,0,0,0,0,0,0,0,0,0,0,0,0,0,0,0,0,2.759629881,0,0,0,0,0,0,0,0,0,0,0,0,0,0,0,0,0,0,0,0,0,0,0,1,0,0,0,0,0,0,0,0,0,25,0,375,0,0,0,3,10,0,0,0,60,0.5,97.4
0,0,0,0,0.205610422,0,0,0,0,0,0,98.23791352,0,0,0,0,0,0,0,0,0,0,0,0,0,0,0,0,0,0,0,0,0,0,0,0,0,0,0,0,0,0,0,0,0,0,0,0,0,0,0,0,0,0,0,0,0,0,0,0,0,0,0,0,0,1.556476054,0,0,0,0,0,0,0,0,0,0,0,0,1,0,0,0,0,0,0,0,0,0,25,0,180,0,0,0,3,10,0,0,0,60,0.5,3.67
0,0,0,0,0.205610422,0,0,0,0,0,0,98.23791352,0,0,0,0,0,0,0,0,0,0,0,0,0,0,0,0,0,0,0,0,0,0,0,0,0,0,0,0,0,0,0,0,0,0,0,0,0,0,0,0,0,0,0,0,0,0,0,0,0,0,0,0,0,1.556476054,0,0,0,0,0,0,0,0,0,0,0,0,1,0,0,0,0,0,0,0,0,0,25,0,193,0,0,0,3,10,0,0,0,60,0.5,6.56
0,0,0,0,0.205610422,0,0,0,0,0,0,98.23791352,0,0,0,0,0,0,0,0,0,0,0,0,0,0,0,0,0,0,0,0,0,0,0,0,0,0,0,0,0,0,0,0,0,0,0,0,0,0,0,0,0,0,0,0,0,0,0,0,0,0,0,0,0,1.556476054,0,0,0,0,0,0,0,0,0,0,0,0,1,0,0,0,0,0,0,0,0,0,25,0,199,0,0,0,3,10,0,0,0,60,0.5,7.61
0,0,0,0,0.205610422,0,0,0,0,0,0,98.23791352,0,0,0,0,0,0,0,0,0,0,0,0,0,0,0,0,0,0,0,0,0,0,0,0,0,0,0,0,0,0,0,0,0,0,0,0,0,0,0,0,0,0,0,0,0,0,0,0,0,0,0,0,0,1.556476054,0,0,0,0,0,0,0,0,0,0,0,0,1,0,0,0,0,0,0,0,0,0,25,0,203,0,0,0,3,10,0,0,0,60,0.5,9.97
0,0,0,0,0.205610422,0,0,0,0,0,0,98.23791352,0,0,0,0,0,0,0,0,0,0,0,0,0,0,0,0,0,0,0,0,0,0,0,0,0,0,0,0,0,0,0,0,0,0,0,0,0,0,0,0,0,0,0,0,0,0,0,0,0,0,0,0,0,1.556476054,0,0,0,0,0,0,0,0,0,0,0,0,1,0,0,0,0,0,0,0,0,0,25,0,211,0,0,0,3,10,0,0,0,60,0.5,13.6
0,0,0,0,0.205610422,0,0,0,0,0,0,98.23791352,0,0,0,0,0,0,0,0,0,0,0,0,0,0,0,0,0,0,0,0,0,0,0,0,0,0,0,0,0,0,0,0,0,0,0,0,0,0,0,0,0,0,0,0,0,0,0,0,0,0,0,0,0,1.556476054,0,0,0,0,0,0,0,0,0,0,0,0,1,0,0,0,0,0,0,0,0,0,25,0,218,0,0,0,3,10,0,0,0,60,0.5,16
0,0,0,0,0.205610422,0,0,0,0,0,0,98.23791352,0,0,0,0,0,0,0,0,0,0,0,0,0,0,0,0,0,0,0,0,0,0,0,0,0,0,0,0,0,0,0,0,0,0,0,0,0,0,0,0,0,0,0,0,0,0,0,0,0,0,0,0,0,1.556476054,0,0,0,0,0,0,0,0,0,0,0,0,1,0,0,0,0,0,0,0,0,0,25,0,225,0,0,0,3,10,0,0,0,60,0.5,18.6
0,0,0,0,0.205610422,0,0,0,0,0,0,98.23791352,0,0,0,0,0,0,0,0,0,0,0,0,0,0,0,0,0,0,0,0,0,0,0,0,0,0,0,0,0,0,0,0,0,0,0,0,0,0,0,0,0,0,0,0,0,0,0,0,0,0,0,0,0,1.556476054,0,0,0,0,0,0,0,0,0,0,0,0,1,0,0,0,0,0,0,0,0,0,25,0,233,0,0,0,3,10,0,0,0,60,0.5,27.3
0,0,0,0,0.205610422,0,0,0,0,0,0,98.23791352,0,0,0,0,0,0,0,0,0,0,0,0,0,0,0,0,0,0,0,0,0,0,0,0,0,0,0,0,0,0,0,0,0,0,0,0,0,0,0,0,0,0,0,0,0,0,0,0,0,0,0,0,0,1.556476054,0,0,0,0,0,0,0,0,0,0,0,0,1,0,0,0,0,0,0,0,0,0,25,0,253,0,0,0,3,10,0,0,0,60,0.5,37.3
0,0,0,0,0.205610422,0,0,0,0,0,0,98.23791352,0,0,0,0,0,0,0,0,0,0,0,0,0,0,0,0,0,0,0,0,0,0,0,0,0,0,0,0,0,0,0,0,0,0,0,0,0,0,0,0,0,0,0,0,0,0,0,0,0,0,0,0,0,1.556476054,0,0,0,0,0,0,0,0,0,0,0,0,1,0,0,0,0,0,0,0,0,0,25,0,261,0,0,0,3,10,0,0,0,60,0.5,48.8
0,0,0,0,0.205610422,0,0,0,0,0,0,98.23791352,0,0,0,0,0,0,0,0,0,0,0,0,0,0,0,0,0,0,0,0,0,0,0,0,0,0,0,0,0,0,0,0,0,0,0,0,0,0,0,0,0,0,0,0,0,0,0,0,0,0,0,0,0,1.556476054,0,0,0,0,0,0,0,0,0,0,0,0,1,0,0,0,0,0,0,0,0,0,25,0,274,0,0,0,3,10,0,0,0,60,0.5,60.9
0,0,0,0,0.205610422,0,0,0,0,0,0,98.23791352,0,0,0,0,0,0,0,0,0,0,0,0,0,0,0,0,0,0,0,0,0,0,0,0,0,0,0,0,0,0,0,0,0,0,0,0,0,0,0,0,0,0,0,0,0,0,0,0,0,0,0,0,0,1.556476054,0,0,0,0,0,0,0,0,0,0,0,0,1,0,0,0,0,0,0,0,0,0,25,0,286,0,0,0,3,10,0,0,0,60,0.5,73.2
0,0,0,0,0.205610422,0,0,0,0,0,0,98.23791352,0,0,0,0,0,0,0,0,0,0,0,0,0,0,0,0,0,0,0,0,0,0,0,0,0,0,0,0,0,0,0,0,0,0,0,0,0,0,0,0,0,0,0,0,0,0,0,0,0,0,0,0,0,1.556476054,0,0,0,0,0,0,0,0,0,0,0,0,1,0,0,0,0,0,0,0,0,0,25,0,305,0,0,0,3,10,0,0,0,60,0.5,84.5
0,0,0,0,0.205610422,0,0,0,0,0,0,98.23791352,0,0,0,0,0,0,0,0,0,0,0,0,0,0,0,0,0,0,0,0,0,0,0,0,0,0,0,0,0,0,0,0,0,0,0,0,0,0,0,0,0,0,0,0,0,0,0,0,0,0,0,0,0,1.556476054,0,0,0,0,0,0,0,0,0,0,0,0,1,0,0,0,0,0,0,0,0,0,25,0,309,0,0,0,3,10,0,0,0,60,0.5,87.9
0,0,0,0,0.205610422,0,0,0,0,0,0,98.23791352,0,0,0,0,0,0,0,0,0,0,0,0,0,0,0,0,0,0,0,0,0,0,0,0,0,0,0,0,0,0,0,0,0,0,0,0,0,0,0,0,0,0,0,0,0,0,0,0,0,0,0,0,0,1.556476054,0,0,0,0,0,0,0,0,0,0,0,0,1,0,0,0,0,0,0,0,0,0,25,0,318,0,0,0,3,10,0,0,0,60,0.5,90.6
0,0,0,0,0.205610422,0,0,0,0,0,0,98.23791352,0,0,0,0,0,0,0,0,0,0,0,0,0,0,0,0,0,0,0,0,0,0,0,0,0,0,0,0,0,0,0,0,0,0,0,0,0,0,0,0,0,0,0,0,0,0,0,0,0,0,0,0,0,1.556476054,0,0,0,0,0,0,0,0,0,0,0,0,1,0,0,0,0,0,0,0,0,0,25,0,327,0,0,0,3,10,0,0,0,60,0.5,98.2
0,0,0,0,0.205610422,0,0,0,0,0,0,98.23791352,0,0,0,0,0,0,0,0,0,0,0,0,0,0,0,0,0,0,0,0,0,0,0,0,0,0,0,0,0,0,0,0,0,0,0,0,0,0,0,0,0,0,0,0,0,0,0,0,0,0,0,0,0,1.556476054,0,0,0,0,0,0,0,0,0,0,0,0,1,0,0,0,0,0,0,0,0,0,25,0,350,0,0,0,3,10,0,0,0,60,0.5,97.6
0,0,0,0,0.205610422,0,0,0,0,0,0,98.23791352,0,0,0,0,0,0,0,0,0,0,0,0,0,0,0,0,0,0,0,0,0,0,0,0,0,0,0,0,0,0,0,0,0,0,0,0,0,0,0,0,0,0,0,0,0,0,0,0,0,0,0,0,0,1.556476054,0,0,0,0,0,0,0,0,0,0,0,0,1,0,0,0,0,0,0,0,0,0,25,0,362,0,0,0,3,10,0,0,0,60,0.5,97.6
0,0,0,0,0.205610422,0,0,0,0,0,0,98.23791352,0,0,0,0,0,0,0,0,0,0,0,0,0,0,0,0,0,0,0,0,0,0,0,0,0,0,0,0,0,0,0,0,0,0,0,0,0,0,0,0,0,0,0,0,0,0,0,0,0,0,0,0,0,1.556476054,0,0,0,0,0,0,0,0,0,0,0,0,1,0,0,0,0,0,0,0,0,0,25,0,409,0,0,0,3,10,0,0,0,60,0.5,96.3
0,0,0,0,0.205610422,0,0,0,0,0,0,98.23791352,0,0,0,0,0,0,0,0,0,0,0,0,0,0,0,0,0,0,0,0,0,0,0,0,0,0,0,0,0,0,0,0,0,0,0,0,0,0,0,0,0,0,0,0,0,0,0,0,0,0,0,0,0,1.556476054,0,0,0,0,0,0,0,0,0,0,0,0,1,0,0,0,0,0,0,0,0,0,25,0,453,0,0,0,3,10,0,0,0,60,0.5,94.8
0,0,0,0,0.205300139,0,0,0,0,0,0,99.79469986,0,0,0,0,0,0,0,0,0,0,0,0,0,0,0,0,0,0,0,0,0,0,0,0,0,0,0,0,0,0,0,0,0,0,0,0,0,0,0,0,0,0,0,0,0,0,0,0,0,0,0,0,0,0,0,0,0,0,0,0,0,0,0,0,0,0,1,0,0,0,0,0,0,0,0,0,25,0,192,0,0,0,3,10,0,0,0,60,0.5,5.25
0,0,0,0,0.205300139,0,0,0,0,0,0,99.79469986,0,0,0,0,0,0,0,0,0,0,0,0,0,0,0,0,0,0,0,0,0,0,0,0,0,0,0,0,0,0,0,0,0,0,0,0,0,0,0,0,0,0,0,0,0,0,0,0,0,0,0,0,0,0,0,0,0,0,0,0,0,0,0,0,0,0,1,0,0,0,0,0,0,0,0,0,25,0,210,0,0,0,3,10,0,0,0,60,0.5,10.8
0,0,0,0,0.205300139,0,0,0,0,0,0,99.79469986,0,0,0,0,0,0,0,0,0,0,0,0,0,0,0,0,0,0,0,0,0,0,0,0,0,0,0,0,0,0,0,0,0,0,0,0,0,0,0,0,0,0,0,0,0,0,0,0,0,0,0,0,0,0,0,0,0,0,0,0,0,0,0,0,0,0,1,0,0,0,0,0,0,0,0,0,25,0,219,0,0,0,3,10,0,0,0,60,0.5,15
0,0,0,0,0.205300139,0,0,0,0,0,0,99.79469986,0,0,0,0,0,0,0,0,0,0,0,0,0,0,0,0,0,0,0,0,0,0,0,0,0,0,0,0,0,0,0,0,0,0,0,0,0,0,0,0,0,0,0,0,0,0,0,0,0,0,0,0,0,0,0,0,0,0,0,0,0,0,0,0,0,0,1,0,0,0,0,0,0,0,0,0,25,0,230,0,0,0,3,10,0,0,0,60,0.5,20.2
0,0,0,0,0.205300139,0,0,0,0,0,0,99.79469986,0,0,0,0,0,0,0,0,0,0,0,0,0,0,0,0,0,0,0,0,0,0,0,0,0,0,0,0,0,0,0,0,0,0,0,0,0,0,0,0,0,0,0,0,0,0,0,0,0,0,0,0,0,0,0,0,0,0,0,0,0,0,0,0,0,0,1,0,0,0,0,0,0,0,0,0,25,0,240,0,0,0,3,10,0,0,0,60,0.5,24.4
0,0,0,0,0.205300139,0,0,0,0,0,0,99.79469986,0,0,0,0,0,0,0,0,0,0,0,0,0,0,0,0,0,0,0,0,0,0,0,0,0,0,0,0,0,0,0,0,0,0,0,0,0,0,0,0,0,0,0,0,0,0,0,0,0,0,0,0,0,0,0,0,0,0,0,0,0,0,0,0,0,0,1,0,0,0,0,0,0,0,0,0,25,0,250,0,0,0,3,10,0,0,0,60,0.5,32.3
0,0,0,0,0.205300139,0,0,0,0,0,0,99.79469986,0,0,0,0,0,0,0,0,0,0,0,0,0,0,0,0,0,0,0,0,0,0,0,0,0,0,0,0,0,0,0,0,0,0,0,0,0,0,0,0,0,0,0,0,0,0,0,0,0,0,0,0,0,0,0,0,0,0,0,0,0,0,0,0,0,0,1,0,0,0,0,0,0,0,0,0,25,0,292,0,0,0,3,10,0,0,0,60,0.5,62.2
0,0,0,0,0.205300139,0,0,0,0,0,0,99.79469986,0,0,0,0,0,0,0,0,0,0,0,0,0,0,0,0,0,0,0,0,0,0,0,0,0,0,0,0,0,0,0,0,0,0,0,0,0,0,0,0,0,0,0,0,0,0,0,0,0,0,0,0,0,0,0,0,0,0,0,0,0,0,0,0,0,0,1,0,0,0,0,0,0,0,0,0,25,0,301,0,0,0,3,10,0,0,0,60,0.5,69.6
0,0,0,0,0.205300139,0,0,0,0,0,0,99.79469986,0,0,0,0,0,0,0,0,0,0,0,0,0,0,0,0,0,0,0,0,0,0,0,0,0,0,0,0,0,0,0,0,0,0,0,0,0,0,0,0,0,0,0,0,0,0,0,0,0,0,0,0,0,0,0,0,0,0,0,0,0,0,0,0,0,0,1,0,0,0,0,0,0,0,0,0,25,0,312,0,0,0,3,10,0,0,0,60,0.5,80.3
0,0,0,0,0.205300139,0,0,0,0,0,0,99.79469986,0,0,0,0,0,0,0,0,0,0,0,0,0,0,0,0,0,0,0,0,0,0,0,0,0,0,0,0,0,0,0,0,0,0,0,0,0,0,0,0,0,0,0,0,0,0,0,0,0,0,0,0,0,0,0,0,0,0,0,0,0,0,0,0,0,0,1,0,0,0,0,0,0,0,0,0,25,0,324,0,0,0,3,10,0,0,0,60,0.5,86.4
0,0,0,0,0.205300139,0,0,0,0,0,0,99.79469986,0,0,0,0,0,0,0,0,0,0,0,0,0,0,0,0,0,0,0,0,0,0,0,0,0,0,0,0,0,0,0,0,0,0,0,0,0,0,0,0,0,0,0,0,0,0,0,0,0,0,0,0,0,0,0,0,0,0,0,0,0,0,0,0,0,0,1,0,0,0,0,0,0,0,0,0,25,0,343,0,0,0,3,10,0,0,0,60,0.5,96.3
0,0,0,0,0.205300139,0,0,0,0,0,0,99.79469986,0,0,0,0,0,0,0,0,0,0,0,0,0,0,0,0,0,0,0,0,0,0,0,0,0,0,0,0,0,0,0,0,0,0,0,0,0,0,0,0,0,0,0,0,0,0,0,0,0,0,0,0,0,0,0,0,0,0,0,0,0,0,0,0,0,0,1,0,0,0,0,0,0,0,0,0,25,0,412,0,0,0,3,10,0,0,0,60,0.5,96.9
0,0,0,0,0.20509593,0,0,0,0,0,0,99.59523875,0,0,0,0,0,0,0,0,0,0,0,0,0,0,0,0,0,0,0,0,0,0,0,0,0,0,0,0,0,0,0,0,0,0,0,0,0,0,0,0,0,0,0.199665324,0,0,0,0,0,0,0,0,0,0,0,0,0,0,0,0,0,0,0,0,0,0,0,1,0,0,0,0,0,0,0,0,0,25,0,173,0,0,0,3,10,0,0,0,60,0.5,3.46
0,0,0,0,0.20509593,0,0,0,0,0,0,99.59523875,0,0,0,0,0,0,0,0,0,0,0,0,0,0,0,0,0,0,0,0,0,0,0,0,0,0,0,0,0,0,0,0,0,0,0,0,0,0,0,0,0,0,0.199665324,0,0,0,0,0,0,0,0,0,0,0,0,0,0,0,0,0,0,0,0,0,0,0,1,0,0,0,0,0,0,0,0,0,25,0,197,0,0,0,3,10,0,0,0,60,0.5,6.67
0,0,0,0,0.20509593,0,0,0,0,0,0,99.59523875,0,0,0,0,0,0,0,0,0,0,0,0,0,0,0,0,0,0,0,0,0,0,0,0,0,0,0,0,0,0,0,0,0,0,0,0,0,0,0,0,0,0,0.199665324,0,0,0,0,0,0,0,0,0,0,0,0,0,0,0,0,0,0,0,0,0,0,0,1,0,0,0,0,0,0,0,0,0,25,0,207,0,0,0,3,10,0,0,0,60,0.5,11.6
0,0,0,0,0.20509593,0,0,0,0,0,0,99.59523875,0,0,0,0,0,0,0,0,0,0,0,0,0,0,0,0,0,0,0,0,0,0,0,0,0,0,0,0,0,0,0,0,0,0,0,0,0,0,0,0,0,0,0.199665324,0,0,0,0,0,0,0,0,0,0,0,0,0,0,0,0,0,0,0,0,0,0,0,1,0,0,0,0,0,0,0,0,0,25,0,227,0,0,0,3,10,0,0,0,60,0.5,21
0,0,0,0,0.20509593,0,0,0,0,0,0,99.59523875,0,0,0,0,0,0,0,0,0,0,0,0,0,0,0,0,0,0,0,0,0,0,0,0,0,0,0,0,0,0,0,0,0,0,0,0,0,0,0,0,0,0,0.199665324,0,0,0,0,0,0,0,0,0,0,0,0,0,0,0,0,0,0,0,0,0,0,0,1,0,0,0,0,0,0,0,0,0,25,0,249,0,0,0,3,10,0,0,0,60,0.5,28.1
0,0,0,0,0.20509593,0,0,0,0,0,0,99.59523875,0,0,0,0,0,0,0,0,0,0,0,0,0,0,0,0,0,0,0,0,0,0,0,0,0,0,0,0,0,0,0,0,0,0,0,0,0,0,0,0,0,0,0.199665324,0,0,0,0,0,0,0,0,0,0,0,0,0,0,0,0,0,0,0,0,0,0,0,1,0,0,0,0,0,0,0,0,0,25,0,262,0,0,0,3,10,0,0,0,60,0.5,38.8
0,0,0,0,0.20509593,0,0,0,0,0,0,99.59523875,0,0,0,0,0,0,0,0,0,0,0,0,0,0,0,0,0,0,0,0,0,0,0,0,0,0,0,0,0,0,0,0,0,0,0,0,0,0,0,0,0,0,0.199665324,0,0,0,0,0,0,0,0,0,0,0,0,0,0,0,0,0,0,0,0,0,0,0,1,0,0,0,0,0,0,0,0,0,25,0,278,0,0,0,3,10,0,0,0,60,0.5,42.2
0,0,0,0,0.20509593,0,0,0,0,0,0,99.59523875,0,0,0,0,0,0,0,0,0,0,0,0,0,0,0,0,0,0,0,0,0,0,0,0,0,0,0,0,0,0,0,0,0,0,0,0,0,0,0,0,0,0,0.199665324,0,0,0,0,0,0,0,0,0,0,0,0,0,0,0,0,0,0,0,0,0,0,0,1,0,0,0,0,0,0,0,0,0,25,0,309,0,0,0,3,10,0,0,0,60,0.5,63.2
0,0,0,0,0.20509593,0,0,0,0,0,0,99.59523875,0,0,0,0,0,0,0,0,0,0,0,0,0,0,0,0,0,0,0,0,0,0,0,0,0,0,0,0,0,0,0,0,0,0,0,0,0,0,0,0,0,0,0.199665324,0,0,0,0,0,0,0,0,0,0,0,0,0,0,0,0,0,0,0,0,0,0,0,1,0,0,0,0,0,0,0,0,0,25,0,324,0,0,0,3,10,0,0,0,60,0.5,81.2
0,0,0,0,0.20509593,0,0,0,0,0,0,99.59523875,0,0,0,0,0,0,0,0,0,0,0,0,0,0,0,0,0,0,0,0,0,0,0,0,0,0,0,0,0,0,0,0,0,0,0,0,0,0,0,0,0,0,0.199665324,0,0,0,0,0,0,0,0,0,0,0,0,0,0,0,0,0,0,0,0,0,0,0,1,0,0,0,0,0,0,0,0,0,25,0,340,0,0,0,3,10,0,0,0,60,0.5,84.4
0,0,0,0,0.20509593,0,0,0,0,0,0,99.59523875,0,0,0,0,0,0,0,0,0,0,0,0,0,0,0,0,0,0,0,0,0,0,0,0,0,0,0,0,0,0,0,0,0,0,0,0,0,0,0,0,0,0,0.199665324,0,0,0,0,0,0,0,0,0,0,0,0,0,0,0,0,0,0,0,0,0,0,0,1,0,0,0,0,0,0,0,0,0,25,0,405,0,0,0,3,10,0,0,0,60,0.5,97.5
0,0,0,0,0.204688726,0,0,0,0,0,0,99.19750456,0,0,0,0,0,0,0,0,0,0,0,0,0,0,0,0,0,0,0,0,0,0,0,0,0,0,0,0,0,0,0,0,0,0,0,0,0,0,0,0,0,0,0.597806709,0,0,0,0,0,0,0,0,0,0,0,0,0,0,0,0,0,0,0,0,0,0,0,1,0,0,0,0,0,0,0,0,0,25,0,187,0,0,0,3,10,0,0,0,60,0.5,5.93
0,0,0,0,0.204688726,0,0,0,0,0,0,99.19750456,0,0,0,0,0,0,0,0,0,0,0,0,0,0,0,0,0,0,0,0,0,0,0,0,0,0,0,0,0,0,0,0,0,0,0,0,0,0,0,0,0,0,0.597806709,0,0,0,0,0,0,0,0,0,0,0,0,0,0,0,0,0,0,0,0,0,0,0,1,0,0,0,0,0,0,0,0,0,25,0,204,0,0,0,3,10,0,0,0,60,0.5,9.88
0,0,0,0,0.204688726,0,0,0,0,0,0,99.19750456,0,0,0,0,0,0,0,0,0,0,0,0,0,0,0,0,0,0,0,0,0,0,0,0,0,0,0,0,0,0,0,0,0,0,0,0,0,0,0,0,0,0,0.597806709,0,0,0,0,0,0,0,0,0,0,0,0,0,0,0,0,0,0,0,0,0,0,0,1,0,0,0,0,0,0,0,0,0,25,0,214,0,0,0,3,10,0,0,0,60,0.5,14.6
0,0,0,0,0.204688726,0,0,0,0,0,0,99.19750456,0,0,0,0,0,0,0,0,0,0,0,0,0,0,0,0,0,0,0,0,0,0,0,0,0,0,0,0,0,0,0,0,0,0,0,0,0,0,0,0,0,0,0.597806709,0,0,0,0,0,0,0,0,0,0,0,0,0,0,0,0,0,0,0,0,0,0,0,1,0,0,0,0,0,0,0,0,0,25,0,223,0,0,0,3,10,0,0,0,60,0.5,18.8
0,0,0,0,0.204688726,0,0,0,0,0,0,99.19750456,0,0,0,0,0,0,0,0,0,0,0,0,0,0,0,0,0,0,0,0,0,0,0,0,0,0,0,0,0,0,0,0,0,0,0,0,0,0,0,0,0,0,0.597806709,0,0,0,0,0,0,0,0,0,0,0,0,0,0,0,0,0,0,0,0,0,0,0,1,0,0,0,0,0,0,0,0,0,25,0,233,0,0,0,3,10,0,0,0,60,0.5,22
0,0,0,0,0.204688726,0,0,0,0,0,0,99.19750456,0,0,0,0,0,0,0,0,0,0,0,0,0,0,0,0,0,0,0,0,0,0,0,0,0,0,0,0,0,0,0,0,0,0,0,0,0,0,0,0,0,0,0.597806709,0,0,0,0,0,0,0,0,0,0,0,0,0,0,0,0,0,0,0,0,0,0,0,1,0,0,0,0,0,0,0,0,0,25,0,243,0,0,0,3,10,0,0,0,60,0.5,33.3
0,0,0,0,0.204688726,0,0,0,0,0,0,99.19750456,0,0,0,0,0,0,0,0,0,0,0,0,0,0,0,0,0,0,0,0,0,0,0,0,0,0,0,0,0,0,0,0,0,0,0,0,0,0,0,0,0,0,0.597806709,0,0,0,0,0,0,0,0,0,0,0,0,0,0,0,0,0,0,0,0,0,0,0,1,0,0,0,0,0,0,0,0,0,25,0,268,0,0,0,3,10,0,0,0,60,0.5,52.3
0,0,0,0,0.204688726,0,0,0,0,0,0,99.19750456,0,0,0,0,0,0,0,0,0,0,0,0,0,0,0,0,0,0,0,0,0,0,0,0,0,0,0,0,0,0,0,0,0,0,0,0,0,0,0,0,0,0,0.597806709,0,0,0,0,0,0,0,0,0,0,0,0,0,0,0,0,0,0,0,0,0,0,0,1,0,0,0,0,0,0,0,0,0,25,0,292,0,0,0,3,10,0,0,0,60,0.5,69.1
0,0,0,0,0.204688726,0,0,0,0,0,0,99.19750456,0,0,0,0,0,0,0,0,0,0,0,0,0,0,0,0,0,0,0,0,0,0,0,0,0,0,0,0,0,0,0,0,0,0,0,0,0,0,0,0,0,0,0.597806709,0,0,0,0,0,0,0,0,0,0,0,0,0,0,0,0,0,0,0,0,0,0,0,1,0,0,0,0,0,0,0,0,0,25,0,305,0,0,0,3,10,0,0,0,60,0.5,77.5
0,0,0,0,0.204688726,0,0,0,0,0,0,99.19750456,0,0,0,0,0,0,0,0,0,0,0,0,0,0,0,0,0,0,0,0,0,0,0,0,0,0,0,0,0,0,0,0,0,0,0,0,0,0,0,0,0,0,0.597806709,0,0,0,0,0,0,0,0,0,0,0,0,0,0,0,0,0,0,0,0,0,0,0,1,0,0,0,0,0,0,0,0,0,25,0,312,0,0,0,3,10,0,0,0,60,0.5,91.6
0,0,0,0,0.204688726,0,0,0,0,0,0,99.19750456,0,0,0,0,0,0,0,0,0,0,0,0,0,0,0,0,0,0,0,0,0,0,0,0,0,0,0,0,0,0,0,0,0,0,0,0,0,0,0,0,0,0,0.597806709,0,0,0,0,0,0,0,0,0,0,0,0,0,0,0,0,0,0,0,0,0,0,0,1,0,0,0,0,0,0,0,0,0,25,0,333,0,0,0,3,10,0,0,0,60,0.5,98.3
0,0,0,0,0.204688726,0,0,0,0,0,0,99.19750456,0,0,0,0,0,0,0,0,0,0,0,0,0,0,0,0,0,0,0,0,0,0,0,0,0,0,0,0,0,0,0,0,0,0,0,0,0,0,0,0,0,0,0.597806709,0,0,0,0,0,0,0,0,0,0,0,0,0,0,0,0,0,0,0,0,0,0,0,1,0,0,0,0,0,0,0,0,0,25,0,360,0,0,0,3,10,0,0,0,60,0.5,97.3
0,0,0,0,0.204688726,0,0,0,0,0,0,99.19750456,0,0,0,0,0,0,0,0,0,0,0,0,0,0,0,0,0,0,0,0,0,0,0,0,0,0,0,0,0,0,0,0,0,0,0,0,0,0,0,0,0,0,0.597806709,0,0,0,0,0,0,0,0,0,0,0,0,0,0,0,0,0,0,0,0,0,0,0,1,0,0,0,0,0,0,0,0,0,25,0,388,0,0,0,3,10,0,0,0,60,0.5,97.3
0,0,0,0,0.204688726,0,0,0,0,0,0,99.19750456,0,0,0,0,0,0,0,0,0,0,0,0,0,0,0,0,0,0,0,0,0,0,0,0,0,0,0,0,0,0,0,0,0,0,0,0,0,0,0,0,0,0,0.597806709,0,0,0,0,0,0,0,0,0,0,0,0,0,0,0,0,0,0,0,0,0,0,0,1,0,0,0,0,0,0,0,0,0,25,0,425,0,0,0,3,10,0,0,0,60,0.5,95.1
0,0,0,0,0.203879151,0,0,0,0,0,0,98.4067555,0,0,0,0,0,0,0,0,0,0,0,0,0,0,0,0,0,0,0,0,0,0,0,0,0,0,0,0,0,0,0,0,0,0,0,0,0,0,0,0,0,0,1.38936535,0,0,0,0,0,0,0,0,0,0,0,0,0,0,0,0,0,0,0,0,0,0,0,1,0,0,0,0,0,0,0,0,0,25,0,178,0,0,0,3,10,0,0,0,60,0.5,3.95
0,0,0,0,0.203879151,0,0,0,0,0,0,98.4067555,0,0,0,0,0,0,0,0,0,0,0,0,0,0,0,0,0,0,0,0,0,0,0,0,0,0,0,0,0,0,0,0,0,0,0,0,0,0,0,0,0,0,1.38936535,0,0,0,0,0,0,0,0,0,0,0,0,0,0,0,0,0,0,0,0,0,0,0,1,0,0,0,0,0,0,0,0,0,25,0,197,0,0,0,3,10,0,0,0,60,0.5,9.38
0,0,0,0,0.203879151,0,0,0,0,0,0,98.4067555,0,0,0,0,0,0,0,0,0,0,0,0,0,0,0,0,0,0,0,0,0,0,0,0,0,0,0,0,0,0,0,0,0,0,0,0,0,0,0,0,0,0,1.38936535,0,0,0,0,0,0,0,0,0,0,0,0,0,0,0,0,0,0,0,0,0,0,0,1,0,0,0,0,0,0,0,0,0,25,0,229,0,0,0,3,10,0,0,0,60,0.5,25.4
0,0,0,0,0.203879151,0,0,0,0,0,0,98.4067555,0,0,0,0,0,0,0,0,0,0,0,0,0,0,0,0,0,0,0,0,0,0,0,0,0,0,0,0,0,0,0,0,0,0,0,0,0,0,0,0,0,0,1.38936535,0,0,0,0,0,0,0,0,0,0,0,0,0,0,0,0,0,0,0,0,0,0,0,1,0,0,0,0,0,0,0,0,0,25,0,238,0,0,0,3,10,0,0,0,60,0.5,36.3
0,0,0,0,0.203879151,0,0,0,0,0,0,98.4067555,0,0,0,0,0,0,0,0,0,0,0,0,0,0,0,0,0,0,0,0,0,0,0,0,0,0,0,0,0,0,0,0,0,0,0,0,0,0,0,0,0,0,1.38936535,0,0,0,0,0,0,0,0,0,0,0,0,0,0,0,0,0,0,0,0,0,0,0,1,0,0,0,0,0,0,0,0,0,25,0,266,0,0,0,3,10,0,0,0,60,0.5,63.7
0,0,0,0,0.203879151,0,0,0,0,0,0,98.4067555,0,0,0,0,0,0,0,0,0,0,0,0,0,0,0,0,0,0,0,0,0,0,0,0,0,0,0,0,0,0,0,0,0,0,0,0,0,0,0,0,0,0,1.38936535,0,0,0,0,0,0,0,0,0,0,0,0,0,0,0,0,0,0,0,0,0,0,0,1,0,0,0,0,0,0,0,0,0,25,0,279,0,0,0,3,10,0,0,0,60,0.5,81
0,0,0,0,0.203879151,0,0,0,0,0,0,98.4067555,0,0,0,0,0,0,0,0,0,0,0,0,0,0,0,0,0,0,0,0,0,0,0,0,0,0,0,0,0,0,0,0,0,0,0,0,0,0,0,0,0,0,1.38936535,0,0,0,0,0,0,0,0,0,0,0,0,0,0,0,0,0,0,0,0,0,0,0,1,0,0,0,0,0,0,0,0,0,25,0,301,0,0,0,3,10,0,0,0,60,0.5,95.1
0,0,0,0,0.203879151,0,0,0,0,0,0,98.4067555,0,0,0,0,0,0,0,0,0,0,0,0,0,0,0,0,0,0,0,0,0,0,0,0,0,0,0,0,0,0,0,0,0,0,0,0,0,0,0,0,0,0,1.38936535,0,0,0,0,0,0,0,0,0,0,0,0,0,0,0,0,0,0,0,0,0,0,0,1,0,0,0,0,0,0,0,0,0,25,0,309,0,0,0,3,10,0,0,0,60,0.5,96.5
0,0,0,0,0.203879151,0,0,0,0,0,0,98.4067555,0,0,0,0,0,0,0,0,0,0,0,0,0,0,0,0,0,0,0,0,0,0,0,0,0,0,0,0,0,0,0,0,0,0,0,0,0,0,0,0,0,0,1.38936535,0,0,0,0,0,0,0,0,0,0,0,0,0,0,0,0,0,0,0,0,0,0,0,1,0,0,0,0,0,0,0,0,0,25,0,367,0,0,0,3,10,0,0,0,60,0.5,95.8
0,0,0,0,0.203879151,0,0,0,0,0,0,98.4067555,0,0,0,0,0,0,0,0,0,0,0,0,0,0,0,0,0,0,0,0,0,0,0,0,0,0,0,0,0,0,0,0,0,0,0,0,0,0,0,0,0,0,1.38936535,0,0,0,0,0,0,0,0,0,0,0,0,0,0,0,0,0,0,0,0,0,0,0,1,0,0,0,0,0,0,0,0,0,25,0,399,0,0,0,3,10,0,0,0,60,0.5,96.3
0,0,0,0,0.203879151,0,0,0,0,0,0,98.4067555,0,0,0,0,0,0,0,0,0,0,0,0,0,0,0,0,0,0,0,0,0,0,0,0,0,0,0,0,0,0,0,0,0,0,0,0,0,0,0,0,0,0,1.38936535,0,0,0,0,0,0,0,0,0,0,0,0,0,0,0,0,0,0,0,0,0,0,0,1,0,0,0,0,0,0,0,0,0,25,0,429,0,0,0,3,10,0,0,0,60,0.5,94.6
0,0,0,0,0.202477699,0,0,0,0,0,0,97.03789242,0,0,0,0,0,0,0,0,0,0,0,0,0,0,0,0,0,0,0,0,0,0,0,0,0,0,0,0,0,0,0,0,0,0,0,0,0,0,0,0,0,0,2.759629881,0,0,0,0,0,0,0,0,0,0,0,0,0,0,0,0,0,0,0,0,0,0,0,1,0,0,0,0,0,0,0,0,0,25,0,180,0,0,0,3,10,0,0,0,60,0.5,3.46
0,0,0,0,0.202477699,0,0,0,0,0,0,97.03789242,0,0,0,0,0,0,0,0,0,0,0,0,0,0,0,0,0,0,0,0,0,0,0,0,0,0,0,0,0,0,0,0,0,0,0,0,0,0,0,0,0,0,2.759629881,0,0,0,0,0,0,0,0,0,0,0,0,0,0,0,0,0,0,0,0,0,0,0,1,0,0,0,0,0,0,0,0,0,25,0,198,0,0,0,3,10,0,0,0,60,0.5,8.4
0,0,0,0,0.202477699,0,0,0,0,0,0,97.03789242,0,0,0,0,0,0,0,0,0,0,0,0,0,0,0,0,0,0,0,0,0,0,0,0,0,0,0,0,0,0,0,0,0,0,0,0,0,0,0,0,0,0,2.759629881,0,0,0,0,0,0,0,0,0,0,0,0,0,0,0,0,0,0,0,0,0,0,0,1,0,0,0,0,0,0,0,0,0,25,0,208,0,0,0,3,10,0,0,0,60,0.5,13.8
0,0,0,0,0.202477699,0,0,0,0,0,0,97.03789242,0,0,0,0,0,0,0,0,0,0,0,0,0,0,0,0,0,0,0,0,0,0,0,0,0,0,0,0,0,0,0,0,0,0,0,0,0,0,0,0,0,0,2.759629881,0,0,0,0,0,0,0,0,0,0,0,0,0,0,0,0,0,0,0,0,0,0,0,1,0,0,0,0,0,0,0,0,0,25,0,221,0,0,0,3,10,0,0,0,60,0.5,20
0,0,0,0,0.202477699,0,0,0,0,0,0,97.03789242,0,0,0,0,0,0,0,0,0,0,0,0,0,0,0,0,0,0,0,0,0,0,0,0,0,0,0,0,0,0,0,0,0,0,0,0,0,0,0,0,0,0,2.759629881,0,0,0,0,0,0,0,0,0,0,0,0,0,0,0,0,0,0,0,0,0,0,0,1,0,0,0,0,0,0,0,0,0,25,0,231,0,0,0,3,10,0,0,0,60,0.5,28.9
0,0,0,0,0.202477699,0,0,0,0,0,0,97.03789242,0,0,0,0,0,0,0,0,0,0,0,0,0,0,0,0,0,0,0,0,0,0,0,0,0,0,0,0,0,0,0,0,0,0,0,0,0,0,0,0,0,0,2.759629881,0,0,0,0,0,0,0,0,0,0,0,0,0,0,0,0,0,0,0,0,0,0,0,1,0,0,0,0,0,0,0,0,0,25,0,244,0,0,0,3,10,0,0,0,60,0.5,43.5
0,0,0,0,0.202477699,0,0,0,0,0,0,97.03789242,0,0,0,0,0,0,0,0,0,0,0,0,0,0,0,0,0,0,0,0,0,0,0,0,0,0,0,0,0,0,0,0,0,0,0,0,0,0,0,0,0,0,2.759629881,0,0,0,0,0,0,0,0,0,0,0,0,0,0,0,0,0,0,0,0,0,0,0,1,0,0,0,0,0,0,0,0,0,25,0,271,0,0,0,3,10,0,0,0,60,0.5,69.6
0,0,0,0,0.202477699,0,0,0,0,0,0,97.03789242,0,0,0,0,0,0,0,0,0,0,0,0,0,0,0,0,0,0,0,0,0,0,0,0,0,0,0,0,0,0,0,0,0,0,0,0,0,0,0,0,0,0,2.759629881,0,0,0,0,0,0,0,0,0,0,0,0,0,0,0,0,0,0,0,0,0,0,0,1,0,0,0,0,0,0,0,0,0,25,0,295,0,0,0,3,10,0,0,0,60,0.5,87.9
0,0,0,0,0.202477699,0,0,0,0,0,0,97.03789242,0,0,0,0,0,0,0,0,0,0,0,0,0,0,0,0,0,0,0,0,0,0,0,0,0,0,0,0,0,0,0,0,0,0,0,0,0,0,0,0,0,0,2.759629881,0,0,0,0,0,0,0,0,0,0,0,0,0,0,0,0,0,0,0,0,0,0,0,1,0,0,0,0,0,0,0,0,0,25,0,306,0,0,0,3,10,0,0,0,60,0.5,93.8
0,0,0,0,0.202477699,0,0,0,0,0,0,97.03789242,0,0,0,0,0,0,0,0,0,0,0,0,0,0,0,0,0,0,0,0,0,0,0,0,0,0,0,0,0,0,0,0,0,0,0,0,0,0,0,0,0,0,2.759629881,0,0,0,0,0,0,0,0,0,0,0,0,0,0,0,0,0,0,0,0,0,0,0,1,0,0,0,0,0,0,0,0,0,25,0,314,0,0,0,3,10,0,0,0,60,0.5,98.8
0,0,0,0,0.202477699,0,0,0,0,0,0,97.03789242,0,0,0,0,0,0,0,0,0,0,0,0,0,0,0,0,0,0,0,0,0,0,0,0,0,0,0,0,0,0,0,0,0,0,0,0,0,0,0,0,0,0,2.759629881,0,0,0,0,0,0,0,0,0,0,0,0,0,0,0,0,0,0,0,0,0,0,0,1,0,0,0,0,0,0,0,0,0,25,0,327,0,0,0,3,10,0,0,0,60,0.5,97
0,0,0,0,0.202477699,0,0,0,0,0,0,97.03789242,0,0,0,0,0,0,0,0,0,0,0,0,0,0,0,0,0,0,0,0,0,0,0,0,0,0,0,0,0,0,0,0,0,0,0,0,0,0,0,0,0,0,2.759629881,0,0,0,0,0,0,0,0,0,0,0,0,0,0,0,0,0,0,0,0,0,0,0,1,0,0,0,0,0,0,0,0,0,25,0,346,0,0,0,3,10,0,0,0,60,0.5,96.5
0,0,0,0,0.202477699,0,0,0,0,0,0,97.03789242,0,0,0,0,0,0,0,0,0,0,0,0,0,0,0,0,0,0,0,0,0,0,0,0,0,0,0,0,0,0,0,0,0,0,0,0,0,0,0,0,0,0,2.759629881,0,0,0,0,0,0,0,0,0,0,0,0,0,0,0,0,0,0,0,0,0,0,0,1,0,0,0,0,0,0,0,0,0,25,0,412,0,0,0,3,10,0,0,0,60,0.5,96.5
0,0,0,0,0.199635121,0,0,0,0,0,0,94.26141529,0,0,0,0,0,0,0,0,0,0,0,0,0,0,0,0,0,0,0,0,0,0,0,0,0,0,0,0,0,0,0,0,0,0,0,0,0,0,0,0,0,0,5.538949593,0,0,0,0,0,0,0,0,0,0,0,0,0,0,0,0,0,0,0,0,0,0,0,1,0,0,0,0,0,0,0,0,0,25,0,178,0,0,0,3,10,0,0,0,60,0.5,2.96
0,0,0,0,0.199635121,0,0,0,0,0,0,94.26141529,0,0,0,0,0,0,0,0,0,0,0,0,0,0,0,0,0,0,0,0,0,0,0,0,0,0,0,0,0,0,0,0,0,0,0,0,0,0,0,0,0,0,5.538949593,0,0,0,0,0,0,0,0,0,0,0,0,0,0,0,0,0,0,0,0,0,0,0,1,0,0,0,0,0,0,0,0,0,25,0,189,0,0,0,3,10,0,0,0,60,0.5,4.2
0,0,0,0,0.199635121,0,0,0,0,0,0,94.26141529,0,0,0,0,0,0,0,0,0,0,0,0,0,0,0,0,0,0,0,0,0,0,0,0,0,0,0,0,0,0,0,0,0,0,0,0,0,0,0,0,0,0,5.538949593,0,0,0,0,0,0,0,0,0,0,0,0,0,0,0,0,0,0,0,0,0,0,0,1,0,0,0,0,0,0,0,0,0,25,0,199,0,0,0,3,10,0,0,0,60,0.5,6.67
0,0,0,0,0.199635121,0,0,0,0,0,0,94.26141529,0,0,0,0,0,0,0,0,0,0,0,0,0,0,0,0,0,0,0,0,0,0,0,0,0,0,0,0,0,0,0,0,0,0,0,0,0,0,0,0,0,0,5.538949593,0,0,0,0,0,0,0,0,0,0,0,0,0,0,0,0,0,0,0,0,0,0,0,1,0,0,0,0,0,0,0,0,0,25,0,219,0,0,0,3,10,0,0,0,60,0.5,13.6
0,0,0,0,0.199635121,0,0,0,0,0,0,94.26141529,0,0,0,0,0,0,0,0,0,0,0,0,0,0,0,0,0,0,0,0,0,0,0,0,0,0,0,0,0,0,0,0,0,0,0,0,0,0,0,0,0,0,5.538949593,0,0,0,0,0,0,0,0,0,0,0,0,0,0,0,0,0,0,0,0,0,0,0,1,0,0,0,0,0,0,0,0,0,25,0,238,0,0,0,3,10,0,0,0,60,0.5,22.7
0,0,0,0,0.199635121,0,0,0,0,0,0,94.26141529,0,0,0,0,0,0,0,0,0,0,0,0,0,0,0,0,0,0,0,0,0,0,0,0,0,0,0,0,0,0,0,0,0,0,0,0,0,0,0,0,0,0,5.538949593,0,0,0,0,0,0,0,0,0,0,0,0,0,0,0,0,0,0,0,0,0,0,0,1,0,0,0,0,0,0,0,0,0,25,0,249,0,0,0,3,10,0,0,0,60,0.5,34.3
0,0,0,0,0.199635121,0,0,0,0,0,0,94.26141529,0,0,0,0,0,0,0,0,0,0,0,0,0,0,0,0,0,0,0,0,0,0,0,0,0,0,0,0,0,0,0,0,0,0,0,0,0,0,0,0,0,0,5.538949593,0,0,0,0,0,0,0,0,0,0,0,0,0,0,0,0,0,0,0,0,0,0,0,1,0,0,0,0,0,0,0,0,0,25,0,259,0,0,0,3,10,0,0,0,60,0.5,42.2
0,0,0,0,0.199635121,0,0,0,0,0,0,94.26141529,0,0,0,0,0,0,0,0,0,0,0,0,0,0,0,0,0,0,0,0,0,0,0,0,0,0,0,0,0,0,0,0,0,0,0,0,0,0,0,0,0,0,5.538949593,0,0,0,0,0,0,0,0,0,0,0,0,0,0,0,0,0,0,0,0,0,0,0,1,0,0,0,0,0,0,0,0,0,25,0,279,0,0,0,3,10,0,0,0,60,0.5,60
0,0,0,0,0.199635121,0,0,0,0,0,0,94.26141529,0,0,0,0,0,0,0,0,0,0,0,0,0,0,0,0,0,0,0,0,0,0,0,0,0,0,0,0,0,0,0,0,0,0,0,0,0,0,0,0,0,0,5.538949593,0,0,0,0,0,0,0,0,0,0,0,0,0,0,0,0,0,0,0,0,0,0,0,1,0,0,0,0,0,0,0,0,0,25,0,305,0,0,0,3,10,0,0,0,60,0.5,88.6
0,0,0,0,0.199635121,0,0,0,0,0,0,94.26141529,0,0,0,0,0,0,0,0,0,0,0,0,0,0,0,0,0,0,0,0,0,0,0,0,0,0,0,0,0,0,0,0,0,0,0,0,0,0,0,0,0,0,5.538949593,0,0,0,0,0,0,0,0,0,0,0,0,0,0,0,0,0,0,0,0,0,0,0,1,0,0,0,0,0,0,0,0,0,25,0,324,0,0,0,3,10,0,0,0,60,0.5,97.8
0,0,0,0,0.199635121,0,0,0,0,0,0,94.26141529,0,0,0,0,0,0,0,0,0,0,0,0,0,0,0,0,0,0,0,0,0,0,0,0,0,0,0,0,0,0,0,0,0,0,0,0,0,0,0,0,0,0,5.538949593,0,0,0,0,0,0,0,0,0,0,0,0,0,0,0,0,0,0,0,0,0,0,0,1,0,0,0,0,0,0,0,0,0,25,0,343,0,0,0,3,10,0,0,0,60,0.5,98.5
0,0,0,0,0.199635121,0,0,0,0,0,0,94.26141529,0,0,0,0,0,0,0,0,0,0,0,0,0,0,0,0,0,0,0,0,0,0,0,0,0,0,0,0,0,0,0,0,0,0,0,0,0,0,0,0,0,0,5.538949593,0,0,0,0,0,0,0,0,0,0,0,0,0,0,0,0,0,0,0,0,0,0,0,1,0,0,0,0,0,0,0,0,0,25,0,371,0,0,0,3,10,0,0,0,60,0.5,98
0,0,0,0,0.199635121,0,0,0,0,0,0,94.26141529,0,0,0,0,0,0,0,0,0,0,0,0,0,0,0,0,0,0,0,0,0,0,0,0,0,0,0,0,0,0,0,0,0,0,0,0,0,0,0,0,0,0,5.538949593,0,0,0,0,0,0,0,0,0,0,0,0,0,0,0,0,0,0,0,0,0,0,0,1,0,0,0,0,0,0,0,0,0,25,0,410,0,0,0,3,10,0,0,0,60,0.5,96.8
0,0,0,0,1.078109573,0,0,0,0,0,0,0,0,0,0,0,0,0,0,0,98.92189043,0,0,0,0,0,0,0,0,0,0,0,0,0,0,0,0,0,0,0,0,0,0,0,0,0,0,0,0,0,0,0,0,0,0,0,0,0,0,0,0,0,0,0,0,0,0,0,0,0,0,0,0,1,0,0,0,0,0,0,0,0,0,0,0,0,0,0,350,4,200,29.85,0,0,2.99,26.12,0,0,0,60,0.7,0.295
