Repository: NathanSathishKumar/MLcAT_PediA

Welocme to the club Catlys!
Here, We provided the datasets of our work to invoke, rproduce and research.

File: WGSR_Conventional_Dataset.csv (part 24 of 27)
Ru,Rh,Ir,Cu,Pt,Au,Pd,Al2O3,G - Al2O3,Al2O4,MgO,TiO2,ZEO,CeO2,MnO,Y2O3,ZrO2,HAP,ACC,Tb4O7,HfO2,La2O3,Co3O4,ThO2,SiO2,Fe2O3,Fe2O4,Fe3O4,Sm2O3,Gd2O3,Yb2O3,CaO,NiO,Cr2O3,Ho2O3,BaO,Na2O,Nd2O3,Tm2O3,Er2O3,CuO,Mn2O3,Mo2C,Cs2O,YSZ,Li,Ce,Co,Mg,Fe,Mn,Zr,K,Ni,Ca,Cs,V,Rb,Y,Na,La,Gd,Yb,Zn,Re,Sr,Ba,Nd,Nb,A - MoC,Al,Si,Cr,IWI,SI,SGP,CP,HDP,WI,CI,UGC,SCT,FSP,ME,DP,SGC,LPRD,IWCI,Calc T (oC),Calc T. (hr),Temperature (C),H2 vol.%,O2 vol.%,CO2 vol.%,CO vol.%,H2O vol.%,CH4 vol.%,He vol.%,N2 vol.%,TOS (min),W/F (mg.min/ml),CO_Conversion
0,0,0,0,1.078109573,0,0,0,0,0,0,0,0,0,0,0,0,0,0,0,98.92189043,0,0,0,0,0,0,0,0,0,0,0,0,0,0,0,0,0,0,0,0,0,0,0,0,0,0,0,0,0,0,0,0,0,0,0,0,0,0,0,0,0,0,0,0,0,0,0,0,0,0,0,0,1,0,0,0,0,0,0,0,0,0,0,0,0,0,0,350,4,223,29.85,0,0,2.99,26.12,0,0,0,60,0.7,2.2
0,0,0,0,1.078109573,0,0,0,0,0,0,0,0,0,0,0,0,0,0,0,98.92189043,0,0,0,0,0,0,0,0,0,0,0,0,0,0,0,0,0,0,0,0,0,0,0,0,0,0,0,0,0,0,0,0,0,0,0,0,0,0,0,0,0,0,0,0,0,0,0,0,0,0,0,0,1,0,0,0,0,0,0,0,0,0,0,0,0,0,0,350,4,250,29.85,0,0,2.99,26.12,0,0,0,60,0.7,5.06
0,0,0,0,1.078109573,0,0,0,0,0,0,0,0,0,0,0,0,0,0,0,98.92189043,0,0,0,0,0,0,0,0,0,0,0,0,0,0,0,0,0,0,0,0,0,0,0,0,0,0,0,0,0,0,0,0,0,0,0,0,0,0,0,0,0,0,0,0,0,0,0,0,0,0,0,0,1,0,0,0,0,0,0,0,0,0,0,0,0,0,0,350,4,274,29.85,0,0,2.99,26.12,0,0,0,60,0.7,7.93
0,0,0,0,1.078109573,0,0,0,0,0,0,0,0,0,0,0,0,0,0,0,98.92189043,0,0,0,0,0,0,0,0,0,0,0,0,0,0,0,0,0,0,0,0,0,0,0,0,0,0,0,0,0,0,0,0,0,0,0,0,0,0,0,0,0,0,0,0,0,0,0,0,0,0,0,0,1,0,0,0,0,0,0,0,0,0,0,0,0,0,0,350,4,300,29.85,0,0,2.99,26.12,0,0,0,60,0.7,23.3
0,0,0,0,1.078109573,0,0,0,0,0,0,0,0,0,0,0,0,0,0,0,98.92189043,0,0,0,0,0,0,0,0,0,0,0,0,0,0,0,0,0,0,0,0,0,0,0,0,0,0,0,0,0,0,0,0,0,0,0,0,0,0,0,0,0,0,0,0,0,0,0,0,0,0,0,0,1,0,0,0,0,0,0,0,0,0,0,0,0,0,0,350,4,350,29.85,0,0,2.99,26.12,0,0,0,60,0.7,51.9
0,0,0,0,1.078109573,0,0,0,0,0,0,0,0,0,0,0,0,0,0,0,98.92189043,0,0,0,0,0,0,0,0,0,0,0,0,0,0,0,0,0,0,0,0,0,0,0,0,0,0,0,0,0,0,0,0,0,0,0,0,0,0,0,0,0,0,0,0,0,0,0,0,0,0,0,0,1,0,0,0,0,0,0,0,0,0,0,0,0,0,0,350,4,400,29.85,0,0,2.99,26.12,0,0,0,60,0.7,72.7
0,0,0,0,1.078109573,0,0,0,0,0,0,0,0,0,0,0,0,0,0,0,98.92189043,0,0,0,0,0,0,0,0,0,0,0,0,0,0,0,0,0,0,0,0,0,0,0,0,0,0,0,0,0,0,0,0,0,0,0,0,0,0,0,0,0,0,0,0,0,0,0,0,0,0,0,0,1,0,0,0,0,0,0,0,0,0,0,0,0,0,0,350,4,450,29.85,0,0,2.99,26.12,0,0,0,60,0.7,79.8
0,0,0,0,0.539267524,0,0,0,0,0,0,0,0,0,0,0,0,0,0,0,99.46073248,0,0,0,0,0,0,0,0,0,0,0,0,0,0,0,0,0,0,0,0,0,0,0,0,0,0,0,0,0,0,0,0,0,0,0,0,0,0,0,0,0,0,0,0,0,0,0,0,0,0,0,0,1,0,0,0,0,0,0,0,0,0,0,0,0,0,0,350,4,200,29.85,0,0,2.99,26.12,0,0,0,60,0.7,0.617
0,0,0,0,0.539267524,0,0,0,0,0,0,0,0,0,0,0,0,0,0,0,99.46073248,0,0,0,0,0,0,0,0,0,0,0,0,0,0,0,0,0,0,0,0,0,0,0,0,0,0,0,0,0,0,0,0,0,0,0,0,0,0,0,0,0,0,0,0,0,0,0,0,0,0,0,0,1,0,0,0,0,0,0,0,0,0,0,0,0,0,0,350,4,224,29.85,0,0,2.99,26.12,0,0,0,60,0.7,2.2
0,0,0,0,0.539267524,0,0,0,0,0,0,0,0,0,0,0,0,0,0,0,99.46073248,0,0,0,0,0,0,0,0,0,0,0,0,0,0,0,0,0,0,0,0,0,0,0,0,0,0,0,0,0,0,0,0,0,0,0,0,0,0,0,0,0,0,0,0,0,0,0,0,0,0,0,0,1,0,0,0,0,0,0,0,0,0,0,0,0,0,0,350,4,250,29.85,0,0,2.99,26.12,0,0,0,60,0.7,4.42
0,0,0,0,0.539267524,0,0,0,0,0,0,0,0,0,0,0,0,0,0,0,99.46073248,0,0,0,0,0,0,0,0,0,0,0,0,0,0,0,0,0,0,0,0,0,0,0,0,0,0,0,0,0,0,0,0,0,0,0,0,0,0,0,0,0,0,0,0,0,0,0,0,0,0,0,0,1,0,0,0,0,0,0,0,0,0,0,0,0,0,0,350,4,274,29.85,0,0,2.99,26.12,0,0,0,60,0.7,7.93
0,0,0,0,0.539267524,0,0,0,0,0,0,0,0,0,0,0,0,0,0,0,99.46073248,0,0,0,0,0,0,0,0,0,0,0,0,0,0,0,0,0,0,0,0,0,0,0,0,0,0,0,0,0,0,0,0,0,0,0,0,0,0,0,0,0,0,0,0,0,0,0,0,0,0,0,0,1,0,0,0,0,0,0,0,0,0,0,0,0,0,0,350,4,301,29.85,0,0,2.99,26.12,0,0,0,60,0.7,15
0,0,0,0,0.539267524,0,0,0,0,0,0,0,0,0,0,0,0,0,0,0,99.46073248,0,0,0,0,0,0,0,0,0,0,0,0,0,0,0,0,0,0,0,0,0,0,0,0,0,0,0,0,0,0,0,0,0,0,0,0,0,0,0,0,0,0,0,0,0,0,0,0,0,0,0,0,1,0,0,0,0,0,0,0,0,0,0,0,0,0,0,350,4,350,29.85,0,0,2.99,26.12,0,0,0,60,0.7,45.8
0,0,0,0,0.539267524,0,0,0,0,0,0,0,0,0,0,0,0,0,0,0,99.46073248,0,0,0,0,0,0,0,0,0,0,0,0,0,0,0,0,0,0,0,0,0,0,0,0,0,0,0,0,0,0,0,0,0,0,0,0,0,0,0,0,0,0,0,0,0,0,0,0,0,0,0,0,1,0,0,0,0,0,0,0,0,0,0,0,0,0,0,350,4,400,29.85,0,0,2.99,26.12,0,0,0,60,0.7,65.7
0,0,0,0,0.539267524,0,0,0,0,0,0,0,0,0,0,0,0,0,0,0,99.46073248,0,0,0,0,0,0,0,0,0,0,0,0,0,0,0,0,0,0,0,0,0,0,0,0,0,0,0,0,0,0,0,0,0,0,0,0,0,0,0,0,0,0,0,0,0,0,0,0,0,0,0,0,1,0,0,0,0,0,0,0,0,0,0,0,0,0,0,350,4,450,29.85,0,0,2.99,26.12,0,0,0,60,0.7,77.8
0,0,0,0,2.154519262,0,0,0,0,0,0,0,0,0,0,0,0,0,0,0,97.84548074,0,0,0,0,0,0,0,0,0,0,0,0,0,0,0,0,0,0,0,0,0,0,0,0,0,0,0,0,0,0,0,0,0,0,0,0,0,0,0,0,0,0,0,0,0,0,0,0,0,0,0,0,1,0,0,0,0,0,0,0,0,0,0,0,0,0,0,350,4,199,29.85,0,0,2.99,26.12,0,0,0,60,0.7,8.01
0,0,0,0,2.154519262,0,0,0,0,0,0,0,0,0,0,0,0,0,0,0,97.84548074,0,0,0,0,0,0,0,0,0,0,0,0,0,0,0,0,0,0,0,0,0,0,0,0,0,0,0,0,0,0,0,0,0,0,0,0,0,0,0,0,0,0,0,0,0,0,0,0,0,0,0,0,1,0,0,0,0,0,0,0,0,0,0,0,0,0,0,350,4,224,29.85,0,0,2.99,26.12,0,0,0,60,0.7,10.2
0,0,0,0,2.154519262,0,0,0,0,0,0,0,0,0,0,0,0,0,0,0,97.84548074,0,0,0,0,0,0,0,0,0,0,0,0,0,0,0,0,0,0,0,0,0,0,0,0,0,0,0,0,0,0,0,0,0,0,0,0,0,0,0,0,0,0,0,0,0,0,0,0,0,0,0,0,1,0,0,0,0,0,0,0,0,0,0,0,0,0,0,350,4,250,29.85,0,0,2.99,26.12,0,0,0,60,0.7,16
0,0,0,0,2.154519262,0,0,0,0,0,0,0,0,0,0,0,0,0,0,0,97.84548074,0,0,0,0,0,0,0,0,0,0,0,0,0,0,0,0,0,0,0,0,0,0,0,0,0,0,0,0,0,0,0,0,0,0,0,0,0,0,0,0,0,0,0,0,0,0,0,0,0,0,0,0,1,0,0,0,0,0,0,0,0,0,0,0,0,0,0,350,4,274,29.85,0,0,2.99,26.12,0,0,0,60,0.7,26.9
0,0,0,0,2.154519262,0,0,0,0,0,0,0,0,0,0,0,0,0,0,0,97.84548074,0,0,0,0,0,0,0,0,0,0,0,0,0,0,0,0,0,0,0,0,0,0,0,0,0,0,0,0,0,0,0,0,0,0,0,0,0,0,0,0,0,0,0,0,0,0,0,0,0,0,0,0,1,0,0,0,0,0,0,0,0,0,0,0,0,0,0,350,4,300,29.85,0,0,2.99,26.12,0,0,0,60,0.7,49.1
0,0,0,0,1.272647164,0,0,0,0,0,0,0,0,0,0,0,98.72735284,0,0,0,0,0,0,0,0,0,0,0,0,0,0,0,0,0,0,0,0,0,0,0,0,0,0,0,0,0,0,0,0,0,0,0,0,0,0,0,0,0,0,0,0,0,0,0,0,0,0,0,0,0,0,0,0,1,0,0,0,0,0,0,0,0,0,0,0,0,0,0,350,4,225,29.85,0,0,2.99,26.12,0,0,0,60,0.7,14.2
0,0,0,0,1.272647164,0,0,0,0,0,0,0,0,0,0,0,98.72735284,0,0,0,0,0,0,0,0,0,0,0,0,0,0,0,0,0,0,0,0,0,0,0,0,0,0,0,0,0,0,0,0,0,0,0,0,0,0,0,0,0,0,0,0,0,0,0,0,0,0,0,0,0,0,0,0,1,0,0,0,0,0,0,0,0,0,0,0,0,0,0,350,4,251,29.85,0,0,2.99,26.12,0,0,0,60,0.7,28.4
0,0,0,0,1.272647164,0,0,0,0,0,0,0,0,0,0,0,98.72735284,0,0,0,0,0,0,0,0,0,0,0,0,0,0,0,0,0,0,0,0,0,0,0,0,0,0,0,0,0,0,0,0,0,0,0,0,0,0,0,0,0,0,0,0,0,0,0,0,0,0,0,0,0,0,0,0,1,0,0,0,0,0,0,0,0,0,0,0,0,0,0,350,4,276,29.85,0,0,2.99,26.12,0,0,0,60,0.7,55.2
0,0,0,0,1.272647164,0,0,0,0,0,0,0,0,0,0,0,98.72735284,0,0,0,0,0,0,0,0,0,0,0,0,0,0,0,0,0,0,0,0,0,0,0,0,0,0,0,0,0,0,0,0,0,0,0,0,0,0,0,0,0,0,0,0,0,0,0,0,0,0,0,0,0,0,0,0,1,0,0,0,0,0,0,0,0,0,0,0,0,0,0,350,4,300,29.85,0,0,2.99,26.12,0,0,0,60,0.7,81.3
0,0,0,16.95332681,0,0.781362551,0,0,0,0,0,0,0,82.26531064,0,0,0,0,0,0,0,0,0,0,0,0,0,0,0,0,0,0,0,0,0,0,0,0,0,0,0,0,0,0,0,0,0,0,0,0,0,0,0,0,0,0,0,0,0,0,0,0,0,0,0,0,0,0,0,0,0,0,0,0,0,0,0,0,0,0,0,0,0,0,1,0,0,0,350,3,209,37.9,0,3,4,9.4,0,0,0,60,0.546,3.41
0,0,0,16.95332681,0,0.781362551,0,0,0,0,0,0,0,82.26531064,0,0,0,0,0,0,0,0,0,0,0,0,0,0,0,0,0,0,0,0,0,0,0,0,0,0,0,0,0,0,0,0,0,0,0,0,0,0,0,0,0,0,0,0,0,0,0,0,0,0,0,0,0,0,0,0,0,0,0,0,0,0,0,0,0,0,0,0,0,0,1,0,0,0,350,3,258,37.9,0,3,4,9.4,0,0,0,60,0.546,15.2
0,0,0,16.95332681,0,0.781362551,0,0,0,0,0,0,0,82.26531064,0,0,0,0,0,0,0,0,0,0,0,0,0,0,0,0,0,0,0,0,0,0,0,0,0,0,0,0,0,0,0,0,0,0,0,0,0,0,0,0,0,0,0,0,0,0,0,0,0,0,0,0,0,0,0,0,0,0,0,0,0,0,0,0,0,0,0,0,0,0,1,0,0,0,350,3,299,37.9,0,3,4,9.4,0,0,0,60,0.546,34.1
0,0,0,16.95332681,0,0.781362551,0,0,0,0,0,0,0,82.26531064,0,0,0,0,0,0,0,0,0,0,0,0,0,0,0,0,0,0,0,0,0,0,0,0,0,0,0,0,0,0,0,0,0,0,0,0,0,0,0,0,0,0,0,0,0,0,0,0,0,0,0,0,0,0,0,0,0,0,0,0,0,0,0,0,0,0,0,0,0,0,1,0,0,0,350,3,350,37.9,0,3,4,9.4,0,0,0,60,0.546,41.2
0,0,0,16.95332681,0,0.781362551,0,0,0,0,0,0,0,82.26531064,0,0,0,0,0,0,0,0,0,0,0,0,0,0,0,0,0,0,0,0,0,0,0,0,0,0,0,0,0,0,0,0,0,0,0,0,0,0,0,0,0,0,0,0,0,0,0,0,0,0,0,0,0,0,0,0,0,0,0,1,0,0,0,0,0,0,0,0,0,0,0,0,0,0,350,3,210,37.9,0,3,4,9.4,0,0,0,60,0.546,1.61
0,0,0,16.95332681,0,0.781362551,0,0,0,0,0,0,0,82.26531064,0,0,0,0,0,0,0,0,0,0,0,0,0,0,0,0,0,0,0,0,0,0,0,0,0,0,0,0,0,0,0,0,0,0,0,0,0,0,0,0,0,0,0,0,0,0,0,0,0,0,0,0,0,0,0,0,0,0,0,1,0,0,0,0,0,0,0,0,0,0,0,0,0,0,350,3,258,37.9,0,3,4,9.4,0,0,0,60,0.546,1.43
0,0,0,16.95332681,0,0.781362551,0,0,0,0,0,0,0,82.26531064,0,0,0,0,0,0,0,0,0,0,0,0,0,0,0,0,0,0,0,0,0,0,0,0,0,0,0,0,0,0,0,0,0,0,0,0,0,0,0,0,0,0,0,0,0,0,0,0,0,0,0,0,0,0,0,0,0,0,0,1,0,0,0,0,0,0,0,0,0,0,0,0,0,0,350,3,299,37.9,0,3,4,9.4,0,0,0,60,0.546,2.81
0,0,0,16.95332681,0,0.781362551,0,0,0,0,0,0,0,82.26531064,0,0,0,0,0,0,0,0,0,0,0,0,0,0,0,0,0,0,0,0,0,0,0,0,0,0,0,0,0,0,0,0,0,0,0,0,0,0,0,0,0,0,0,0,0,0,0,0,0,0,0,0,0,0,0,0,0,0,0,1,0,0,0,0,0,0,0,0,0,0,0,0,0,0,350,3,350,37.9,0,3,4,9.4,0,0,0,60,0.546,10
0,0,0,0,0.833531033,0,0,0,0,0,0,0,0,79.33317517,0,0,19.83329379,0,0,0,0,0,0,0,0,0,0,0,0,0,0,0,0,0,0,0,0,0,0,0,0,0,0,0,0,0,0,0,0,0,0,0,0,0,0,0,0,0,0,0,0,0,0,0,0,0,0,0,0,0,0,0,0,0,0,0,0,0,1,0,0,0,0,0,0,0,0,0,500,1,198,8.96,0,24.84,15.8,50.37,0,0,0,60,0.666,0.345
0,0,0,0,0.833531033,0,0,0,0,0,0,0,0,79.33317517,0,0,19.83329379,0,0,0,0,0,0,0,0,0,0,0,0,0,0,0,0,0,0,0,0,0,0,0,0,0,0,0,0,0,0,0,0,0,0,0,0,0,0,0,0,0,0,0,0,0,0,0,0,0,0,0,0,0,0,0,0,0,0,0,0,0,1,0,0,0,0,0,0,0,0,0,500,1,209,8.96,0,24.84,15.8,50.37,0,0,0,60,0.666,2.41
0,0,0,0,0.833531033,0,0,0,0,0,0,0,0,79.33317517,0,0,19.83329379,0,0,0,0,0,0,0,0,0,0,0,0,0,0,0,0,0,0,0,0,0,0,0,0,0,0,0,0,0,0,0,0,0,0,0,0,0,0,0,0,0,0,0,0,0,0,0,0,0,0,0,0,0,0,0,0,0,0,0,0,0,1,0,0,0,0,0,0,0,0,0,500,1,229,8.96,0,24.84,15.8,50.37,0,0,0,60,0.666,4.83
0,0,0,0,0.833531033,0,0,0,0,0,0,0,0,79.33317517,0,0,19.83329379,0,0,0,0,0,0,0,0,0,0,0,0,0,0,0,0,0,0,0,0,0,0,0,0,0,0,0,0,0,0,0,0,0,0,0,0,0,0,0,0,0,0,0,0,0,0,0,0,0,0,0,0,0,0,0,0,0,0,0,0,0,1,0,0,0,0,0,0,0,0,0,500,1,260,8.96,0,24.84,15.8,50.37,0,0,0,60,0.666,9.14
0,0,0,0,0.833531033,0,0,0,0,0,0,0,0,79.33317517,0,0,19.83329379,0,0,0,0,0,0,0,0,0,0,0,0,0,0,0,0,0,0,0,0,0,0,0,0,0,0,0,0,0,0,0,0,0,0,0,0,0,0,0,0,0,0,0,0,0,0,0,0,0,0,0,0,0,0,0,0,0,0,0,0,0,1,0,0,0,0,0,0,0,0,0,500,1,269,8.96,0,24.84,15.8,50.37,0,0,0,60,0.666,12.4
0,0,0,0,0.833531033,0,0,0,0,0,0,0,0,79.33317517,0,0,19.83329379,0,0,0,0,0,0,0,0,0,0,0,0,0,0,0,0,0,0,0,0,0,0,0,0,0,0,0,0,0,0,0,0,0,0,0,0,0,0,0,0,0,0,0,0,0,0,0,0,0,0,0,0,0,0,0,0,0,0,0,0,0,1,0,0,0,0,0,0,0,0,0,500,1,279,8.96,0,24.84,15.8,50.37,0,0,0,60,0.666,16.7
0,0,0,0,0.833531033,0,0,0,0,0,0,0,0,79.33317517,0,0,19.83329379,0,0,0,0,0,0,0,0,0,0,0,0,0,0,0,0,0,0,0,0,0,0,0,0,0,0,0,0,0,0,0,0,0,0,0,0,0,0,0,0,0,0,0,0,0,0,0,0,0,0,0,0,0,0,0,0,0,0,0,0,0,1,0,0,0,0,0,0,0,0,0,500,1,289,8.96,0,24.84,15.8,50.37,0,0,0,60,0.666,23.3
0,0,0,0,0.833531033,0,0,0,0,0,0,0,0,79.33317517,0,0,19.83329379,0,0,0,0,0,0,0,0,0,0,0,0,0,0,0,0,0,0,0,0,0,0,0,0,0,0,0,0,0,0,0,0,0,0,0,0,0,0,0,0,0,0,0,0,0,0,0,0,0,0,0,0,0,0,0,0,0,0,0,0,0,1,0,0,0,0,0,0,0,0,0,500,1,299,8.96,0,24.84,15.8,50.37,0,0,0,60,0.666,31.4
0,0,0,0,0.833531033,0,0,0,0,0,0,0,0,79.33317517,0,0,19.83329379,0,0,0,0,0,0,0,0,0,0,0,0,0,0,0,0,0,0,0,0,0,0,0,0,0,0,0,0,0,0,0,0,0,0,0,0,0,0,0,0,0,0,0,0,0,0,0,0,0,0,0,0,0,0,0,0,0,0,0,0,0,1,0,0,0,0,0,0,0,0,0,500,1,309,8.96,0,24.84,15.8,50.37,0,0,0,60,0.666,38.8
0,0,0,0,0.833531033,0,0,0,0,0,0,0,0,79.33317517,0,0,19.83329379,0,0,0,0,0,0,0,0,0,0,0,0,0,0,0,0,0,0,0,0,0,0,0,0,0,0,0,0,0,0,0,0,0,0,0,0,0,0,0,0,0,0,0,0,0,0,0,0,0,0,0,0,0,0,0,0,0,0,0,0,0,1,0,0,0,0,0,0,0,0,0,500,1,319,8.96,0,24.84,15.8,50.37,0,0,0,60,0.666,52.4
0,0,0,0,0.833531033,0,0,0,0,0,0,0,0,79.33317517,0,0,19.83329379,0,0,0,0,0,0,0,0,0,0,0,0,0,0,0,0,0,0,0,0,0,0,0,0,0,0,0,0,0,0,0,0,0,0,0,0,0,0,0,0,0,0,0,0,0,0,0,0,0,0,0,0,0,0,0,0,0,0,0,0,0,1,0,0,0,0,0,0,0,0,0,500,1,329,8.96,0,24.84,15.8,50.37,0,0,0,60,0.666,58.4
0,0,0,0,0.833531033,0,0,0,0,0,0,0,0,79.33317517,0,0,19.83329379,0,0,0,0,0,0,0,0,0,0,0,0,0,0,0,0,0,0,0,0,0,0,0,0,0,0,0,0,0,0,0,0,0,0,0,0,0,0,0,0,0,0,0,0,0,0,0,0,0,0,0,0,0,0,0,0,0,0,0,0,0,1,0,0,0,0,0,0,0,0,0,500,1,339,8.96,0,24.84,15.8,50.37,0,0,0,60,0.666,67.2
0,0,0,0,0.833531033,0,0,0,0,0,0,0,0,79.33317517,0,0,19.83329379,0,0,0,0,0,0,0,0,0,0,0,0,0,0,0,0,0,0,0,0,0,0,0,0,0,0,0,0,0,0,0,0,0,0,0,0,0,0,0,0,0,0,0,0,0,0,0,0,0,0,0,0,0,0,0,0,0,0,0,0,0,1,0,0,0,0,0,0,0,0,0,500,1,349,8.96,0,24.84,15.8,50.37,0,0,0,60,0.666,71.9
0,0,0,0,0.833531033,0,0,0,0,0,0,0,0,79.33317517,0,0,19.83329379,0,0,0,0,0,0,0,0,0,0,0,0,0,0,0,0,0,0,0,0,0,0,0,0,0,0,0,0,0,0,0,0,0,0,0,0,0,0,0,0,0,0,0,0,0,0,0,0,0,0,0,0,0,0,0,0,0,0,0,0,0,1,0,0,0,0,0,0,0,0,0,500,1,358,8.96,0,24.84,15.8,50.37,0,0,0,60,0.666,75.3
0,0,0,0,0.833531033,0,0,0,0,0,0,0,0,79.33317517,0,0,19.83329379,0,0,0,0,0,0,0,0,0,0,0,0,0,0,0,0,0,0,0,0,0,0,0,0,0,0,0,0,0,0,0,0,0,0,0,0,0,0,0,0,0,0,0,0,0,0,0,0,0,0,0,0,0,0,0,0,0,0,0,0,0,1,0,0,0,0,0,0,0,0,0,500,1,369,8.96,0,24.84,15.8,50.37,0,0,0,60,0.666,75.5
0,0,0,0,0.833531033,0,0,0,0,0,0,0,0,79.33317517,0,0,19.83329379,0,0,0,0,0,0,0,0,0,0,0,0,0,0,0,0,0,0,0,0,0,0,0,0,0,0,0,0,0,0,0,0,0,0,0,0,0,0,0,0,0,0,0,0,0,0,0,0,0,0,0,0,0,0,0,0,0,0,0,0,0,1,0,0,0,0,0,0,0,0,0,500,1,379,8.96,0,24.84,15.8,50.37,0,0,0,60,0.666,76
0,0,0,0,0.833531033,0,0,0,0,0,0,0,0,79.33317517,0,0,19.83329379,0,0,0,0,0,0,0,0,0,0,0,0,0,0,0,0,0,0,0,0,0,0,0,0,0,0,0,0,0,0,0,0,0,0,0,0,0,0,0,0,0,0,0,0,0,0,0,0,0,0,0,0,0,0,0,0,0,0,0,0,0,1,0,0,0,0,0,0,0,0,0,500,1,389,8.96,0,24.84,15.8,50.37,0,0,0,60,0.666,74.5
0,0,0,0,0.833531033,0,0,0,0,0,0,0,0,79.33317517,0,0,19.83329379,0,0,0,0,0,0,0,0,0,0,0,0,0,0,0,0,0,0,0,0,0,0,0,0,0,0,0,0,0,0,0,0,0,0,0,0,0,0,0,0,0,0,0,0,0,0,0,0,0,0,0,0,0,0,0,0,0,0,0,0,0,1,0,0,0,0,0,0,0,0,0,500,1,398,8.96,0,24.84,15.8,50.37,0,0,0,60,0.666,74.1
0,0,0,0,0.783716191,0,0,0,0,0,0,0,0,59.52977029,0,0,39.68651352,0,0,0,0,0,0,0,0,0,0,0,0,0,0,0,0,0,0,0,0,0,0,0,0,0,0,0,0,0,0,0,0,0,0,0,0,0,0,0,0,0,0,0,0,0,0,0,0,0,0,0,0,0,0,0,0,0,0,0,0,0,1,0,0,0,0,0,0,0,0,0,500,1,219,8.96,0,24.84,15.8,50.37,0,0,0,60,0.666,3.45
0,0,0,0,0.783716191,0,0,0,0,0,0,0,0,59.52977029,0,0,39.68651352,0,0,0,0,0,0,0,0,0,0,0,0,0,0,0,0,0,0,0,0,0,0,0,0,0,0,0,0,0,0,0,0,0,0,0,0,0,0,0,0,0,0,0,0,0,0,0,0,0,0,0,0,0,0,0,0,0,0,0,0,0,1,0,0,0,0,0,0,0,0,0,500,1,239,8.96,0,24.84,15.8,50.37,0,0,0,60,0.666,6.21
0,0,0,0,0.783716191,0,0,0,0,0,0,0,0,59.52977029,0,0,39.68651352,0,0,0,0,0,0,0,0,0,0,0,0,0,0,0,0,0,0,0,0,0,0,0,0,0,0,0,0,0,0,0,0,0,0,0,0,0,0,0,0,0,0,0,0,0,0,0,0,0,0,0,0,0,0,0,0,0,0,0,0,0,1,0,0,0,0,0,0,0,0,0,500,1,260,8.96,0,24.84,15.8,50.37,0,0,0,60,0.666,8.28
0,0,0,0,0.783716191,0,0,0,0,0,0,0,0,59.52977029,0,0,39.68651352,0,0,0,0,0,0,0,0,0,0,0,0,0,0,0,0,0,0,0,0,0,0,0,0,0,0,0,0,0,0,0,0,0,0,0,0,0,0,0,0,0,0,0,0,0,0,0,0,0,0,0,0,0,0,0,0,0,0,0,0,0,1,0,0,0,0,0,0,0,0,0,500,1,270,8.96,0,24.84,15.8,50.37,0,0,0,60,0.666,14.5
0,0,0,0,0.783716191,0,0,0,0,0,0,0,0,59.52977029,0,0,39.68651352,0,0,0,0,0,0,0,0,0,0,0,0,0,0,0,0,0,0,0,0,0,0,0,0,0,0,0,0,0,0,0,0,0,0,0,0,0,0,0,0,0,0,0,0,0,0,0,0,0,0,0,0,0,0,0,0,0,0,0,0,0,1,0,0,0,0,0,0,0,0,0,500,1,280,8.96,0,24.84,15.8,50.37,0,0,0,60,0.666,21
0,0,0,0,0.783716191,0,0,0,0,0,0,0,0,59.52977029,0,0,39.68651352,0,0,0,0,0,0,0,0,0,0,0,0,0,0,0,0,0,0,0,0,0,0,0,0,0,0,0,0,0,0,0,0,0,0,0,0,0,0,0,0,0,0,0,0,0,0,0,0,0,0,0,0,0,0,0,0,0,0,0,0,0,1,0,0,0,0,0,0,0,0,0,500,1,290,8.96,0,24.84,15.8,50.37,0,0,0,60,0.666,29.1
0,0,0,0,0.783716191,0,0,0,0,0,0,0,0,59.52977029,0,0,39.68651352,0,0,0,0,0,0,0,0,0,0,0,0,0,0,0,0,0,0,0,0,0,0,0,0,0,0,0,0,0,0,0,0,0,0,0,0,0,0,0,0,0,0,0,0,0,0,0,0,0,0,0,0,0,0,0,0,0,0,0,0,0,1,0,0,0,0,0,0,0,0,0,500,1,300,8.96,0,24.84,15.8,50.37,0,0,0,60,0.666,40
0,0,0,0,0.783716191,0,0,0,0,0,0,0,0,59.52977029,0,0,39.68651352,0,0,0,0,0,0,0,0,0,0,0,0,0,0,0,0,0,0,0,0,0,0,0,0,0,0,0,0,0,0,0,0,0,0,0,0,0,0,0,0,0,0,0,0,0,0,0,0,0,0,0,0,0,0,0,0,0,0,0,0,0,1,0,0,0,0,0,0,0,0,0,500,1,309,8.96,0,24.84,15.8,50.37,0,0,0,60,0.666,50.9
0,0,0,0,0.783716191,0,0,0,0,0,0,0,0,59.52977029,0,0,39.68651352,0,0,0,0,0,0,0,0,0,0,0,0,0,0,0,0,0,0,0,0,0,0,0,0,0,0,0,0,0,0,0,0,0,0,0,0,0,0,0,0,0,0,0,0,0,0,0,0,0,0,0,0,0,0,0,0,0,0,0,0,0,1,0,0,0,0,0,0,0,0,0,500,1,318,8.96,0,24.84,15.8,50.37,0,0,0,60,0.666,62.2
0,0,0,0,0.783716191,0,0,0,0,0,0,0,0,59.52977029,0,0,39.68651352,0,0,0,0,0,0,0,0,0,0,0,0,0,0,0,0,0,0,0,0,0,0,0,0,0,0,0,0,0,0,0,0,0,0,0,0,0,0,0,0,0,0,0,0,0,0,0,0,0,0,0,0,0,0,0,0,0,0,0,0,0,1,0,0,0,0,0,0,0,0,0,500,1,329,8.96,0,24.84,15.8,50.37,0,0,0,60,0.666,69.7
0,0,0,0,0.783716191,0,0,0,0,0,0,0,0,59.52977029,0,0,39.68651352,0,0,0,0,0,0,0,0,0,0,0,0,0,0,0,0,0,0,0,0,0,0,0,0,0,0,0,0,0,0,0,0,0,0,0,0,0,0,0,0,0,0,0,0,0,0,0,0,0,0,0,0,0,0,0,0,0,0,0,0,0,1,0,0,0,0,0,0,0,0,0,500,1,339,8.96,0,24.84,15.8,50.37,0,0,0,60,0.666,74.5
0,0,0,0,0.783716191,0,0,0,0,0,0,0,0,59.52977029,0,0,39.68651352,0,0,0,0,0,0,0,0,0,0,0,0,0,0,0,0,0,0,0,0,0,0,0,0,0,0,0,0,0,0,0,0,0,0,0,0,0,0,0,0,0,0,0,0,0,0,0,0,0,0,0,0,0,0,0,0,0,0,0,0,0,1,0,0,0,0,0,0,0,0,0,500,1,349,8.96,0,24.84,15.8,50.37,0,0,0,60,0.666,76.6
0,0,0,0,0.783716191,0,0,0,0,0,0,0,0,59.52977029,0,0,39.68651352,0,0,0,0,0,0,0,0,0,0,0,0,0,0,0,0,0,0,0,0,0,0,0,0,0,0,0,0,0,0,0,0,0,0,0,0,0,0,0,0,0,0,0,0,0,0,0,0,0,0,0,0,0,0,0,0,0,0,0,0,0,1,0,0,0,0,0,0,0,0,0,500,1,358,8.96,0,24.84,15.8,50.37,0,0,0,60,0.666,78.1
0,0,0,0,0.783716191,0,0,0,0,0,0,0,0,59.52977029,0,0,39.68651352,0,0,0,0,0,0,0,0,0,0,0,0,0,0,0,0,0,0,0,0,0,0,0,0,0,0,0,0,0,0,0,0,0,0,0,0,0,0,0,0,0,0,0,0,0,0,0,0,0,0,0,0,0,0,0,0,0,0,0,0,0,1,0,0,0,0,0,0,0,0,0,500,1,369,8.96,0,24.84,15.8,50.37,0,0,0,60,0.666,77.4
0,0,0,0,0.783716191,0,0,0,0,0,0,0,0,59.52977029,0,0,39.68651352,0,0,0,0,0,0,0,0,0,0,0,0,0,0,0,0,0,0,0,0,0,0,0,0,0,0,0,0,0,0,0,0,0,0,0,0,0,0,0,0,0,0,0,0,0,0,0,0,0,0,0,0,0,0,0,0,0,0,0,0,0,1,0,0,0,0,0,0,0,0,0,500,1,378,8.96,0,24.84,15.8,50.37,0,0,0,60,0.666,76.7
0,0,0,0,0.783716191,0,0,0,0,0,0,0,0,59.52977029,0,0,39.68651352,0,0,0,0,0,0,0,0,0,0,0,0,0,0,0,0,0,0,0,0,0,0,0,0,0,0,0,0,0,0,0,0,0,0,0,0,0,0,0,0,0,0,0,0,0,0,0,0,0,0,0,0,0,0,0,0,0,0,0,0,0,1,0,0,0,0,0,0,0,0,0,500,1,389,8.96,0,24.84,15.8,50.37,0,0,0,60,0.666,75
0,0,0,0,0.783716191,0,0,0,0,0,0,0,0,59.52977029,0,0,39.68651352,0,0,0,0,0,0,0,0,0,0,0,0,0,0,0,0,0,0,0,0,0,0,0,0,0,0,0,0,0,0,0,0,0,0,0,0,0,0,0,0,0,0,0,0,0,0,0,0,0,0,0,0,0,0,0,0,0,0,0,0,0,1,0,0,0,0,0,0,0,0,0,500,1,399,8.96,0,24.84,15.8,50.37,0,0,0,60,0.666,72.9
0,0,0,0,0.733851276,0,0,0,0,0,0,0,0,39.70645949,0,0,59.55968923,0,0,0,0,0,0,0,0,0,0,0,0,0,0,0,0,0,0,0,0,0,0,0,0,0,0,0,0,0,0,0,0,0,0,0,0,0,0,0,0,0,0,0,0,0,0,0,0,0,0,0,0,0,0,0,0,0,0,0,0,0,1,0,0,0,0,0,0,0,0,0,500,1,210,8.96,0,24.84,15.8,50.37,0,0,0,60,0.666,0.172
0,0,0,0,0.733851276,0,0,0,0,0,0,0,0,39.70645949,0,0,59.55968923,0,0,0,0,0,0,0,0,0,0,0,0,0,0,0,0,0,0,0,0,0,0,0,0,0,0,0,0,0,0,0,0,0,0,0,0,0,0,0,0,0,0,0,0,0,0,0,0,0,0,0,0,0,0,0,0,0,0,0,0,0,1,0,0,0,0,0,0,0,0,0,500,1,229,8.96,0,24.84,15.8,50.37,0,0,0,60,0.666,1.03
0,0,0,0,0.733851276,0,0,0,0,0,0,0,0,39.70645949,0,0,59.55968923,0,0,0,0,0,0,0,0,0,0,0,0,0,0,0,0,0,0,0,0,0,0,0,0,0,0,0,0,0,0,0,0,0,0,0,0,0,0,0,0,0,0,0,0,0,0,0,0,0,0,0,0,0,0,0,0,0,0,0,0,0,1,0,0,0,0,0,0,0,0,0,500,1,239,8.96,0,24.84,15.8,50.37,0,0,0,60,0.666,4.83
0,0,0,0,0.733851276,0,0,0,0,0,0,0,0,39.70645949,0,0,59.55968923,0,0,0,0,0,0,0,0,0,0,0,0,0,0,0,0,0,0,0,0,0,0,0,0,0,0,0,0,0,0,0,0,0,0,0,0,0,0,0,0,0,0,0,0,0,0,0,0,0,0,0,0,0,0,0,0,0,0,0,0,0,1,0,0,0,0,0,0,0,0,0,500,1,249,8.96,0,24.84,15.8,50.37,0,0,0,60,0.666,7.07
0,0,0,0,0.733851276,0,0,0,0,0,0,0,0,39.70645949,0,0,59.55968923,0,0,0,0,0,0,0,0,0,0,0,0,0,0,0,0,0,0,0,0,0,0,0,0,0,0,0,0,0,0,0,0,0,0,0,0,0,0,0,0,0,0,0,0,0,0,0,0,0,0,0,0,0,0,0,0,0,0,0,0,0,1,0,0,0,0,0,0,0,0,0,500,1,259,8.96,0,24.84,15.8,50.37,0,0,0,60,0.666,11
0,0,0,0,0.733851276,0,0,0,0,0,0,0,0,39.70645949,0,0,59.55968923,0,0,0,0,0,0,0,0,0,0,0,0,0,0,0,0,0,0,0,0,0,0,0,0,0,0,0,0,0,0,0,0,0,0,0,0,0,0,0,0,0,0,0,0,0,0,0,0,0,0,0,0,0,0,0,0,0,0,0,0,0,1,0,0,0,0,0,0,0,0,0,500,1,269,8.96,0,24.84,15.8,50.37,0,0,0,60,0.666,16.2
0,0,0,0,0.733851276,0,0,0,0,0,0,0,0,39.70645949,0,0,59.55968923,0,0,0,0,0,0,0,0,0,0,0,0,0,0,0,0,0,0,0,0,0,0,0,0,0,0,0,0,0,0,0,0,0,0,0,0,0,0,0,0,0,0,0,0,0,0,0,0,0,0,0,0,0,0,0,0,0,0,0,0,0,1,0,0,0,0,0,0,0,0,0,500,1,279,8.96,0,24.84,15.8,50.37,0,0,0,60,0.666,22.6
0,0,0,0,0.733851276,0,0,0,0,0,0,0,0,39.70645949,0,0,59.55968923,0,0,0,0,0,0,0,0,0,0,0,0,0,0,0,0,0,0,0,0,0,0,0,0,0,0,0,0,0,0,0,0,0,0,0,0,0,0,0,0,0,0,0,0,0,0,0,0,0,0,0,0,0,0,0,0,0,0,0,0,0,1,0,0,0,0,0,0,0,0,0,500,1,289,8.96,0,24.84,15.8,50.37,0,0,0,60,0.666,32.8
0,0,0,0,0.733851276,0,0,0,0,0,0,0,0,39.70645949,0,0,59.55968923,0,0,0,0,0,0,0,0,0,0,0,0,0,0,0,0,0,0,0,0,0,0,0,0,0,0,0,0,0,0,0,0,0,0,0,0,0,0,0,0,0,0,0,0,0,0,0,0,0,0,0,0,0,0,0,0,0,0,0,0,0,1,0,0,0,0,0,0,0,0,0,500,1,299,8.96,0,24.84,15.8,50.37,0,0,0,60,0.666,42.1
0,0,0,0,0.733851276,0,0,0,0,0,0,0,0,39.70645949,0,0,59.55968923,0,0,0,0,0,0,0,0,0,0,0,0,0,0,0,0,0,0,0,0,0,0,0,0,0,0,0,0,0,0,0,0,0,0,0,0,0,0,0,0,0,0,0,0,0,0,0,0,0,0,0,0,0,0,0,0,0,0,0,0,0,1,0,0,0,0,0,0,0,0,0,500,1,308,8.96,0,24.84,15.8,50.37,0,0,0,60,0.666,55.3
0,0,0,0,0.733851276,0,0,0,0,0,0,0,0,39.70645949,0,0,59.55968923,0,0,0,0,0,0,0,0,0,0,0,0,0,0,0,0,0,0,0,0,0,0,0,0,0,0,0,0,0,0,0,0,0,0,0,0,0,0,0,0,0,0,0,0,0,0,0,0,0,0,0,0,0,0,0,0,0,0,0,0,0,1,0,0,0,0,0,0,0,0,0,500,1,318,8.96,0,24.84,15.8,50.37,0,0,0,60,0.666,64.3
0,0,0,0,0.733851276,0,0,0,0,0,0,0,0,39.70645949,0,0,59.55968923,0,0,0,0,0,0,0,0,0,0,0,0,0,0,0,0,0,0,0,0,0,0,0,0,0,0,0,0,0,0,0,0,0,0,0,0,0,0,0,0,0,0,0,0,0,0,0,0,0,0,0,0,0,0,0,0,0,0,0,0,0,1,0,0,0,0,0,0,0,0,0,500,1,328,8.96,0,24.84,15.8,50.37,0,0,0,60,0.666,70.3
0,0,0,0,0.733851276,0,0,0,0,0,0,0,0,39.70645949,0,0,59.55968923,0,0,0,0,0,0,0,0,0,0,0,0,0,0,0,0,0,0,0,0,0,0,0,0,0,0,0,0,0,0,0,0,0,0,0,0,0,0,0,0,0,0,0,0,0,0,0,0,0,0,0,0,0,0,0,0,0,0,0,0,0,1,0,0,0,0,0,0,0,0,0,500,1,338,8.96,0,24.84,15.8,50.37,0,0,0,60,0.666,75
0,0,0,0,0.733851276,0,0,0,0,0,0,0,0,39.70645949,0,0,59.55968923,0,0,0,0,0,0,0,0,0,0,0,0,0,0,0,0,0,0,0,0,0,0,0,0,0,0,0,0,0,0,0,0,0,0,0,0,0,0,0,0,0,0,0,0,0,0,0,0,0,0,0,0,0,0,0,0,0,0,0,0,0,1,0,0,0,0,0,0,0,0,0,500,1,348,8.96,0,24.84,15.8,50.37,0,0,0,60,0.666,77.6
0,0,0,0,0.733851276,0,0,0,0,0,0,0,0,39.70645949,0,0,59.55968923,0,0,0,0,0,0,0,0,0,0,0,0,0,0,0,0,0,0,0,0,0,0,0,0,0,0,0,0,0,0,0,0,0,0,0,0,0,0,0,0,0,0,0,0,0,0,0,0,0,0,0,0,0,0,0,0,0,0,0,0,0,1,0,0,0,0,0,0,0,0,0,500,1,358,8.96,0,24.84,15.8,50.37,0,0,0,60,0.666,76.9
0,0,0,0,0.733851276,0,0,0,0,0,0,0,0,39.70645949,0,0,59.55968923,0,0,0,0,0,0,0,0,0,0,0,0,0,0,0,0,0,0,0,0,0,0,0,0,0,0,0,0,0,0,0,0,0,0,0,0,0,0,0,0,0,0,0,0,0,0,0,0,0,0,0,0,0,0,0,0,0,0,0,0,0,1,0,0,0,0,0,0,0,0,0,500,1,368,8.96,0,24.84,15.8,50.37,0,0,0,60,0.666,78.3
0,0,0,0,0.733851276,0,0,0,0,0,0,0,0,39.70645949,0,0,59.55968923,0,0,0,0,0,0,0,0,0,0,0,0,0,0,0,0,0,0,0,0,0,0,0,0,0,0,0,0,0,0,0,0,0,0,0,0,0,0,0,0,0,0,0,0,0,0,0,0,0,0,0,0,0,0,0,0,0,0,0,0,0,1,0,0,0,0,0,0,0,0,0,500,1,378,8.96,0,24.84,15.8,50.37,0,0,0,60,0.666,76.6
0,0,0,0,0.733851276,0,0,0,0,0,0,0,0,39.70645949,0,0,59.55968923,0,0,0,0,0,0,0,0,0,0,0,0,0,0,0,0,0,0,0,0,0,0,0,0,0,0,0,0,0,0,0,0,0,0,0,0,0,0,0,0,0,0,0,0,0,0,0,0,0,0,0,0,0,0,0,0,0,0,0,0,0,1,0,0,0,0,0,0,0,0,0,500,1,388,8.96,0,24.84,15.8,50.37,0,0,0,60,0.666,76.2
0,0,0,0,0.733851276,0,0,0,0,0,0,0,0,39.70645949,0,0,59.55968923,0,0,0,0,0,0,0,0,0,0,0,0,0,0,0,0,0,0,0,0,0,0,0,0,0,0,0,0,0,0,0,0,0,0,0,0,0,0,0,0,0,0,0,0,0,0,0,0,0,0,0,0,0,0,0,0,0,0,0,0,0,1,0,0,0,0,0,0,0,0,0,500,1,399,8.96,0,24.84,15.8,50.37,0,0,0,60,0.666,73.4
0,0,0,0,0.683936213,0,0,0,0,0,0,0,0,19.86321276,0,0,79.45285103,0,0,0,0,0,0,0,0,0,0,0,0,0,0,0,0,0,0,0,0,0,0,0,0,0,0,0,0,0,0,0,0,0,0,0,0,0,0,0,0,0,0,0,0,0,0,0,0,0,0,0,0,0,0,0,0,0,0,0,0,0,1,0,0,0,0,0,0,0,0,0,500,1,200,8.96,0,24.84,15.8,50.37,0,0,0,60,0.666,0.862
0,0,0,0,0.683936213,0,0,0,0,0,0,0,0,19.86321276,0,0,79.45285103,0,0,0,0,0,0,0,0,0,0,0,0,0,0,0,0,0,0,0,0,0,0,0,0,0,0,0,0,0,0,0,0,0,0,0,0,0,0,0,0,0,0,0,0,0,0,0,0,0,0,0,0,0,0,0,0,0,0,0,0,0,1,0,0,0,0,0,0,0,0,0,500,1,220,8.96,0,24.84,15.8,50.37,0,0,0,60,0.666,0.517
0,0,0,0,0.683936213,0,0,0,0,0,0,0,0,19.86321276,0,0,79.45285103,0,0,0,0,0,0,0,0,0,0,0,0,0,0,0,0,0,0,0,0,0,0,0,0,0,0,0,0,0,0,0,0,0,0,0,0,0,0,0,0,0,0,0,0,0,0,0,0,0,0,0,0,0,0,0,0,0,0,0,0,0,1,0,0,0,0,0,0,0,0,0,500,1,230,8.96,0,24.84,15.8,50.37,0,0,0,60,0.666,2.93
0,0,0,0,0.683936213,0,0,0,0,0,0,0,0,19.86321276,0,0,79.45285103,0,0,0,0,0,0,0,0,0,0,0,0,0,0,0,0,0,0,0,0,0,0,0,0,0,0,0,0,0,0,0,0,0,0,0,0,0,0,0,0,0,0,0,0,0,0,0,0,0,0,0,0,0,0,0,0,0,0,0,0,0,1,0,0,0,0,0,0,0,0,0,500,1,240,8.96,0,24.84,15.8,50.37,0,0,0,60,0.666,2.07
0,0,0,0,0.683936213,0,0,0,0,0,0,0,0,19.86321276,0,0,79.45285103,0,0,0,0,0,0,0,0,0,0,0,0,0,0,0,0,0,0,0,0,0,0,0,0,0,0,0,0,0,0,0,0,0,0,0,0,0,0,0,0,0,0,0,0,0,0,0,0,0,0,0,0,0,0,0,0,0,0,0,0,0,1,0,0,0,0,0,0,0,0,0,500,1,249,8.96,0,24.84,15.8,50.37,0,0,0,60,0.666,4.66
0,0,0,0,0.683936213,0,0,0,0,0,0,0,0,19.86321276,0,0,79.45285103,0,0,0,0,0,0,0,0,0,0,0,0,0,0,0,0,0,0,0,0,0,0,0,0,0,0,0,0,0,0,0,0,0,0,0,0,0,0,0,0,0,0,0,0,0,0,0,0,0,0,0,0,0,0,0,0,0,0,0,0,0,1,0,0,0,0,0,0,0,0,0,500,1,260,8.96,0,24.84,15.8,50.37,0,0,0,60,0.666,5.69
0,0,0,0,0.683936213,0,0,0,0,0,0,0,0,19.86321276,0,0,79.45285103,0,0,0,0,0,0,0,0,0,0,0,0,0,0,0,0,0,0,0,0,0,0,0,0,0,0,0,0,0,0,0,0,0,0,0,0,0,0,0,0,0,0,0,0,0,0,0,0,0,0,0,0,0,0,0,0,0,0,0,0,0,1,0,0,0,0,0,0,0,0,0,500,1,270,8.96,0,24.84,15.8,50.37,0,0,0,60,0.666,7.41
0,0,0,0,0.683936213,0,0,0,0,0,0,0,0,19.86321276,0,0,79.45285103,0,0,0,0,0,0,0,0,0,0,0,0,0,0,0,0,0,0,0,0,0,0,0,0,0,0,0,0,0,0,0,0,0,0,0,0,0,0,0,0,0,0,0,0,0,0,0,0,0,0,0,0,0,0,0,0,0,0,0,0,0,1,0,0,0,0,0,0,0,0,0,500,1,279,8.96,0,24.84,15.8,50.37,0,0,0,60,0.666,11.2
0,0,0,0,0.683936213,0,0,0,0,0,0,0,0,19.86321276,0,0,79.45285103,0,0,0,0,0,0,0,0,0,0,0,0,0,0,0,0,0,0,0,0,0,0,0,0,0,0,0,0,0,0,0,0,0,0,0,0,0,0,0,0,0,0,0,0,0,0,0,0,0,0,0,0,0,0,0,0,0,0,0,0,0,1,0,0,0,0,0,0,0,0,0,500,1,290,8.96,0,24.84,15.8,50.37,0,0,0,60,0.666,17.2
0,0,0,0,0.683936213,0,0,0,0,0,0,0,0,19.86321276,0,0,79.45285103,0,0,0,0,0,0,0,0,0,0,0,0,0,0,0,0,0,0,0,0,0,0,0,0,0,0,0,0,0,0,0,0,0,0,0,0,0,0,0,0,0,0,0,0,0,0,0,0,0,0,0,0,0,0,0,0,0,0,0,0,0,1,0,0,0,0,0,0,0,0,0,500,1,299,8.96,0,24.84,15.8,50.37,0,0,0,60,0.666,21.9
0,0,0,0,0.683936213,0,0,0,0,0,0,0,0,19.86321276,0,0,79.45285103,0,0,0,0,0,0,0,0,0,0,0,0,0,0,0,0,0,0,0,0,0,0,0,0,0,0,0,0,0,0,0,0,0,0,0,0,0,0,0,0,0,0,0,0,0,0,0,0,0,0,0,0,0,0,0,0,0,0,0,0,0,1,0,0,0,0,0,0,0,0,0,500,1,310,8.96,0,24.84,15.8,50.37,0,0,0,60,0.666,29.5
0,0,0,0,0.683936213,0,0,0,0,0,0,0,0,19.86321276,0,0,79.45285103,0,0,0,0,0,0,0,0,0,0,0,0,0,0,0,0,0,0,0,0,0,0,0,0,0,0,0,0,0,0,0,0,0,0,0,0,0,0,0,0,0,0,0,0,0,0,0,0,0,0,0,0,0,0,0,0,0,0,0,0,0,1,0,0,0,0,0,0,0,0,0,500,1,319,8.96,0,24.84,15.8,50.37,0,0,0,60,0.666,35.2
0,0,0,0,0.683936213,0,0,0,0,0,0,0,0,19.86321276,0,0,79.45285103,0,0,0,0,0,0,0,0,0,0,0,0,0,0,0,0,0,0,0,0,0,0,0,0,0,0,0,0,0,0,0,0,0,0,0,0,0,0,0,0,0,0,0,0,0,0,0,0,0,0,0,0,0,0,0,0,0,0,0,0,0,1,0,0,0,0,0,0,0,0,0,500,1,329,8.96,0,24.84,15.8,50.37,0,0,0,60,0.666,39.3
0,0,0,0,0.683936213,0,0,0,0,0,0,0,0,19.86321276,0,0,79.45285103,0,0,0,0,0,0,0,0,0,0,0,0,0,0,0,0,0,0,0,0,0,0,0,0,0,0,0,0,0,0,0,0,0,0,0,0,0,0,0,0,0,0,0,0,0,0,0,0,0,0,0,0,0,0,0,0,0,0,0,0,0,1,0,0,0,0,0,0,0,0,0,500,1,339,8.96,0,24.84,15.8,50.37,0,0,0,60,0.666,48.8
0,0,0,0,0.683936213,0,0,0,0,0,0,0,0,19.86321276,0,0,79.45285103,0,0,0,0,0,0,0,0,0,0,0,0,0,0,0,0,0,0,0,0,0,0,0,0,0,0,0,0,0,0,0,0,0,0,0,0,0,0,0,0,0,0,0,0,0,0,0,0,0,0,0,0,0,0,0,0,0,0,0,0,0,1,0,0,0,0,0,0,0,0,0,500,1,349,8.96,0,24.84,15.8,50.37,0,0,0,60,0.666,54.5
0,0,0,0,0.683936213,0,0,0,0,0,0,0,0,19.86321276,0,0,79.45285103,0,0,0,0,0,0,0,0,0,0,0,0,0,0,0,0,0,0,0,0,0,0,0,0,0,0,0,0,0,0,0,0,0,0,0,0,0,0,0,0,0,0,0,0,0,0,0,0,0,0,0,0,0,0,0,0,0,0,0,0,0,1,0,0,0,0,0,0,0,0,0,500,1,359,8.96,0,24.84,15.8,50.37,0,0,0,60,0.666,61.6
0,0,0,0,0.683936213,0,0,0,0,0,0,0,0,19.86321276,0,0,79.45285103,0,0,0,0,0,0,0,0,0,0,0,0,0,0,0,0,0,0,0,0,0,0,0,0,0,0,0,0,0,0,0,0,0,0,0,0,0,0,0,0,0,0,0,0,0,0,0,0,0,0,0,0,0,0,0,0,0,0,0,0,0,1,0,0,0,0,0,0,0,0,0,500,1,369,8.96,0,24.84,15.8,50.37,0,0,0,60,0.666,65.3
0,0,0,0,0.683936213,0,0,0,0,0,0,0,0,19.86321276,0,0,79.45285103,0,0,0,0,0,0,0,0,0,0,0,0,0,0,0,0,0,0,0,0,0,0,0,0,0,0,0,0,0,0,0,0,0,0,0,0,0,0,0,0,0,0,0,0,0,0,0,0,0,0,0,0,0,0,0,0,0,0,0,0,0,1,0,0,0,0,0,0,0,0,0,500,1,379,8.96,0,24.84,15.8,50.37,0,0,0,60,0.666,69
0,0,0,0,0.683936213,0,0,0,0,0,0,0,0,19.86321276,0,0,79.45285103,0,0,0,0,0,0,0,0,0,0,0,0,0,0,0,0,0,0,0,0,0,0,0,0,0,0,0,0,0,0,0,0,0,0,0,0,0,0,0,0,0,0,0,0,0,0,0,0,0,0,0,0,0,0,0,0,0,0,0,0,0,1,0,0,0,0,0,0,0,0,0,500,1,389,8.96,0,24.84,15.8,50.37,0,0,0,60,0.666,69.7
0,0,0,0,0.683936213,0,0,0,0,0,0,0,0,19.86321276,0,0,79.45285103,0,0,0,0,0,0,0,0,0,0,0,0,0,0,0,0,0,0,0,0,0,0,0,0,0,0,0,0,0,0,0,0,0,0,0,0,0,0,0,0,0,0,0,0,0,0,0,0,0,0,0,0,0,0,0,0,0,0,0,0,0,1,0,0,0,0,0,0,0,0,0,500,1,400,8.96,0,24.84,15.8,50.37,0,0,0,60,0.666,68.6
0,0,0,0,0.828791604,0,0,0,0,0,0,0,0,76.01364985,0,0,19.00341246,0,0,0,0,0,0,0,0,0,0,0,0,0,0,0,0,0,0,0,0,0,0,0,0,0,0,0,0,0,4.154146085,0,0,0,0,0,0,0,0,0,0,0,0,0,0,0,0,0,0,0,0,0,0,0,0,0,0,0,0,0,0,0,1,1,0,0,0,0,0,0,0,0,500,1,250,8.96,0,24.84,15.8,50.37,0,0,0,60,0.666,2.81
0,0,0,0,0.828791604,0,0,0,0,0,0,0,0,76.01364985,0,0,19.00341246,0,0,0,0,0,0,0,0,0,0,0,0,0,0,0,0,0,0,0,0,0,0,0,0,0,0,0,0,0,4.154146085,0,0,0,0,0,0,0,0,0,0,0,0,0,0,0,0,0,0,0,0,0,0,0,0,0,0,0,0,0,0,0,1,1,0,0,0,0,0,0,0,0,500,1,260,8.96,0,24.84,15.8,50.37,0,0,0,60,0.666,5.4
0,0,0,0,0.828791604,0,0,0,0,0,0,0,0,76.01364985,0,0,19.00341246,0,0,0,0,0,0,0,0,0,0,0,0,0,0,0,0,0,0,0,0,0,0,0,0,0,0,0,0,0,4.154146085,0,0,0,0,0,0,0,0,0,0,0,0,0,0,0,0,0,0,0,0,0,0,0,0,0,0,0,0,0,0,0,1,1,0,0,0,0,0,0,0,0,500,1,270,8.96,0,24.84,15.8,50.37,0,0,0,60,0.666,8.34
0,0,0,0,0.828791604,0,0,0,0,0,0,0,0,76.01364985,0,0,19.00341246,0,0,0,0,0,0,0,0,0,0,0,0,0,0,0,0,0,0,0,0,0,0,0,0,0,0,0,0,0,4.154146085,0,0,0,0,0,0,0,0,0,0,0,0,0,0,0,0,0,0,0,0,0,0,0,0,0,0,0,0,0,0,0,1,1,0,0,0,0,0,0,0,0,500,1,280,8.96,0,24.84,15.8,50.37,0,0,0,60,0.666,12.5
0,0,0,0,0.828791604,0,0,0,0,0,0,0,0,76.01364985,0,0,19.00341246,0,0,0,0,0,0,0,0,0,0,0,0,0,0,0,0,0,0,0,0,0,0,0,0,0,0,0,0,0,4.154146085,0,0,0,0,0,0,0,0,0,0,0,0,0,0,0,0,0,0,0,0,0,0,0,0,0,0,0,0,0,0,0,1,1,0,0,0,0,0,0,0,0,500,1,290,8.96,0,24.84,15.8,50.37,0,0,0,60,0.666,16.6
0,0,0,0,0.828791604,0,0,0,0,0,0,0,0,76.01364985,0,0,19.00341246,0,0,0,0,0,0,0,0,0,0,0,0,0,0,0,0,0,0,0,0,0,0,0,0,0,0,0,0,0,4.154146085,0,0,0,0,0,0,0,0,0,0,0,0,0,0,0,0,0,0,0,0,0,0,0,0,0,0,0,0,0,0,0,1,1,0,0,0,0,0,0,0,0,500,1,300,8.96,0,24.84,15.8,50.37,0,0,0,60,0.666,22
0,0,0,0,0.828791604,0,0,0,0,0,0,0,0,76.01364985,0,0,19.00341246,0,0,0,0,0,0,0,0,0,0,0,0,0,0,0,0,0,0,0,0,0,0,0,0,0,0,0,0,0,4.154146085,0,0,0,0,0,0,0,0,0,0,0,0,0,0,0,0,0,0,0,0,0,0,0,0,0,0,0,0,0,0,0,1,1,0,0,0,0,0,0,0,0,500,1,310,8.96,0,24.84,15.8,50.37,0,0,0,60,0.666,33.9
0,0,0,0,0.828791604,0,0,0,0,0,0,0,0,76.01364985,0,0,19.00341246,0,0,0,0,0,0,0,0,0,0,0,0,0,0,0,0,0,0,0,0,0,0,0,0,0,0,0,0,0,4.154146085,0,0,0,0,0,0,0,0,0,0,0,0,0,0,0,0,0,0,0,0,0,0,0,0,0,0,0,0,0,0,0,1,1,0,0,0,0,0,0,0,0,500,1,319,8.96,0,24.84,15.8,50.37,0,0,0,60,0.666,40.6
0,0,0,0,0.828791604,0,0,0,0,0,0,0,0,76.01364985,0,0,19.00341246,0,0,0,0,0,0,0,0,0,0,0,0,0,0,0,0,0,0,0,0,0,0,0,0,0,0,0,0,0,4.154146085,0,0,0,0,0,0,0,0,0,0,0,0,0,0,0,0,0,0,0,0,0,0,0,0,0,0,0,0,0,0,0,1,1,0,0,0,0,0,0,0,0,500,1,329,8.96,0,24.84,15.8,50.37,0,0,0,60,0.666,53.7
0,0,0,0,0.828791604,0,0,0,0,0,0,0,0,76.01364985,0,0,19.00341246,0,0,0,0,0,0,0,0,0,0,0,0,0,0,0,0,0,0,0,0,0,0,0,0,0,0,0,0,0,4.154146085,0,0,0,0,0,0,0,0,0,0,0,0,0,0,0,0,0,0,0,0,0,0,0,0,0,0,0,0,0,0,0,1,1,0,0,0,0,0,0,0,0,500,1,339,8.96,0,24.84,15.8,50.37,0,0,0,60,0.666,55.6
0,0,0,0,0.828791604,0,0,0,0,0,0,0,0,76.01364985,0,0,19.00341246,0,0,0,0,0,0,0,0,0,0,0,0,0,0,0,0,0,0,0,0,0,0,0,0,0,0,0,0,0,4.154146085,0,0,0,0,0,0,0,0,0,0,0,0,0,0,0,0,0,0,0,0,0,0,0,0,0,0,0,0,0,0,0,1,1,0,0,0,0,0,0,0,0,500,1,349,8.96,0,24.84,15.8,50.37,0,0,0,60,0.666,69.9
0,0,0,0,0.828791604,0,0,0,0,0,0,0,0,76.01364985,0,0,19.00341246,0,0,0,0,0,0,0,0,0,0,0,0,0,0,0,0,0,0,0,0,0,0,0,0,0,0,0,0,0,4.154146085,0,0,0,0,0,0,0,0,0,0,0,0,0,0,0,0,0,0,0,0,0,0,0,0,0,0,0,0,0,0,0,1,1,0,0,0,0,0,0,0,0,500,1,359,8.96,0,24.84,15.8,50.37,0,0,0,60,0.666,73.7
0,0,0,0,0.828791604,0,0,0,0,0,0,0,0,76.01364985,0,0,19.00341246,0,0,0,0,0,0,0,0,0,0,0,0,0,0,0,0,0,0,0,0,0,0,0,0,0,0,0,0,0,4.154146085,0,0,0,0,0,0,0,0,0,0,0,0,0,0,0,0,0,0,0,0,0,0,0,0,0,0,0,0,0,0,0,1,1,0,0,0,0,0,0,0,0,500,1,369,8.96,0,24.84,15.8,50.37,0,0,0,60,0.666,74.1
0,0,0,0,0.828791604,0,0,0,0,0,0,0,0,76.01364985,0,0,19.00341246,0,0,0,0,0,0,0,0,0,0,0,0,0,0,0,0,0,0,0,0,0,0,0,0,0,0,0,0,0,4.154146085,0,0,0,0,0,0,0,0,0,0,0,0,0,0,0,0,0,0,0,0,0,0,0,0,0,0,0,0,0,0,0,1,1,0,0,0,0,0,0,0,0,500,1,399,8.96,0,24.84,15.8,50.37,0,0,0,60,0.666,73.8
0,0,0,0,0.828791604,0,0,0,0,0,0,0,0,76.01364985,0,0,19.00341246,0,0,0,0,0,0,0,0,0,0,0,0,0,0,0,0,0,0,0,0,0,0,0,0,0,0,0,0,0,4.154146085,0,0,0,0,0,0,0,0,0,0,0,0,0,0,0,0,0,0,0,0,0,0,0,0,0,0,0,0,0,0,0,1,1,0,0,0,0,0,0,0,0,500,1,389,8.96,0,24.84,15.8,50.37,0,0,0,60,0.666,74.8
0,0,0,0,0.805038344,0,0,0,0,0,0,0,0,66.61191171,0,0,28.54796216,0,0,0,0,0,0,0,0,0,0,0,0,0,0,0,0,0,0,0,0,0,0,0,0,0,0,0,0,0,4.035087791,0,0,0,0,0,0,0,0,0,0,0,0,0,0,0,0,0,0,0,0,0,0,0,0,0,0,0,0,0,0,0,1,1,0,0,0,0,0,0,0,0,500,1,210,8.96,0,24.84,15.8,50.37,0,0,0,60,0.666,0.367
0,0,0,0,0.805038344,0,0,0,0,0,0,0,0,66.61191171,0,0,28.54796216,0,0,0,0,0,0,0,0,0,0,0,0,0,0,0,0,0,0,0,0,0,0,0,0,0,0,0,0,0,4.035087791,0,0,0,0,0,0,0,0,0,0,0,0,0,0,0,0,0,0,0,0,0,0,0,0,0,0,0,0,0,0,0,1,1,0,0,0,0,0,0,0,0,500,1,220,8.96,0,24.84,15.8,50.37,0,0,0,60,0.666,0.0295
0,0,0,0,0.805038344,0,0,0,0,0,0,0,0,66.61191171,0,0,28.54796216,0,0,0,0,0,0,0,0,0,0,0,0,0,0,0,0,0,0,0,0,0,0,0,0,0,0,0,0,0,4.035087791,0,0,0,0,0,0,0,0,0,0,0,0,0,0,0,0,0,0,0,0,0,0,0,0,0,0,0,0,0,0,0,1,1,0,0,0,0,0,0,0,0,500,1,230,8.96,0,24.84,15.8,50.37,0,0,0,60,0.666,3.48
0,0,0,0,0.805038344,0,0,0,0,0,0,0,0,66.61191171,0,0,28.54796216,0,0,0,0,0,0,0,0,0,0,0,0,0,0,0,0,0,0,0,0,0,0,0,0,0,0,0,0,0,4.035087791,0,0,0,0,0,0,0,0,0,0,0,0,0,0,0,0,0,0,0,0,0,0,0,0,0,0,0,0,0,0,0,1,1,0,0,0,0,0,0,0,0,500,1,260,8.96,0,24.84,15.8,50.37,0,0,0,60,0.666,7.3
0,0,0,0,0.805038344,0,0,0,0,0,0,0,0,66.61191171,0,0,28.54796216,0,0,0,0,0,0,0,0,0,0,0,0,0,0,0,0,0,0,0,0,0,0,0,0,0,0,0,0,0,4.035087791,0,0,0,0,0,0,0,0,0,0,0,0,0,0,0,0,0,0,0,0,0,0,0,0,0,0,0,0,0,0,0,1,1,0,0,0,0,0,0,0,0,500,1,270,8.96,0,24.84,15.8,50.37,0,0,0,60,0.666,10.1
0,0,0,0,0.805038344,0,0,0,0,0,0,0,0,66.61191171,0,0,28.54796216,0,0,0,0,0,0,0,0,0,0,0,0,0,0,0,0,0,0,0,0,0,0,0,0,0,0,0,0,0,4.035087791,0,0,0,0,0,0,0,0,0,0,0,0,0,0,0,0,0,0,0,0,0,0,0,0,0,0,0,0,0,0,0,1,1,0,0,0,0,0,0,0,0,500,1,280,8.96,0,24.84,15.8,50.37,0,0,0,60,0.666,14.7
0,0,0,0,0.805038344,0,0,0,0,0,0,0,0,66.61191171,0,0,28.54796216,0,0,0,0,0,0,0,0,0,0,0,0,0,0,0,0,0,0,0,0,0,0,0,0,0,0,0,0,0,4.035087791,0,0,0,0,0,0,0,0,0,0,0,0,0,0,0,0,0,0,0,0,0,0,0,0,0,0,0,0,0,0,0,1,1,0,0,0,0,0,0,0,0,500,1,290,8.96,0,24.84,15.8,50.37,0,0,0,60,0.666,23.2
0,0,0,0,0.805038344,0,0,0,0,0,0,0,0,66.61191171,0,0,28.54796216,0,0,0,0,0,0,0,0,0,0,0,0,0,0,0,0,0,0,0,0,0,0,0,0,0,0,0,0,0,4.035087791,0,0,0,0,0,0,0,0,0,0,0,0,0,0,0,0,0,0,0,0,0,0,0,0,0,0,0,0,0,0,0,1,1,0,0,0,0,0,0,0,0,500,1,300,8.96,0,24.84,15.8,50.37,0,0,0,60,0.666,30.1
0,0,0,0,0.805038344,0,0,0,0,0,0,0,0,66.61191171,0,0,28.54796216,0,0,0,0,0,0,0,0,0,0,0,0,0,0,0,0,0,0,0,0,0,0,0,0,0,0,0,0,0,4.035087791,0,0,0,0,0,0,0,0,0,0,0,0,0,0,0,0,0,0,0,0,0,0,0,0,0,0,0,0,0,0,0,1,1,0,0,0,0,0,0,0,0,500,1,310,8.96,0,24.84,15.8,50.37,0,0,0,60,0.666,39.9
0,0,0,0,0.805038344,0,0,0,0,0,0,0,0,66.61191171,0,0,28.54796216,0,0,0,0,0,0,0,0,0,0,0,0,0,0,0,0,0,0,0,0,0,0,0,0,0,0,0,0,0,4.035087791,0,0,0,0,0,0,0,0,0,0,0,0,0,0,0,0,0,0,0,0,0,0,0,0,0,0,0,0,0,0,0,1,1,0,0,0,0,0,0,0,0,500,1,320,8.96,0,24.84,15.8,50.37,0,0,0,60,0.666,50.4
0,0,0,0,0.805038344,0,0,0,0,0,0,0,0,66.61191171,0,0,28.54796216,0,0,0,0,0,0,0,0,0,0,0,0,0,0,0,0,0,0,0,0,0,0,0,0,0,0,0,0,0,4.035087791,0,0,0,0,0,0,0,0,0,0,0,0,0,0,0,0,0,0,0,0,0,0,0,0,0,0,0,0,0,0,0,1,1,0,0,0,0,0,0,0,0,500,1,330,8.96,0,24.84,15.8,50.37,0,0,0,60,0.666,60.6
0,0,0,0,0.805038344,0,0,0,0,0,0,0,0,66.61191171,0,0,28.54796216,0,0,0,0,0,0,0,0,0,0,0,0,0,0,0,0,0,0,0,0,0,0,0,0,0,0,0,0,0,4.035087791,0,0,0,0,0,0,0,0,0,0,0,0,0,0,0,0,0,0,0,0,0,0,0,0,0,0,0,0,0,0,0,1,1,0,0,0,0,0,0,0,0,500,1,340,8.96,0,24.84,15.8,50.37,0,0,0,60,0.666,67.5
0,0,0,0,0.805038344,0,0,0,0,0,0,0,0,66.61191171,0,0,28.54796216,0,0,0,0,0,0,0,0,0,0,0,0,0,0,0,0,0,0,0,0,0,0,0,0,0,0,0,0,0,4.035087791,0,0,0,0,0,0,0,0,0,0,0,0,0,0,0,0,0,0,0,0,0,0,0,0,0,0,0,0,0,0,0,1,1,0,0,0,0,0,0,0,0,500,1,350,8.96,0,24.84,15.8,50.37,0,0,0,60,0.666,72.5
0,0,0,0,0.805038344,0,0,0,0,0,0,0,0,66.61191171,0,0,28.54796216,0,0,0,0,0,0,0,0,0,0,0,0,0,0,0,0,0,0,0,0,0,0,0,0,0,0,0,0,0,4.035087791,0,0,0,0,0,0,0,0,0,0,0,0,0,0,0,0,0,0,0,0,0,0,0,0,0,0,0,0,0,0,0,1,1,0,0,0,0,0,0,0,0,500,1,369,8.96,0,24.84,15.8,50.37,0,0,0,60,0.666,76.2
0,0,0,0,0.805038344,0,0,0,0,0,0,0,0,66.61191171,0,0,28.54796216,0,0,0,0,0,0,0,0,0,0,0,0,0,0,0,0,0,0,0,0,0,0,0,0,0,0,0,0,0,4.035087791,0,0,0,0,0,0,0,0,0,0,0,0,0,0,0,0,0,0,0,0,0,0,0,0,0,0,0,0,0,0,0,1,1,0,0,0,0,0,0,0,0,500,1,379,8.96,0,24.84,15.8,50.37,0,0,0,60,0.666,76
0,0,0,0,0.805038344,0,0,0,0,0,0,0,0,66.61191171,0,0,28.54796216,0,0,0,0,0,0,0,0,0,0,0,0,0,0,0,0,0,0,0,0,0,0,0,0,0,0,0,0,0,4.035087791,0,0,0,0,0,0,0,0,0,0,0,0,0,0,0,0,0,0,0,0,0,0,0,0,0,0,0,0,0,0,0,1,1,0,0,0,0,0,0,0,0,500,1,389,8.96,0,24.84,15.8,50.37,0,0,0,60,0.666,75.1
0,0,0,0,0.805038344,0,0,0,0,0,0,0,0,66.61191171,0,0,28.54796216,0,0,0,0,0,0,0,0,0,0,0,0,0,0,0,0,0,0,0,0,0,0,0,0,0,0,0,0,0,4.035087791,0,0,0,0,0,0,0,0,0,0,0,0,0,0,0,0,0,0,0,0,0,0,0,0,0,0,0,0,0,0,0,1,1,0,0,0,0,0,0,0,0,500,1,400,8.96,0,24.84,15.8,50.37,0,0,0,60,0.666,73.9
0,0,0,0,0.781213573,0,0,0,0,0,0,0,0,57.18186922,0,0,38.12124614,0,0,0,0,0,0,0,0,0,0,0,0,0,0,0,0,0,0,0,0,0,0,0,0,0,0,0,0,0,3.915671067,0,0,0,0,0,0,0,0,0,0,0,0,0,0,0,0,0,0,0,0,0,0,0,0,0,0,0,0,0,0,0,1,1,0,0,0,0,0,0,0,0,500,1,210,8.96,0,24.84,15.8,50.37,0,0,0,60,0.666,2.95
0,0,0,0,0.781213573,0,0,0,0,0,0,0,0,57.18186922,0,0,38.12124614,0,0,0,0,0,0,0,0,0,0,0,0,0,0,0,0,0,0,0,0,0,0,0,0,0,0,0,0,0,3.915671067,0,0,0,0,0,0,0,0,0,0,0,0,0,0,0,0,0,0,0,0,0,0,0,0,0,0,0,0,0,0,0,1,1,0,0,0,0,0,0,0,0,500,1,220,8.96,0,24.84,15.8,50.37,0,0,0,60,0.666,1.58
0,0,0,0,0.781213573,0,0,0,0,0,0,0,0,57.18186922,0,0,38.12124614,0,0,0,0,0,0,0,0,0,0,0,0,0,0,0,0,0,0,0,0,0,0,0,0,0,0,0,0,0,3.915671067,0,0,0,0,0,0,0,0,0,0,0,0,0,0,0,0,0,0,0,0,0,0,0,0,0,0,0,0,0,0,0,1,1,0,0,0,0,0,0,0,0,500,1,241,8.96,0,24.84,15.8,50.37,0,0,0,60,0.666,4.35
0,0,0,0,0.781213573,0,0,0,0,0,0,0,0,57.18186922,0,0,38.12124614,0,0,0,0,0,0,0,0,0,0,0,0,0,0,0,0,0,0,0,0,0,0,0,0,0,0,0,0,0,3.915671067,0,0,0,0,0,0,0,0,0,0,0,0,0,0,0,0,0,0,0,0,0,0,0,0,0,0,0,0,0,0,0,1,1,0,0,0,0,0,0,0,0,500,1,250,8.96,0,24.84,15.8,50.37,0,0,0,60,0.666,7.29
0,0,0,0,0.781213573,0,0,0,0,0,0,0,0,57.18186922,0,0,38.12124614,0,0,0,0,0,0,0,0,0,0,0,0,0,0,0,0,0,0,0,0,0,0,0,0,0,0,0,0,0,3.915671067,0,0,0,0,0,0,0,0,0,0,0,0,0,0,0,0,0,0,0,0,0,0,0,0,0,0,0,0,0,0,0,1,1,0,0,0,0,0,0,0,0,500,1,260,8.96,0,24.84,15.8,50.37,0,0,0,60,0.666,9.54
0,0,0,0,0.781213573,0,0,0,0,0,0,0,0,57.18186922,0,0,38.12124614,0,0,0,0,0,0,0,0,0,0,0,0,0,0,0,0,0,0,0,0,0,0,0,0,0,0,0,0,0,3.915671067,0,0,0,0,0,0,0,0,0,0,0,0,0,0,0,0,0,0,0,0,0,0,0,0,0,0,0,0,0,0,0,1,1,0,0,0,0,0,0,0,0,500,1,290,8.96,0,24.84,15.8,50.37,0,0,0,60,0.666,32
0,0,0,0,0.781213573,0,0,0,0,0,0,0,0,57.18186922,0,0,38.12124614,0,0,0,0,0,0,0,0,0,0,0,0,0,0,0,0,0,0,0,0,0,0,0,0,0,0,0,0,0,3.915671067,0,0,0,0,0,0,0,0,0,0,0,0,0,0,0,0,0,0,0,0,0,0,0,0,0,0,0,0,0,0,0,1,1,0,0,0,0,0,0,0,0,500,1,310,8.96,0,24.84,15.8,50.37,0,0,0,60,0.666,48.7
0,0,0,0,0.781213573,0,0,0,0,0,0,0,0,57.18186922,0,0,38.12124614,0,0,0,0,0,0,0,0,0,0,0,0,0,0,0,0,0,0,0,0,0,0,0,0,0,0,0,0,0,3.915671067,0,0,0,0,0,0,0,0,0,0,0,0,0,0,0,0,0,0,0,0,0,0,0,0,0,0,0,0,0,0,0,1,1,0,0,0,0,0,0,0,0,500,1,320,8.96,0,24.84,15.8,50.37,0,0,0,60,0.666,61
0,0,0,0,0.781213573,0,0,0,0,0,0,0,0,57.18186922,0,0,38.12124614,0,0,0,0,0,0,0,0,0,0,0,0,0,0,0,0,0,0,0,0,0,0,0,0,0,0,0,0,0,3.915671067,0,0,0,0,0,0,0,0,0,0,0,0,0,0,0,0,0,0,0,0,0,0,0,0,0,0,0,0,0,0,0,1,1,0,0,0,0,0,0,0,0,500,1,329,8.96,0,24.84,15.8,50.37,0,0,0,60,0.666,65.6
0,0,0,0,0.781213573,0,0,0,0,0,0,0,0,57.18186922,0,0,38.12124614,0,0,0,0,0,0,0,0,0,0,0,0,0,0,0,0,0,0,0,0,0,0,0,0,0,0,0,0,0,3.915671067,0,0,0,0,0,0,0,0,0,0,0,0,0,0,0,0,0,0,0,0,0,0,0,0,0,0,0,0,0,0,0,1,1,0,0,0,0,0,0,0,0,500,1,340,8.96,0,24.84,15.8,50.37,0,0,0,60,0.666,70.8
0,0,0,0,0.781213573,0,0,0,0,0,0,0,0,57.18186922,0,0,38.12124614,0,0,0,0,0,0,0,0,0,0,0,0,0,0,0,0,0,0,0,0,0,0,0,0,0,0,0,0,0,3.915671067,0,0,0,0,0,0,0,0,0,0,0,0,0,0,0,0,0,0,0,0,0,0,0,0,0,0,0,0,0,0,0,1,1,0,0,0,0,0,0,0,0,500,1,350,8.96,0,24.84,15.8,50.37,0,0,0,60,0.666,74.3
0,0,0,0,0.781213573,0,0,0,0,0,0,0,0,57.18186922,0,0,38.12124614,0,0,0,0,0,0,0,0,0,0,0,0,0,0,0,0,0,0,0,0,0,0,0,0,0,0,0,0,0,3.915671067,0,0,0,0,0,0,0,0,0,0,0,0,0,0,0,0,0,0,0,0,0,0,0,0,0,0,0,0,0,0,0,1,1,0,0,0,0,0,0,0,0,500,1,379,8.96,0,24.84,15.8,50.37,0,0,0,60,0.666,74.4
0,0,0,0,0.781213573,0,0,0,0,0,0,0,0,57.18186922,0,0,38.12124614,0,0,0,0,0,0,0,0,0,0,0,0,0,0,0,0,0,0,0,0,0,0,0,0,0,0,0,0,0,3.915671067,0,0,0,0,0,0,0,0,0,0,0,0,0,0,0,0,0,0,0,0,0,0,0,0,0,0,0,0,0,0,0,1,1,0,0,0,0,0,0,0,0,500,1,399,8.96,0,24.84,15.8,50.37,0,0,0,60,0.666,72.6
0,0,0,0,0.733348205,0,0,0,0,0,0,0,0,38.23635838,0,0,57.35453758,0,0,0,0,0,0,0,0,0,0,0,0,0,0,0,0,0,0,0,0,0,0,0,0,0,0,0,0,0,3.675755834,0,0,0,0,0,0,0,0,0,0,0,0,0,0,0,0,0,0,0,0,0,0,0,0,0,0,0,0,0,0,0,1,1,0,0,0,0,0,0,0,0,500,1,209,8.96,0,24.84,15.8,50.37,0,0,0,60,0.666,1.4
0,0,0,0,0.733348205,0,0,0,0,0,0,0,0,38.23635838,0,0,57.35453758,0,0,0,0,0,0,0,0,0,0,0,0,0,0,0,0,0,0,0,0,0,0,0,0,0,0,0,0,0,3.675755834,0,0,0,0,0,0,0,0,0,0,0,0,0,0,0,0,0,0,0,0,0,0,0,0,0,0,0,0,0,0,0,1,1,0,0,0,0,0,0,0,0,500,1,220,8.96,0,24.84,15.8,50.37,0,0,0,60,0.666,1.75
