Repository: NathanSathishKumar/MLcAT_PediA

Welocme to the club Catlys!
Here, We provided the datasets of our work to invoke, rproduce and research.

File: WGSR_Conventional_Dataset.csv (part 25 of 27)
Ru,Rh,Ir,Cu,Pt,Au,Pd,Al2O3,G - Al2O3,Al2O4,MgO,TiO2,ZEO,CeO2,MnO,Y2O3,ZrO2,HAP,ACC,Tb4O7,HfO2,La2O3,Co3O4,ThO2,SiO2,Fe2O3,Fe2O4,Fe3O4,Sm2O3,Gd2O3,Yb2O3,CaO,NiO,Cr2O3,Ho2O3,BaO,Na2O,Nd2O3,Tm2O3,Er2O3,CuO,Mn2O3,Mo2C,Cs2O,YSZ,Li,Ce,Co,Mg,Fe,Mn,Zr,K,Ni,Ca,Cs,V,Rb,Y,Na,La,Gd,Yb,Zn,Re,Sr,Ba,Nd,Nb,A - MoC,Al,Si,Cr,IWI,SI,SGP,CP,HDP,WI,CI,UGC,SCT,FSP,ME,DP,SGC,LPRD,IWCI,Calc T (oC),Calc T. (hr),Temperature (C),H2 vol.%,O2 vol.%,CO2 vol.%,CO vol.%,H2O vol.%,CH4 vol.%,He vol.%,N2 vol.%,TOS (min),W/F (mg.min/ml),CO_Conversion
0,0,0,0,0.733348205,0,0,0,0,0,0,0,0,38.23635838,0,0,57.35453758,0,0,0,0,0,0,0,0,0,0,0,0,0,0,0,0,0,0,0,0,0,0,0,0,0,0,0,0,0,3.675755834,0,0,0,0,0,0,0,0,0,0,0,0,0,0,0,0,0,0,0,0,0,0,0,0,0,0,0,0,0,0,0,1,1,0,0,0,0,0,0,0,0,500,1,230,8.96,0,24.84,15.8,50.37,0,0,0,60,0.666,3.83
0,0,0,0,0.733348205,0,0,0,0,0,0,0,0,38.23635838,0,0,57.35453758,0,0,0,0,0,0,0,0,0,0,0,0,0,0,0,0,0,0,0,0,0,0,0,0,0,0,0,0,0,3.675755834,0,0,0,0,0,0,0,0,0,0,0,0,0,0,0,0,0,0,0,0,0,0,0,0,0,0,0,0,0,0,0,1,1,0,0,0,0,0,0,0,0,500,1,250,8.96,0,24.84,15.8,50.37,0,0,0,60,0.666,8.5
0,0,0,0,0.733348205,0,0,0,0,0,0,0,0,38.23635838,0,0,57.35453758,0,0,0,0,0,0,0,0,0,0,0,0,0,0,0,0,0,0,0,0,0,0,0,0,0,0,0,0,0,3.675755834,0,0,0,0,0,0,0,0,0,0,0,0,0,0,0,0,0,0,0,0,0,0,0,0,0,0,0,0,0,0,0,1,1,0,0,0,0,0,0,0,0,500,1,269,8.96,0,24.84,15.8,50.37,0,0,0,60,0.666,15.1
0,0,0,0,0.733348205,0,0,0,0,0,0,0,0,38.23635838,0,0,57.35453758,0,0,0,0,0,0,0,0,0,0,0,0,0,0,0,0,0,0,0,0,0,0,0,0,0,0,0,0,0,3.675755834,0,0,0,0,0,0,0,0,0,0,0,0,0,0,0,0,0,0,0,0,0,0,0,0,0,0,0,0,0,0,0,1,1,0,0,0,0,0,0,0,0,500,1,280,8.96,0,24.84,15.8,50.37,0,0,0,60,0.666,21.3
0,0,0,0,0.733348205,0,0,0,0,0,0,0,0,38.23635838,0,0,57.35453758,0,0,0,0,0,0,0,0,0,0,0,0,0,0,0,0,0,0,0,0,0,0,0,0,0,0,0,0,0,3.675755834,0,0,0,0,0,0,0,0,0,0,0,0,0,0,0,0,0,0,0,0,0,0,0,0,0,0,0,0,0,0,0,1,1,0,0,0,0,0,0,0,0,500,1,290,8.96,0,24.84,15.8,50.37,0,0,0,60,0.666,30.1
0,0,0,0,0.733348205,0,0,0,0,0,0,0,0,38.23635838,0,0,57.35453758,0,0,0,0,0,0,0,0,0,0,0,0,0,0,0,0,0,0,0,0,0,0,0,0,0,0,0,0,0,3.675755834,0,0,0,0,0,0,0,0,0,0,0,0,0,0,0,0,0,0,0,0,0,0,0,0,0,0,0,0,0,0,0,1,1,0,0,0,0,0,0,0,0,500,1,300,8.96,0,24.84,15.8,50.37,0,0,0,60,0.666,41.3
0,0,0,0,0.733348205,0,0,0,0,0,0,0,0,38.23635838,0,0,57.35453758,0,0,0,0,0,0,0,0,0,0,0,0,0,0,0,0,0,0,0,0,0,0,0,0,0,0,0,0,0,3.675755834,0,0,0,0,0,0,0,0,0,0,0,0,0,0,0,0,0,0,0,0,0,0,0,0,0,0,0,0,0,0,0,1,1,0,0,0,0,0,0,0,0,500,1,310,8.96,0,24.84,15.8,50.37,0,0,0,60,0.666,54.6
0,0,0,0,0.733348205,0,0,0,0,0,0,0,0,38.23635838,0,0,57.35453758,0,0,0,0,0,0,0,0,0,0,0,0,0,0,0,0,0,0,0,0,0,0,0,0,0,0,0,0,0,3.675755834,0,0,0,0,0,0,0,0,0,0,0,0,0,0,0,0,0,0,0,0,0,0,0,0,0,0,0,0,0,0,0,1,1,0,0,0,0,0,0,0,0,500,1,329,8.96,0,24.84,15.8,50.37,0,0,0,60,0.666,72.7
0,0,0,0,0.733348205,0,0,0,0,0,0,0,0,38.23635838,0,0,57.35453758,0,0,0,0,0,0,0,0,0,0,0,0,0,0,0,0,0,0,0,0,0,0,0,0,0,0,0,0,0,3.675755834,0,0,0,0,0,0,0,0,0,0,0,0,0,0,0,0,0,0,0,0,0,0,0,0,0,0,0,0,0,0,0,1,1,0,0,0,0,0,0,0,0,500,1,339,8.96,0,24.84,15.8,50.37,0,0,0,60,0.666,74.9
0,0,0,0,0.733348205,0,0,0,0,0,0,0,0,38.23635838,0,0,57.35453758,0,0,0,0,0,0,0,0,0,0,0,0,0,0,0,0,0,0,0,0,0,0,0,0,0,0,0,0,0,3.675755834,0,0,0,0,0,0,0,0,0,0,0,0,0,0,0,0,0,0,0,0,0,0,0,0,0,0,0,0,0,0,0,1,1,0,0,0,0,0,0,0,0,500,1,359,8.96,0,24.84,15.8,50.37,0,0,0,60,0.666,78.6
0,0,0,0,0.733348205,0,0,0,0,0,0,0,0,38.23635838,0,0,57.35453758,0,0,0,0,0,0,0,0,0,0,0,0,0,0,0,0,0,0,0,0,0,0,0,0,0,0,0,0,0,3.675755834,0,0,0,0,0,0,0,0,0,0,0,0,0,0,0,0,0,0,0,0,0,0,0,0,0,0,0,0,0,0,0,1,1,0,0,0,0,0,0,0,0,500,1,379,8.96,0,24.84,15.8,50.37,0,0,0,60,0.666,77.9
0,0,0,0,0.733348205,0,0,0,0,0,0,0,0,38.23635838,0,0,57.35453758,0,0,0,0,0,0,0,0,0,0,0,0,0,0,0,0,0,0,0,0,0,0,0,0,0,0,0,0,0,3.675755834,0,0,0,0,0,0,0,0,0,0,0,0,0,0,0,0,0,0,0,0,0,0,0,0,0,0,0,0,0,0,0,1,1,0,0,0,0,0,0,0,0,500,1,389,8.96,0,24.84,15.8,50.37,0,0,0,60,0.666,77
0,0,0,0,0.733348205,0,0,0,0,0,0,0,0,38.23635838,0,0,57.35453758,0,0,0,0,0,0,0,0,0,0,0,0,0,0,0,0,0,0,0,0,0,0,0,0,0,0,0,0,0,3.675755834,0,0,0,0,0,0,0,0,0,0,0,0,0,0,0,0,0,0,0,0,0,0,0,0,0,0,0,0,0,0,0,1,1,0,0,0,0,0,0,0,0,500,1,399,8.96,0,24.84,15.8,50.37,0,0,0,60,0.666,74.8
0,0,0,0,0.68519289,0,0,0,0,0,0,0,0,19.17608396,0,0,76.70433585,0,0,0,0,0,0,0,0,0,0,0,0,0,0,0,0,0,0,0,0,0,0,0,0,0,0,0,0,0,3.434387299,0,0,0,0,0,0,0,0,0,0,0,0,0,0,0,0,0,0,0,0,0,0,0,0,0,0,0,0,0,0,0,1,1,0,0,0,0,0,0,0,0,500,1,200,8.96,0,24.84,15.8,50.37,0,0,0,60,0.666,0.361
0,0,0,0,0.68519289,0,0,0,0,0,0,0,0,19.17608396,0,0,76.70433585,0,0,0,0,0,0,0,0,0,0,0,0,0,0,0,0,0,0,0,0,0,0,0,0,0,0,0,0,0,3.434387299,0,0,0,0,0,0,0,0,0,0,0,0,0,0,0,0,0,0,0,0,0,0,0,0,0,0,0,0,0,0,0,1,1,0,0,0,0,0,0,0,0,500,1,240,8.96,0,24.84,15.8,50.37,0,0,0,60,0.666,3.15
0,0,0,0,0.68519289,0,0,0,0,0,0,0,0,19.17608396,0,0,76.70433585,0,0,0,0,0,0,0,0,0,0,0,0,0,0,0,0,0,0,0,0,0,0,0,0,0,0,0,0,0,3.434387299,0,0,0,0,0,0,0,0,0,0,0,0,0,0,0,0,0,0,0,0,0,0,0,0,0,0,0,0,0,0,0,1,1,0,0,0,0,0,0,0,0,500,1,270,8.96,0,24.84,15.8,50.37,0,0,0,60,0.666,13.3
0,0,0,0,0.68519289,0,0,0,0,0,0,0,0,19.17608396,0,0,76.70433585,0,0,0,0,0,0,0,0,0,0,0,0,0,0,0,0,0,0,0,0,0,0,0,0,0,0,0,0,0,3.434387299,0,0,0,0,0,0,0,0,0,0,0,0,0,0,0,0,0,0,0,0,0,0,0,0,0,0,0,0,0,0,0,1,1,0,0,0,0,0,0,0,0,500,1,280,8.96,0,24.84,15.8,50.37,0,0,0,60,0.666,19
0,0,0,0,0.68519289,0,0,0,0,0,0,0,0,19.17608396,0,0,76.70433585,0,0,0,0,0,0,0,0,0,0,0,0,0,0,0,0,0,0,0,0,0,0,0,0,0,0,0,0,0,3.434387299,0,0,0,0,0,0,0,0,0,0,0,0,0,0,0,0,0,0,0,0,0,0,0,0,0,0,0,0,0,0,0,1,1,0,0,0,0,0,0,0,0,500,1,290,8.96,0,24.84,15.8,50.37,0,0,0,60,0.666,29.7
0,0,0,0,0.68519289,0,0,0,0,0,0,0,0,19.17608396,0,0,76.70433585,0,0,0,0,0,0,0,0,0,0,0,0,0,0,0,0,0,0,0,0,0,0,0,0,0,0,0,0,0,3.434387299,0,0,0,0,0,0,0,0,0,0,0,0,0,0,0,0,0,0,0,0,0,0,0,0,0,0,0,0,0,0,0,1,1,0,0,0,0,0,0,0,0,500,1,300,8.96,0,24.84,15.8,50.37,0,0,0,60,0.666,39.1
0,0,0,0,0.68519289,0,0,0,0,0,0,0,0,19.17608396,0,0,76.70433585,0,0,0,0,0,0,0,0,0,0,0,0,0,0,0,0,0,0,0,0,0,0,0,0,0,0,0,0,0,3.434387299,0,0,0,0,0,0,0,0,0,0,0,0,0,0,0,0,0,0,0,0,0,0,0,0,0,0,0,0,0,0,0,1,1,0,0,0,0,0,0,0,0,500,1,310,8.96,0,24.84,15.8,50.37,0,0,0,60,0.666,52.9
0,0,0,0,0.68519289,0,0,0,0,0,0,0,0,19.17608396,0,0,76.70433585,0,0,0,0,0,0,0,0,0,0,0,0,0,0,0,0,0,0,0,0,0,0,0,0,0,0,0,0,0,3.434387299,0,0,0,0,0,0,0,0,0,0,0,0,0,0,0,0,0,0,0,0,0,0,0,0,0,0,0,0,0,0,0,1,1,0,0,0,0,0,0,0,0,500,1,320,8.96,0,24.84,15.8,50.37,0,0,0,60,0.666,64.2
0,0,0,0,0.68519289,0,0,0,0,0,0,0,0,19.17608396,0,0,76.70433585,0,0,0,0,0,0,0,0,0,0,0,0,0,0,0,0,0,0,0,0,0,0,0,0,0,0,0,0,0,3.434387299,0,0,0,0,0,0,0,0,0,0,0,0,0,0,0,0,0,0,0,0,0,0,0,0,0,0,0,0,0,0,0,1,1,0,0,0,0,0,0,0,0,500,1,329,8.96,0,24.84,15.8,50.37,0,0,0,60,0.666,72.2
0,0,0,0,0.68519289,0,0,0,0,0,0,0,0,19.17608396,0,0,76.70433585,0,0,0,0,0,0,0,0,0,0,0,0,0,0,0,0,0,0,0,0,0,0,0,0,0,0,0,0,0,3.434387299,0,0,0,0,0,0,0,0,0,0,0,0,0,0,0,0,0,0,0,0,0,0,0,0,0,0,0,0,0,0,0,1,1,0,0,0,0,0,0,0,0,500,1,340,8.96,0,24.84,15.8,50.37,0,0,0,60,0.666,76.5
0,0,0,0,0.68519289,0,0,0,0,0,0,0,0,19.17608396,0,0,76.70433585,0,0,0,0,0,0,0,0,0,0,0,0,0,0,0,0,0,0,0,0,0,0,0,0,0,0,0,0,0,3.434387299,0,0,0,0,0,0,0,0,0,0,0,0,0,0,0,0,0,0,0,0,0,0,0,0,0,0,0,0,0,0,0,1,1,0,0,0,0,0,0,0,0,500,1,349,8.96,0,24.84,15.8,50.37,0,0,0,60,0.666,78.2
0,0,0,0,0.68519289,0,0,0,0,0,0,0,0,19.17608396,0,0,76.70433585,0,0,0,0,0,0,0,0,0,0,0,0,0,0,0,0,0,0,0,0,0,0,0,0,0,0,0,0,0,3.434387299,0,0,0,0,0,0,0,0,0,0,0,0,0,0,0,0,0,0,0,0,0,0,0,0,0,0,0,0,0,0,0,1,1,0,0,0,0,0,0,0,0,500,1,359,8.96,0,24.84,15.8,50.37,0,0,0,60,0.666,80.1
0,0,0,0,0.68519289,0,0,0,0,0,0,0,0,19.17608396,0,0,76.70433585,0,0,0,0,0,0,0,0,0,0,0,0,0,0,0,0,0,0,0,0,0,0,0,0,0,0,0,0,0,3.434387299,0,0,0,0,0,0,0,0,0,0,0,0,0,0,0,0,0,0,0,0,0,0,0,0,0,0,0,0,0,0,0,1,1,0,0,0,0,0,0,0,0,500,1,369,8.96,0,24.84,15.8,50.37,0,0,0,60,0.666,78.2
0,0,0,0,0.68519289,0,0,0,0,0,0,0,0,19.17608396,0,0,76.70433585,0,0,0,0,0,0,0,0,0,0,0,0,0,0,0,0,0,0,0,0,0,0,0,0,0,0,0,0,0,3.434387299,0,0,0,0,0,0,0,0,0,0,0,0,0,0,0,0,0,0,0,0,0,0,0,0,0,0,0,0,0,0,0,1,1,0,0,0,0,0,0,0,0,500,1,379,8.96,0,24.84,15.8,50.37,0,0,0,60,0.666,77.6
0,0,0,0,0.68519289,0,0,0,0,0,0,0,0,19.17608396,0,0,76.70433585,0,0,0,0,0,0,0,0,0,0,0,0,0,0,0,0,0,0,0,0,0,0,0,0,0,0,0,0,0,3.434387299,0,0,0,0,0,0,0,0,0,0,0,0,0,0,0,0,0,0,0,0,0,0,0,0,0,0,0,0,0,0,0,1,1,0,0,0,0,0,0,0,0,500,1,390,8.96,0,24.84,15.8,50.37,0,0,0,60,0.666,76.2
0,0,0,0,0.68519289,0,0,0,0,0,0,0,0,19.17608396,0,0,76.70433585,0,0,0,0,0,0,0,0,0,0,0,0,0,0,0,0,0,0,0,0,0,0,0,0,0,0,0,0,0,3.434387299,0,0,0,0,0,0,0,0,0,0,0,0,0,0,0,0,0,0,0,0,0,0,0,0,0,0,0,0,0,0,0,1,1,0,0,0,0,0,0,0,0,500,1,399,8.96,0,24.84,15.8,50.37,0,0,0,60,0.666,72.6
0,0,0,0,0.648884537,0,0,0,0,0,0,0,0,4.804935813,0,0,91.29378044,0,0,0,0,0,0,0,0,0,0,0,0,0,0,0,0,0,0,0,0,0,0,0,0,0,0,0,0,0,3.252399208,0,0,0,0,0,0,0,0,0,0,0,0,0,0,0,0,0,0,0,0,0,0,0,0,0,0,0,0,0,0,0,1,1,0,0,0,0,0,0,0,0,500,1,200,8.96,0,24.84,15.8,50.37,0,0,0,60,0.666,0.0162
0,0,0,0,0.648884537,0,0,0,0,0,0,0,0,4.804935813,0,0,91.29378044,0,0,0,0,0,0,0,0,0,0,0,0,0,0,0,0,0,0,0,0,0,0,0,0,0,0,0,0,0,3.252399208,0,0,0,0,0,0,0,0,0,0,0,0,0,0,0,0,0,0,0,0,0,0,0,0,0,0,0,0,0,0,0,1,1,0,0,0,0,0,0,0,0,500,1,221,8.96,0,24.84,15.8,50.37,0,0,0,60,0.666,0.72
0,0,0,0,0.648884537,0,0,0,0,0,0,0,0,4.804935813,0,0,91.29378044,0,0,0,0,0,0,0,0,0,0,0,0,0,0,0,0,0,0,0,0,0,0,0,0,0,0,0,0,0,3.252399208,0,0,0,0,0,0,0,0,0,0,0,0,0,0,0,0,0,0,0,0,0,0,0,0,0,0,0,0,0,0,0,1,1,0,0,0,0,0,0,0,0,500,1,230,8.96,0,24.84,15.8,50.37,0,0,0,60,0.666,1.24
0,0,0,0,0.648884537,0,0,0,0,0,0,0,0,4.804935813,0,0,91.29378044,0,0,0,0,0,0,0,0,0,0,0,0,0,0,0,0,0,0,0,0,0,0,0,0,0,0,0,0,0,3.252399208,0,0,0,0,0,0,0,0,0,0,0,0,0,0,0,0,0,0,0,0,0,0,0,0,0,0,0,0,0,0,0,1,1,0,0,0,0,0,0,0,0,500,1,240,8.96,0,24.84,15.8,50.37,0,0,0,60,0.666,2.63
0,0,0,0,0.648884537,0,0,0,0,0,0,0,0,4.804935813,0,0,91.29378044,0,0,0,0,0,0,0,0,0,0,0,0,0,0,0,0,0,0,0,0,0,0,0,0,0,0,0,0,0,3.252399208,0,0,0,0,0,0,0,0,0,0,0,0,0,0,0,0,0,0,0,0,0,0,0,0,0,0,0,0,0,0,0,1,1,0,0,0,0,0,0,0,0,500,1,249,8.96,0,24.84,15.8,50.37,0,0,0,60,0.666,5.74
0,0,0,0,0.648884537,0,0,0,0,0,0,0,0,4.804935813,0,0,91.29378044,0,0,0,0,0,0,0,0,0,0,0,0,0,0,0,0,0,0,0,0,0,0,0,0,0,0,0,0,0,3.252399208,0,0,0,0,0,0,0,0,0,0,0,0,0,0,0,0,0,0,0,0,0,0,0,0,0,0,0,0,0,0,0,1,1,0,0,0,0,0,0,0,0,500,1,260,8.96,0,24.84,15.8,50.37,0,0,0,60,0.666,9.2
0,0,0,0,0.648884537,0,0,0,0,0,0,0,0,4.804935813,0,0,91.29378044,0,0,0,0,0,0,0,0,0,0,0,0,0,0,0,0,0,0,0,0,0,0,0,0,0,0,0,0,0,3.252399208,0,0,0,0,0,0,0,0,0,0,0,0,0,0,0,0,0,0,0,0,0,0,0,0,0,0,0,0,0,0,0,1,1,0,0,0,0,0,0,0,0,500,1,270,8.96,0,24.84,15.8,50.37,0,0,0,60,0.666,16.6
0,0,0,0,0.648884537,0,0,0,0,0,0,0,0,4.804935813,0,0,91.29378044,0,0,0,0,0,0,0,0,0,0,0,0,0,0,0,0,0,0,0,0,0,0,0,0,0,0,0,0,0,3.252399208,0,0,0,0,0,0,0,0,0,0,0,0,0,0,0,0,0,0,0,0,0,0,0,0,0,0,0,0,0,0,0,1,1,0,0,0,0,0,0,0,0,500,1,280,8.96,0,24.84,15.8,50.37,0,0,0,60,0.666,21.3
0,0,0,0,0.648884537,0,0,0,0,0,0,0,0,4.804935813,0,0,91.29378044,0,0,0,0,0,0,0,0,0,0,0,0,0,0,0,0,0,0,0,0,0,0,0,0,0,0,0,0,0,3.252399208,0,0,0,0,0,0,0,0,0,0,0,0,0,0,0,0,0,0,0,0,0,0,0,0,0,0,0,0,0,0,0,1,1,0,0,0,0,0,0,0,0,500,1,290,8.96,0,24.84,15.8,50.37,0,0,0,60,0.666,35.3
0,0,0,0,0.648884537,0,0,0,0,0,0,0,0,4.804935813,0,0,91.29378044,0,0,0,0,0,0,0,0,0,0,0,0,0,0,0,0,0,0,0,0,0,0,0,0,0,0,0,0,0,3.252399208,0,0,0,0,0,0,0,0,0,0,0,0,0,0,0,0,0,0,0,0,0,0,0,0,0,0,0,0,0,0,0,1,1,0,0,0,0,0,0,0,0,500,1,300,8.96,0,24.84,15.8,50.37,0,0,0,60,0.666,39.9
0,0,0,0,0.648884537,0,0,0,0,0,0,0,0,4.804935813,0,0,91.29378044,0,0,0,0,0,0,0,0,0,0,0,0,0,0,0,0,0,0,0,0,0,0,0,0,0,0,0,0,0,3.252399208,0,0,0,0,0,0,0,0,0,0,0,0,0,0,0,0,0,0,0,0,0,0,0,0,0,0,0,0,0,0,0,1,1,0,0,0,0,0,0,0,0,500,1,310,8.96,0,24.84,15.8,50.37,0,0,0,60,0.666,53.5
0,0,0,0,0.648884537,0,0,0,0,0,0,0,0,4.804935813,0,0,91.29378044,0,0,0,0,0,0,0,0,0,0,0,0,0,0,0,0,0,0,0,0,0,0,0,0,0,0,0,0,0,3.252399208,0,0,0,0,0,0,0,0,0,0,0,0,0,0,0,0,0,0,0,0,0,0,0,0,0,0,0,0,0,0,0,1,1,0,0,0,0,0,0,0,0,500,1,320,8.96,0,24.84,15.8,50.37,0,0,0,60,0.666,63.4
0,0,0,0,0.648884537,0,0,0,0,0,0,0,0,4.804935813,0,0,91.29378044,0,0,0,0,0,0,0,0,0,0,0,0,0,0,0,0,0,0,0,0,0,0,0,0,0,0,0,0,0,3.252399208,0,0,0,0,0,0,0,0,0,0,0,0,0,0,0,0,0,0,0,0,0,0,0,0,0,0,0,0,0,0,0,1,1,0,0,0,0,0,0,0,0,500,1,330,8.96,0,24.84,15.8,50.37,0,0,0,60,0.666,70.6
0,0,0,0,0.648884537,0,0,0,0,0,0,0,0,4.804935813,0,0,91.29378044,0,0,0,0,0,0,0,0,0,0,0,0,0,0,0,0,0,0,0,0,0,0,0,0,0,0,0,0,0,3.252399208,0,0,0,0,0,0,0,0,0,0,0,0,0,0,0,0,0,0,0,0,0,0,0,0,0,0,0,0,0,0,0,1,1,0,0,0,0,0,0,0,0,500,1,339,8.96,0,24.84,15.8,50.37,0,0,0,60,0.666,73.4
0,0,0,0,0.648884537,0,0,0,0,0,0,0,0,4.804935813,0,0,91.29378044,0,0,0,0,0,0,0,0,0,0,0,0,0,0,0,0,0,0,0,0,0,0,0,0,0,0,0,0,0,3.252399208,0,0,0,0,0,0,0,0,0,0,0,0,0,0,0,0,0,0,0,0,0,0,0,0,0,0,0,0,0,0,0,1,1,0,0,0,0,0,0,0,0,500,1,350,8.96,0,24.84,15.8,50.37,0,0,0,60,0.666,76.5
0,0,0,0,0.648884537,0,0,0,0,0,0,0,0,4.804935813,0,0,91.29378044,0,0,0,0,0,0,0,0,0,0,0,0,0,0,0,0,0,0,0,0,0,0,0,0,0,0,0,0,0,3.252399208,0,0,0,0,0,0,0,0,0,0,0,0,0,0,0,0,0,0,0,0,0,0,0,0,0,0,0,0,0,0,0,1,1,0,0,0,0,0,0,0,0,500,1,359,8.96,0,24.84,15.8,50.37,0,0,0,60,0.666,75.1
0,0,0,0,0.648884537,0,0,0,0,0,0,0,0,4.804935813,0,0,91.29378044,0,0,0,0,0,0,0,0,0,0,0,0,0,0,0,0,0,0,0,0,0,0,0,0,0,0,0,0,0,3.252399208,0,0,0,0,0,0,0,0,0,0,0,0,0,0,0,0,0,0,0,0,0,0,0,0,0,0,0,0,0,0,0,1,1,0,0,0,0,0,0,0,0,500,1,369,8.96,0,24.84,15.8,50.37,0,0,0,60,0.666,80.5
0,0,0,0,0.648884537,0,0,0,0,0,0,0,0,4.804935813,0,0,91.29378044,0,0,0,0,0,0,0,0,0,0,0,0,0,0,0,0,0,0,0,0,0,0,0,0,0,0,0,0,0,3.252399208,0,0,0,0,0,0,0,0,0,0,0,0,0,0,0,0,0,0,0,0,0,0,0,0,0,0,0,0,0,0,0,1,1,0,0,0,0,0,0,0,0,500,1,379,8.96,0,24.84,15.8,50.37,0,0,0,60,0.666,73.6
0,0,0,0,0.648884537,0,0,0,0,0,0,0,0,4.804935813,0,0,91.29378044,0,0,0,0,0,0,0,0,0,0,0,0,0,0,0,0,0,0,0,0,0,0,0,0,0,0,0,0,0,3.252399208,0,0,0,0,0,0,0,0,0,0,0,0,0,0,0,0,0,0,0,0,0,0,0,0,0,0,0,0,0,0,0,1,1,0,0,0,0,0,0,0,0,500,1,389,8.96,0,24.84,15.8,50.37,0,0,0,60,0.666,73.4
0,0,0,0,0.648884537,0,0,0,0,0,0,0,0,4.804935813,0,0,91.29378044,0,0,0,0,0,0,0,0,0,0,0,0,0,0,0,0,0,0,0,0,0,0,0,0,0,0,0,0,0,3.252399208,0,0,0,0,0,0,0,0,0,0,0,0,0,0,0,0,0,0,0,0,0,0,0,0,0,0,0,0,0,0,0,1,1,0,0,0,0,0,0,0,0,500,1,399,8.96,0,24.84,15.8,50.37,0,0,0,60,0.666,70.7
0,0,0,0,0.783716191,0,0,0,0,0,0,0,0,59.52977029,0,0,39.68651352,0,0,0,0,0,0,0,0,0,0,0,0,0,0,0,0,0,0,0,0,0,0,0,0,0,0,0,0,0,0,0,0,0,0,0,0,0,0,0,0,0,0,0,0,0,0,0,0,0,0,0,0,0,0,0,0,0,0,0,0,0,1,0,0,0,0,0,0,0,0,0,500,1,300,8.96,0,24.84,15.8,50.37,0,0,0,0,2,85.2
0,0,0,0,0.783716191,0,0,0,0,0,0,0,0,59.52977029,0,0,39.68651352,0,0,0,0,0,0,0,0,0,0,0,0,0,0,0,0,0,0,0,0,0,0,0,0,0,0,0,0,0,0,0,0,0,0,0,0,0,0,0,0,0,0,0,0,0,0,0,0,0,0,0,0,0,0,0,0,0,0,0,0,0,1,0,0,0,0,0,0,0,0,0,500,1,300,8.96,0,24.84,15.8,50.37,0,0,0,142,2,82.9
0,0,0,0,0.783716191,0,0,0,0,0,0,0,0,59.52977029,0,0,39.68651352,0,0,0,0,0,0,0,0,0,0,0,0,0,0,0,0,0,0,0,0,0,0,0,0,0,0,0,0,0,0,0,0,0,0,0,0,0,0,0,0,0,0,0,0,0,0,0,0,0,0,0,0,0,0,0,0,0,0,0,0,0,1,0,0,0,0,0,0,0,0,0,500,1,300,8.96,0,24.84,15.8,50.37,0,0,0,294,2,82.5
0,0,0,0,0.783716191,0,0,0,0,0,0,0,0,59.52977029,0,0,39.68651352,0,0,0,0,0,0,0,0,0,0,0,0,0,0,0,0,0,0,0,0,0,0,0,0,0,0,0,0,0,0,0,0,0,0,0,0,0,0,0,0,0,0,0,0,0,0,0,0,0,0,0,0,0,0,0,0,0,0,0,0,0,1,0,0,0,0,0,0,0,0,0,500,1,300,8.96,0,24.84,15.8,50.37,0,0,0,414,2,80
0,0,0,0,0.783716191,0,0,0,0,0,0,0,0,59.52977029,0,0,39.68651352,0,0,0,0,0,0,0,0,0,0,0,0,0,0,0,0,0,0,0,0,0,0,0,0,0,0,0,0,0,0,0,0,0,0,0,0,0,0,0,0,0,0,0,0,0,0,0,0,0,0,0,0,0,0,0,0,0,0,0,0,0,1,0,0,0,0,0,0,0,0,0,500,1,300,8.96,0,24.84,15.8,50.37,0,0,0,577,2,79
0,0,0,0,0.783716191,0,0,0,0,0,0,0,0,59.52977029,0,0,39.68651352,0,0,0,0,0,0,0,0,0,0,0,0,0,0,0,0,0,0,0,0,0,0,0,0,0,0,0,0,0,0,0,0,0,0,0,0,0,0,0,0,0,0,0,0,0,0,0,0,0,0,0,0,0,0,0,0,0,0,0,0,0,1,0,0,0,0,0,0,0,0,0,500,1,300,8.96,0,24.84,15.8,50.37,0,0,0,666,2,76.7
0,0,0,0,0.783716191,0,0,0,0,0,0,0,0,59.52977029,0,0,39.68651352,0,0,0,0,0,0,0,0,0,0,0,0,0,0,0,0,0,0,0,0,0,0,0,0,0,0,0,0,0,0,0,0,0,0,0,0,0,0,0,0,0,0,0,0,0,0,0,0,0,0,0,0,0,0,0,0,0,0,0,0,0,1,0,0,0,0,0,0,0,0,0,500,1,300,8.96,0,24.84,15.8,50.37,0,0,0,828,2,75.5
0,0,0,0,0.783716191,0,0,0,0,0,0,0,0,59.52977029,0,0,39.68651352,0,0,0,0,0,0,0,0,0,0,0,0,0,0,0,0,0,0,0,0,0,0,0,0,0,0,0,0,0,0,0,0,0,0,0,0,0,0,0,0,0,0,0,0,0,0,0,0,0,0,0,0,0,0,0,0,0,0,0,0,0,1,0,0,0,0,0,0,0,0,0,500,1,300,8.96,0,24.84,15.8,50.37,0,0,0,1010,2,75.1
0,0,0,0,0.783716191,0,0,0,0,0,0,0,0,59.52977029,0,0,39.68651352,0,0,0,0,0,0,0,0,0,0,0,0,0,0,0,0,0,0,0,0,0,0,0,0,0,0,0,0,0,0,0,0,0,0,0,0,0,0,0,0,0,0,0,0,0,0,0,0,0,0,0,0,0,0,0,0,0,0,0,0,0,1,0,0,0,0,0,0,0,0,0,500,1,300,8.96,0,24.84,15.8,50.37,0,0,0,1380,2,74.2
0,0,0,0,0.783716191,0,0,0,0,0,0,0,0,59.52977029,0,0,39.68651352,0,0,0,0,0,0,0,0,0,0,0,0,0,0,0,0,0,0,0,0,0,0,0,0,0,0,0,0,0,0,0,0,0,0,0,0,0,0,0,0,0,0,0,0,0,0,0,0,0,0,0,0,0,0,0,0,0,0,0,0,0,1,0,0,0,0,0,0,0,0,0,500,1,300,8.96,0,24.84,15.8,50.37,0,0,0,1930,2,72
0,0,0,0,0.783716191,0,0,0,0,0,0,0,0,59.52977029,0,0,39.68651352,0,0,0,0,0,0,0,0,0,0,0,0,0,0,0,0,0,0,0,0,0,0,0,0,0,0,0,0,0,0,0,0,0,0,0,0,0,0,0,0,0,0,0,0,0,0,0,0,0,0,0,0,0,0,0,0,0,0,0,0,0,1,0,0,0,0,0,0,0,0,0,500,1,300,8.96,0,24.84,15.8,50.37,0,0,0,2100,2,69.5
0,0,0,0,0.783716191,0,0,0,0,0,0,0,0,59.52977029,0,0,39.68651352,0,0,0,0,0,0,0,0,0,0,0,0,0,0,0,0,0,0,0,0,0,0,0,0,0,0,0,0,0,0,0,0,0,0,0,0,0,0,0,0,0,0,0,0,0,0,0,0,0,0,0,0,0,0,0,0,0,0,0,0,0,1,0,0,0,0,0,0,0,0,0,500,1,300,8.96,0,24.84,15.8,50.37,0,0,0,2390,2,69.7
0,0,0,0,0.783716191,0,0,0,0,0,0,0,0,59.52977029,0,0,39.68651352,0,0,0,0,0,0,0,0,0,0,0,0,0,0,0,0,0,0,0,0,0,0,0,0,0,0,0,0,0,0,0,0,0,0,0,0,0,0,0,0,0,0,0,0,0,0,0,0,0,0,0,0,0,0,0,0,0,0,0,0,0,1,0,0,0,0,0,0,0,0,0,500,1,300,8.96,0,24.84,15.8,50.37,0,0,0,2510,2,67.6
0,0,0,0,0.783716191,0,0,0,0,0,0,0,0,59.52977029,0,0,39.68651352,0,0,0,0,0,0,0,0,0,0,0,0,0,0,0,0,0,0,0,0,0,0,0,0,0,0,0,0,0,0,0,0,0,0,0,0,0,0,0,0,0,0,0,0,0,0,0,0,0,0,0,0,0,0,0,0,0,0,0,0,0,1,0,0,0,0,0,0,0,0,0,500,1,300,8.96,0,24.84,15.8,50.37,0,0,0,2820,2,65.8
0,0,0,0,0.783716191,0,0,0,0,0,0,0,0,59.52977029,0,0,39.68651352,0,0,0,0,0,0,0,0,0,0,0,0,0,0,0,0,0,0,0,0,0,0,0,0,0,0,0,0,0,0,0,0,0,0,0,0,0,0,0,0,0,0,0,0,0,0,0,0,0,0,0,0,0,0,0,0,0,0,0,0,0,1,0,0,0,0,0,0,0,0,0,500,1,300,8.96,0,24.84,15.8,50.37,0,0,0,3110,2,67.8
0,0,0,0,0.783716191,0,0,0,0,0,0,0,0,59.52977029,0,0,39.68651352,0,0,0,0,0,0,0,0,0,0,0,0,0,0,0,0,0,0,0,0,0,0,0,0,0,0,0,0,0,0,0,0,0,0,0,0,0,0,0,0,0,0,0,0,0,0,0,0,0,0,0,0,0,0,0,0,0,0,0,0,0,1,0,0,0,0,0,0,0,0,0,500,1,300,8.96,0,24.84,15.8,50.37,0,0,0,3170,2,64.9
0,0,0,0,0.783716191,0,0,0,0,0,0,0,0,59.52977029,0,0,39.68651352,0,0,0,0,0,0,0,0,0,0,0,0,0,0,0,0,0,0,0,0,0,0,0,0,0,0,0,0,0,0,0,0,0,0,0,0,0,0,0,0,0,0,0,0,0,0,0,0,0,0,0,0,0,0,0,0,0,0,0,0,0,1,0,0,0,0,0,0,0,0,0,500,1,300,8.96,0,24.84,15.8,50.37,0,0,0,3420,2,63.9
0,0,0,0,0.783716191,0,0,0,0,0,0,0,0,59.52977029,0,0,39.68651352,0,0,0,0,0,0,0,0,0,0,0,0,0,0,0,0,0,0,0,0,0,0,0,0,0,0,0,0,0,0,0,0,0,0,0,0,0,0,0,0,0,0,0,0,0,0,0,0,0,0,0,0,0,0,0,0,0,0,0,0,0,1,0,0,0,0,0,0,0,0,0,500,1,300,8.96,0,24.84,15.8,50.37,0,0,0,3540,2,63.3
0,0,0,0,0.783716191,0,0,0,0,0,0,0,0,59.52977029,0,0,39.68651352,0,0,0,0,0,0,0,0,0,0,0,0,0,0,0,0,0,0,0,0,0,0,0,0,0,0,0,0,0,0,0,0,0,0,0,0,0,0,0,0,0,0,0,0,0,0,0,0,0,0,0,0,0,0,0,0,0,0,0,0,0,1,0,0,0,0,0,0,0,0,0,500,1,300,8.96,0,24.84,15.8,50.37,0,0,0,3780,2,66.8
0,0,0,0,0.783716191,0,0,0,0,0,0,0,0,59.52977029,0,0,39.68651352,0,0,0,0,0,0,0,0,0,0,0,0,0,0,0,0,0,0,0,0,0,0,0,0,0,0,0,0,0,0,0,0,0,0,0,0,0,0,0,0,0,0,0,0,0,0,0,0,0,0,0,0,0,0,0,0,0,0,0,0,0,1,0,0,0,0,0,0,0,0,0,500,1,300,8.96,0,24.84,15.8,50.37,0,0,0,4330,2,66.2
0,0,0,0,0.783716191,0,0,0,0,0,0,0,0,59.52977029,0,0,39.68651352,0,0,0,0,0,0,0,0,0,0,0,0,0,0,0,0,0,0,0,0,0,0,0,0,0,0,0,0,0,0,0,0,0,0,0,0,0,0,0,0,0,0,0,0,0,0,0,0,0,0,0,0,0,0,0,0,0,0,0,0,0,1,0,0,0,0,0,0,0,0,0,500,1,300,8.96,0,24.84,15.8,50.37,0,0,0,4480,2,66.8
0,0,0,0,0.783716191,0,0,0,0,0,0,0,0,59.52977029,0,0,39.68651352,0,0,0,0,0,0,0,0,0,0,0,0,0,0,0,0,0,0,0,0,0,0,0,0,0,0,0,0,0,0,0,0,0,0,0,0,0,0,0,0,0,0,0,0,0,0,0,0,0,0,0,0,0,0,0,0,0,0,0,0,0,1,0,0,0,0,0,0,0,0,0,500,1,300,8.96,0,24.84,15.8,50.37,0,0,0,4750,2,61.6
0,0,0,0,0.783716191,0,0,0,0,0,0,0,0,59.52977029,0,0,39.68651352,0,0,0,0,0,0,0,0,0,0,0,0,0,0,0,0,0,0,0,0,0,0,0,0,0,0,0,0,0,0,0,0,0,0,0,0,0,0,0,0,0,0,0,0,0,0,0,0,0,0,0,0,0,0,0,0,0,0,0,0,0,1,0,0,0,0,0,0,0,0,0,500,1,300,8.96,0,24.84,15.8,50.37,0,0,0,4920,2,62.1
0,0,0,0,0.783716191,0,0,0,0,0,0,0,0,59.52977029,0,0,39.68651352,0,0,0,0,0,0,0,0,0,0,0,0,0,0,0,0,0,0,0,0,0,0,0,0,0,0,0,0,0,0,0,0,0,0,0,0,0,0,0,0,0,0,0,0,0,0,0,0,0,0,0,0,0,0,0,0,0,0,0,0,0,1,0,0,0,0,0,0,0,0,0,500,1,300,8.96,0,24.84,15.8,50.37,0,0,0,5210,2,63.5
0,0,0,0,0.783716191,0,0,0,0,0,0,0,0,59.52977029,0,0,39.68651352,0,0,0,0,0,0,0,0,0,0,0,0,0,0,0,0,0,0,0,0,0,0,0,0,0,0,0,0,0,0,0,0,0,0,0,0,0,0,0,0,0,0,0,0,0,0,0,0,0,0,0,0,0,0,0,0,0,0,0,0,0,1,0,0,0,0,0,0,0,0,0,500,1,300,8.96,0,24.84,15.8,50.37,0,0,0,5400,2,62.3
0,0,0,0,0.780244644,0,0,0,0,0,0,0,0,56.27284112,0,0,37.51522742,0,0,0,0,0,0,0,0,0,0,0,0,0,0,0,0,0,0,0,0,0,0,0,0,0,0,0,0,0,5.431686819,0,0,0,0,0,0,0,0,0,0,0,0,0,0,0,0,0,0,0,0,0,0,0,0,0,0,0,0,0,0,0,1,1,0,0,0,0,0,0,0,0,500,1,300,8.96,0,24.84,15.8,50.37,0,0,0,3.20E-13,2,82.7
0,0,0,0,0.780244644,0,0,0,0,0,0,0,0,56.27284112,0,0,37.51522742,0,0,0,0,0,0,0,0,0,0,0,0,0,0,0,0,0,0,0,0,0,0,0,0,0,0,0,0,0,5.431686819,0,0,0,0,0,0,0,0,0,0,0,0,0,0,0,0,0,0,0,0,0,0,0,0,0,0,0,0,0,0,0,1,1,0,0,0,0,0,0,0,0,500,1,300,8.96,0,24.84,15.8,50.37,0,0,0,97.8,2,76.1
0,0,0,0,0.780244644,0,0,0,0,0,0,0,0,56.27284112,0,0,37.51522742,0,0,0,0,0,0,0,0,0,0,0,0,0,0,0,0,0,0,0,0,0,0,0,0,0,0,0,0,0,5.431686819,0,0,0,0,0,0,0,0,0,0,0,0,0,0,0,0,0,0,0,0,0,0,0,0,0,0,0,0,0,0,0,1,1,0,0,0,0,0,0,0,0,500,1,300,8.96,0,24.84,15.8,50.37,0,0,0,294,2,74.4
0,0,0,0,0.780244644,0,0,0,0,0,0,0,0,56.27284112,0,0,37.51522742,0,0,0,0,0,0,0,0,0,0,0,0,0,0,0,0,0,0,0,0,0,0,0,0,0,0,0,0,0,5.431686819,0,0,0,0,0,0,0,0,0,0,0,0,0,0,0,0,0,0,0,0,0,0,0,0,0,0,0,0,0,0,0,1,1,0,0,0,0,0,0,0,0,500,1,300,8.96,0,24.84,15.8,50.37,0,0,0,642,2,72.2
0,0,0,0,0.780244644,0,0,0,0,0,0,0,0,56.27284112,0,0,37.51522742,0,0,0,0,0,0,0,0,0,0,0,0,0,0,0,0,0,0,0,0,0,0,0,0,0,0,0,0,0,5.431686819,0,0,0,0,0,0,0,0,0,0,0,0,0,0,0,0,0,0,0,0,0,0,0,0,0,0,0,0,0,0,0,1,1,0,0,0,0,0,0,0,0,500,1,300,8.96,0,24.84,15.8,50.37,0,0,0,774,2,71.7
0,0,0,0,0.780244644,0,0,0,0,0,0,0,0,56.27284112,0,0,37.51522742,0,0,0,0,0,0,0,0,0,0,0,0,0,0,0,0,0,0,0,0,0,0,0,0,0,0,0,0,0,5.431686819,0,0,0,0,0,0,0,0,0,0,0,0,0,0,0,0,0,0,0,0,0,0,0,0,0,0,0,0,0,0,0,1,1,0,0,0,0,0,0,0,0,500,1,300,8.96,0,24.84,15.8,50.37,0,0,0,960,2,69.7
0,0,0,0,0.780244644,0,0,0,0,0,0,0,0,56.27284112,0,0,37.51522742,0,0,0,0,0,0,0,0,0,0,0,0,0,0,0,0,0,0,0,0,0,0,0,0,0,0,0,0,0,5.431686819,0,0,0,0,0,0,0,0,0,0,0,0,0,0,0,0,0,0,0,0,0,0,0,0,0,0,0,0,0,0,0,1,1,0,0,0,0,0,0,0,0,500,1,300,8.96,0,24.84,15.8,50.37,0,0,0,1010,2,68
0,0,0,0,0.780244644,0,0,0,0,0,0,0,0,56.27284112,0,0,37.51522742,0,0,0,0,0,0,0,0,0,0,0,0,0,0,0,0,0,0,0,0,0,0,0,0,0,0,0,0,0,5.431686819,0,0,0,0,0,0,0,0,0,0,0,0,0,0,0,0,0,0,0,0,0,0,0,0,0,0,0,0,0,0,0,1,1,0,0,0,0,0,0,0,0,500,1,300,8.96,0,24.84,15.8,50.37,0,0,0,1150,2,66.2
0,0,0,0,0.780244644,0,0,0,0,0,0,0,0,56.27284112,0,0,37.51522742,0,0,0,0,0,0,0,0,0,0,0,0,0,0,0,0,0,0,0,0,0,0,0,0,0,0,0,0,0,5.431686819,0,0,0,0,0,0,0,0,0,0,0,0,0,0,0,0,0,0,0,0,0,0,0,0,0,0,0,0,0,0,0,1,1,0,0,0,0,0,0,0,0,500,1,300,8.96,0,24.84,15.8,50.37,0,0,0,1440,2,68.3
0,0,0,0,0.780244644,0,0,0,0,0,0,0,0,56.27284112,0,0,37.51522742,0,0,0,0,0,0,0,0,0,0,0,0,0,0,0,0,0,0,0,0,0,0,0,0,0,0,0,0,0,5.431686819,0,0,0,0,0,0,0,0,0,0,0,0,0,0,0,0,0,0,0,0,0,0,0,0,0,0,0,0,0,0,0,1,1,0,0,0,0,0,0,0,0,500,1,300,8.96,0,24.84,15.8,50.37,0,0,0,1690,2,66.2
0,0,0,0,0.780244644,0,0,0,0,0,0,0,0,56.27284112,0,0,37.51522742,0,0,0,0,0,0,0,0,0,0,0,0,0,0,0,0,0,0,0,0,0,0,0,0,0,0,0,0,0,5.431686819,0,0,0,0,0,0,0,0,0,0,0,0,0,0,0,0,0,0,0,0,0,0,0,0,0,0,0,0,0,0,0,1,1,0,0,0,0,0,0,0,0,500,1,300,8.96,0,24.84,15.8,50.37,0,0,0,1810,2,65.6
0,0,0,0,0.780244644,0,0,0,0,0,0,0,0,56.27284112,0,0,37.51522742,0,0,0,0,0,0,0,0,0,0,0,0,0,0,0,0,0,0,0,0,0,0,0,0,0,0,0,0,0,5.431686819,0,0,0,0,0,0,0,0,0,0,0,0,0,0,0,0,0,0,0,0,0,0,0,0,0,0,0,0,0,0,0,1,1,0,0,0,0,0,0,0,0,500,1,300,8.96,0,24.84,15.8,50.37,0,0,0,2050,2,65
0,0,0,0,0.780244644,0,0,0,0,0,0,0,0,56.27284112,0,0,37.51522742,0,0,0,0,0,0,0,0,0,0,0,0,0,0,0,0,0,0,0,0,0,0,0,0,0,0,0,0,0,5.431686819,0,0,0,0,0,0,0,0,0,0,0,0,0,0,0,0,0,0,0,0,0,0,0,0,0,0,0,0,0,0,0,1,1,0,0,0,0,0,0,0,0,500,1,300,8.96,0,24.84,15.8,50.37,0,0,0,2170,2,66
0,0,0,0,0.780244644,0,0,0,0,0,0,0,0,56.27284112,0,0,37.51522742,0,0,0,0,0,0,0,0,0,0,0,0,0,0,0,0,0,0,0,0,0,0,0,0,0,0,0,0,0,5.431686819,0,0,0,0,0,0,0,0,0,0,0,0,0,0,0,0,0,0,0,0,0,0,0,0,0,0,0,0,0,0,0,1,1,0,0,0,0,0,0,0,0,500,1,300,8.96,0,24.84,15.8,50.37,0,0,0,2300,2,64.5
0,0,0,0,0.780244644,0,0,0,0,0,0,0,0,56.27284112,0,0,37.51522742,0,0,0,0,0,0,0,0,0,0,0,0,0,0,0,0,0,0,0,0,0,0,0,0,0,0,0,0,0,5.431686819,0,0,0,0,0,0,0,0,0,0,0,0,0,0,0,0,0,0,0,0,0,0,0,0,0,0,0,0,0,0,0,1,1,0,0,0,0,0,0,0,0,500,1,300,8.96,0,24.84,15.8,50.37,0,0,0,2540,2,61.9
0,0,0,0,0.780244644,0,0,0,0,0,0,0,0,56.27284112,0,0,37.51522742,0,0,0,0,0,0,0,0,0,0,0,0,0,0,0,0,0,0,0,0,0,0,0,0,0,0,0,0,0,5.431686819,0,0,0,0,0,0,0,0,0,0,0,0,0,0,0,0,0,0,0,0,0,0,0,0,0,0,0,0,0,0,0,1,1,0,0,0,0,0,0,0,0,500,1,300,8.96,0,24.84,15.8,50.37,0,0,0,2750,2,62.9
0,0,0,0,0.780244644,0,0,0,0,0,0,0,0,56.27284112,0,0,37.51522742,0,0,0,0,0,0,0,0,0,0,0,0,0,0,0,0,0,0,0,0,0,0,0,0,0,0,0,0,0,5.431686819,0,0,0,0,0,0,0,0,0,0,0,0,0,0,0,0,0,0,0,0,0,0,0,0,0,0,0,0,0,0,0,1,1,0,0,0,0,0,0,0,0,500,1,300,8.96,0,24.84,15.8,50.37,0,0,0,3060,2,61.7
0,0,0,0,0.780244644,0,0,0,0,0,0,0,0,56.27284112,0,0,37.51522742,0,0,0,0,0,0,0,0,0,0,0,0,0,0,0,0,0,0,0,0,0,0,0,0,0,0,0,0,0,5.431686819,0,0,0,0,0,0,0,0,0,0,0,0,0,0,0,0,0,0,0,0,0,0,0,0,0,0,0,0,0,0,0,1,1,0,0,0,0,0,0,0,0,500,1,300,8.96,0,24.84,15.8,50.37,0,0,0,3140,2,59.2
0,0,0,0,0.780244644,0,0,0,0,0,0,0,0,56.27284112,0,0,37.51522742,0,0,0,0,0,0,0,0,0,0,0,0,0,0,0,0,0,0,0,0,0,0,0,0,0,0,0,0,0,5.431686819,0,0,0,0,0,0,0,0,0,0,0,0,0,0,0,0,0,0,0,0,0,0,0,0,0,0,0,0,0,0,0,1,1,0,0,0,0,0,0,0,0,500,1,300,8.96,0,24.84,15.8,50.37,0,0,0,3220,2,61.9
0,0,0,0,0.780244644,0,0,0,0,0,0,0,0,56.27284112,0,0,37.51522742,0,0,0,0,0,0,0,0,0,0,0,0,0,0,0,0,0,0,0,0,0,0,0,0,0,0,0,0,0,5.431686819,0,0,0,0,0,0,0,0,0,0,0,0,0,0,0,0,0,0,0,0,0,0,0,0,0,0,0,0,0,0,0,1,1,0,0,0,0,0,0,0,0,500,1,300,8.96,0,24.84,15.8,50.37,0,0,0,3560,2,61
0,0,0,0,0.780244644,0,0,0,0,0,0,0,0,56.27284112,0,0,37.51522742,0,0,0,0,0,0,0,0,0,0,0,0,0,0,0,0,0,0,0,0,0,0,0,0,0,0,0,0,0,5.431686819,0,0,0,0,0,0,0,0,0,0,0,0,0,0,0,0,0,0,0,0,0,0,0,0,0,0,0,0,0,0,0,1,1,0,0,0,0,0,0,0,0,500,1,300,8.96,0,24.84,15.8,50.37,0,0,0,4020,2,60.6
0,0,0,0,0.780244644,0,0,0,0,0,0,0,0,56.27284112,0,0,37.51522742,0,0,0,0,0,0,0,0,0,0,0,0,0,0,0,0,0,0,0,0,0,0,0,0,0,0,0,0,0,5.431686819,0,0,0,0,0,0,0,0,0,0,0,0,0,0,0,0,0,0,0,0,0,0,0,0,0,0,0,0,0,0,0,1,1,0,0,0,0,0,0,0,0,500,1,300,8.96,0,24.84,15.8,50.37,0,0,0,4140,2,58.4
0,0,0,0,0.780244644,0,0,0,0,0,0,0,0,56.27284112,0,0,37.51522742,0,0,0,0,0,0,0,0,0,0,0,0,0,0,0,0,0,0,0,0,0,0,0,0,0,0,0,0,0,5.431686819,0,0,0,0,0,0,0,0,0,0,0,0,0,0,0,0,0,0,0,0,0,0,0,0,0,0,0,0,0,0,0,1,1,0,0,0,0,0,0,0,0,500,1,300,8.96,0,24.84,15.8,50.37,0,0,0,4440,2,60.4
0,0,0,0,0.780244644,0,0,0,0,0,0,0,0,56.27284112,0,0,37.51522742,0,0,0,0,0,0,0,0,0,0,0,0,0,0,0,0,0,0,0,0,0,0,0,0,0,0,0,0,0,5.431686819,0,0,0,0,0,0,0,0,0,0,0,0,0,0,0,0,0,0,0,0,0,0,0,0,0,0,0,0,0,0,0,1,1,0,0,0,0,0,0,0,0,500,1,300,8.96,0,24.84,15.8,50.37,0,0,0,4610,2,58.8
0,0,0,0,0.780244644,0,0,0,0,0,0,0,0,56.27284112,0,0,37.51522742,0,0,0,0,0,0,0,0,0,0,0,0,0,0,0,0,0,0,0,0,0,0,0,0,0,0,0,0,0,5.431686819,0,0,0,0,0,0,0,0,0,0,0,0,0,0,0,0,0,0,0,0,0,0,0,0,0,0,0,0,0,0,0,1,1,0,0,0,0,0,0,0,0,500,1,300,8.96,0,24.84,15.8,50.37,0,0,0,4890,2,56.1
0,0,0,0,0.780244644,0,0,0,0,0,0,0,0,56.27284112,0,0,37.51522742,0,0,0,0,0,0,0,0,0,0,0,0,0,0,0,0,0,0,0,0,0,0,0,0,0,0,0,0,0,5.431686819,0,0,0,0,0,0,0,0,0,0,0,0,0,0,0,0,0,0,0,0,0,0,0,0,0,0,0,0,0,0,0,1,1,0,0,0,0,0,0,0,0,500,1,300,8.96,0,24.84,15.8,50.37,0,0,0,5110,2,57.3
0,0,0,0,0.780244644,0,0,0,0,0,0,0,0,56.27284112,0,0,37.51522742,0,0,0,0,0,0,0,0,0,0,0,0,0,0,0,0,0,0,0,0,0,0,0,0,0,0,0,0,0,5.431686819,0,0,0,0,0,0,0,0,0,0,0,0,0,0,0,0,0,0,0,0,0,0,0,0,0,0,0,0,0,0,0,1,1,0,0,0,0,0,0,0,0,500,1,300,8.96,0,24.84,15.8,50.37,0,0,0,5350,2,58.1
0,0,0,0,0.098568,0,0,0,0,0,0,0,0,4.395663008,0,0,0,0,95.50576899,0,0,0,0,0,0,0,0,0,0,0,0,0,0,0,0,0,0,0,0,0,0,0,0,0,0,0,0,0,0,0,0,0,0,0,0,0,0,0,0,0,0,0,0,0,0,0,0,0,0,0,0,0,0,0,1,0,0,0,1,0,0,0,0,0,0,0,0,0,400,4,200,34.45,0,0,1.75,35.92,0,0,0,60,1,1.69
0,0,0,0,0.098568,0,0,0,0,0,0,0,0,4.395663008,0,0,0,0,95.50576899,0,0,0,0,0,0,0,0,0,0,0,0,0,0,0,0,0,0,0,0,0,0,0,0,0,0,0,0,0,0,0,0,0,0,0,0,0,0,0,0,0,0,0,0,0,0,0,0,0,0,0,0,0,0,0,1,0,0,0,1,0,0,0,0,0,0,0,0,0,400,4,220,34.45,0,0,1.75,35.92,0,0,0,60,1,3.38
0,0,0,0,0.098568,0,0,0,0,0,0,0,0,4.395663008,0,0,0,0,95.50576899,0,0,0,0,0,0,0,0,0,0,0,0,0,0,0,0,0,0,0,0,0,0,0,0,0,0,0,0,0,0,0,0,0,0,0,0,0,0,0,0,0,0,0,0,0,0,0,0,0,0,0,0,0,0,0,1,0,0,0,1,0,0,0,0,0,0,0,0,0,400,4,240,34.45,0,0,1.75,35.92,0,0,0,60,1,5.8
0,0,0,0,0.098568,0,0,0,0,0,0,0,0,4.395663008,0,0,0,0,95.50576899,0,0,0,0,0,0,0,0,0,0,0,0,0,0,0,0,0,0,0,0,0,0,0,0,0,0,0,0,0,0,0,0,0,0,0,0,0,0,0,0,0,0,0,0,0,0,0,0,0,0,0,0,0,0,0,1,0,0,0,1,0,0,0,0,0,0,0,0,0,400,4,260,34.45,0,0,1.75,35.92,0,0,0,60,1,12.1
0,0,0,0,0.098568,0,0,0,0,0,0,0,0,4.395663008,0,0,0,0,95.50576899,0,0,0,0,0,0,0,0,0,0,0,0,0,0,0,0,0,0,0,0,0,0,0,0,0,0,0,0,0,0,0,0,0,0,0,0,0,0,0,0,0,0,0,0,0,0,0,0,0,0,0,0,0,0,0,1,0,0,0,1,0,0,0,0,0,0,0,0,0,400,4,280,34.45,0,0,1.75,35.92,0,0,0,60,1,24.2
0,0,0,0,0.098568,0,0,0,0,0,0,0,0,4.395663008,0,0,0,0,95.50576899,0,0,0,0,0,0,0,0,0,0,0,0,0,0,0,0,0,0,0,0,0,0,0,0,0,0,0,0,0,0,0,0,0,0,0,0,0,0,0,0,0,0,0,0,0,0,0,0,0,0,0,0,0,0,0,1,0,0,0,1,0,0,0,0,0,0,0,0,0,400,4,300,34.45,0,0,1.75,35.92,0,0,0,60,1,46.6
0,0,0,0,0.098568,0,0,0,0,0,0,0,0,4.395663008,0,0,0,0,95.50576899,0,0,0,0,0,0,0,0,0,0,0,0,0,0,0,0,0,0,0,0,0,0,0,0,0,0,0,0,0,0,0,0,0,0,0,0,0,0,0,0,0,0,0,0,0,0,0,0,0,0,0,0,0,0,0,1,0,0,0,1,0,0,0,0,0,0,0,0,0,400,4,350,34.45,0,0,1.75,35.92,0,0,0,60,1,91.5
0,0,0,0,0.0861563,0,0,0,0,0,0,0,0,2.897501467,0,0,0,0,97.01634223,0,0,0,0,0,0,0,0,0,0,0,0,0,0,0,0,0,0,0,0,0,0,0,0,0,0,0,0,0,0,0,0,0,0,0,0,0,0,0,0,0,0,0,0,0,0,0,0,0,0,0,0,0,0,0,1,0,0,0,1,0,0,0,0,0,0,0,0,0,400,4,200,34.45,0,0,1.75,35.92,0,0,0,60,1,1.45
0,0,0,0,0.0861563,0,0,0,0,0,0,0,0,2.897501467,0,0,0,0,97.01634223,0,0,0,0,0,0,0,0,0,0,0,0,0,0,0,0,0,0,0,0,0,0,0,0,0,0,0,0,0,0,0,0,0,0,0,0,0,0,0,0,0,0,0,0,0,0,0,0,0,0,0,0,0,0,0,1,0,0,0,1,0,0,0,0,0,0,0,0,0,400,4,220,34.45,0,0,1.75,35.92,0,0,0,60,1,2.9
0,0,0,0,0.0861563,0,0,0,0,0,0,0,0,2.897501467,0,0,0,0,97.01634223,0,0,0,0,0,0,0,0,0,0,0,0,0,0,0,0,0,0,0,0,0,0,0,0,0,0,0,0,0,0,0,0,0,0,0,0,0,0,0,0,0,0,0,0,0,0,0,0,0,0,0,0,0,0,0,1,0,0,0,1,0,0,0,0,0,0,0,0,0,400,4,240,34.45,0,0,1.75,35.92,0,0,0,60,1,4.83
0,0,0,0,0.0861563,0,0,0,0,0,0,0,0,2.897501467,0,0,0,0,97.01634223,0,0,0,0,0,0,0,0,0,0,0,0,0,0,0,0,0,0,0,0,0,0,0,0,0,0,0,0,0,0,0,0,0,0,0,0,0,0,0,0,0,0,0,0,0,0,0,0,0,0,0,0,0,0,0,1,0,0,0,1,0,0,0,0,0,0,0,0,0,400,4,260,34.45,0,0,1.75,35.92,0,0,0,60,1,10.6
0,0,0,0,0.0861563,0,0,0,0,0,0,0,0,2.897501467,0,0,0,0,97.01634223,0,0,0,0,0,0,0,0,0,0,0,0,0,0,0,0,0,0,0,0,0,0,0,0,0,0,0,0,0,0,0,0,0,0,0,0,0,0,0,0,0,0,0,0,0,0,0,0,0,0,0,0,0,0,0,1,0,0,0,1,0,0,0,0,0,0,0,0,0,400,4,280,34.45,0,0,1.75,35.92,0,0,0,60,1,21.5
0,0,0,0,0.0861563,0,0,0,0,0,0,0,0,2.897501467,0,0,0,0,97.01634223,0,0,0,0,0,0,0,0,0,0,0,0,0,0,0,0,0,0,0,0,0,0,0,0,0,0,0,0,0,0,0,0,0,0,0,0,0,0,0,0,0,0,0,0,0,0,0,0,0,0,0,0,0,0,0,1,0,0,0,1,0,0,0,0,0,0,0,0,0,400,4,300,34.45,0,0,1.75,35.92,0,0,0,60,1,42
0,0,0,0,0.0861563,0,0,0,0,0,0,0,0,2.897501467,0,0,0,0,97.01634223,0,0,0,0,0,0,0,0,0,0,0,0,0,0,0,0,0,0,0,0,0,0,0,0,0,0,0,0,0,0,0,0,0,0,0,0,0,0,0,0,0,0,0,0,0,0,0,0,0,0,0,0,0,0,0,1,0,0,0,1,0,0,0,0,0,0,0,0,0,400,4,350,34.45,0,0,1.75,35.92,0,0,0,60,1,91.8
0,0,0,0,0.07622472,0,0,0,0,0,0,0,0,1.69870418,0,0,0,0,98.2250711,0,0,0,0,0,0,0,0,0,0,0,0,0,0,0,0,0,0,0,0,0,0,0,0,0,0,0,0,0,0,0,0,0,0,0,0,0,0,0,0,0,0,0,0,0,0,0,0,0,0,0,0,0,0,0,1,0,0,0,1,0,0,0,0,0,0,0,0,0,400,4,220,34.45,0,0,1.75,35.92,0,0,0,60,1,1.69
0,0,0,0,0.07622472,0,0,0,0,0,0,0,0,1.69870418,0,0,0,0,98.2250711,0,0,0,0,0,0,0,0,0,0,0,0,0,0,0,0,0,0,0,0,0,0,0,0,0,0,0,0,0,0,0,0,0,0,0,0,0,0,0,0,0,0,0,0,0,0,0,0,0,0,0,0,0,0,0,1,0,0,0,1,0,0,0,0,0,0,0,0,0,400,4,240,34.45,0,0,1.75,35.92,0,0,0,60,1,3.38
0,0,0,0,0.07622472,0,0,0,0,0,0,0,0,1.69870418,0,0,0,0,98.2250711,0,0,0,0,0,0,0,0,0,0,0,0,0,0,0,0,0,0,0,0,0,0,0,0,0,0,0,0,0,0,0,0,0,0,0,0,0,0,0,0,0,0,0,0,0,0,0,0,0,0,0,0,0,0,0,1,0,0,0,1,0,0,0,0,0,0,0,0,0,400,4,260,34.45,0,0,1.75,35.92,0,0,0,60,1,8.7
0,0,0,0,0.07622472,0,0,0,0,0,0,0,0,1.69870418,0,0,0,0,98.2250711,0,0,0,0,0,0,0,0,0,0,0,0,0,0,0,0,0,0,0,0,0,0,0,0,0,0,0,0,0,0,0,0,0,0,0,0,0,0,0,0,0,0,0,0,0,0,0,0,0,0,0,0,0,0,0,1,0,0,0,1,0,0,0,0,0,0,0,0,0,400,4,280,34.45,0,0,1.75,35.92,0,0,0,60,1,19.3
0,0,0,0,0.07622472,0,0,0,0,0,0,0,0,1.69870418,0,0,0,0,98.2250711,0,0,0,0,0,0,0,0,0,0,0,0,0,0,0,0,0,0,0,0,0,0,0,0,0,0,0,0,0,0,0,0,0,0,0,0,0,0,0,0,0,0,0,0,0,0,0,0,0,0,0,0,0,0,0,1,0,0,0,1,0,0,0,0,0,0,0,0,0,400,4,300,34.45,0,0,1.75,35.92,0,0,0,60,1,34.1
0,0,0,0,0.07622472,0,0,0,0,0,0,0,0,1.69870418,0,0,0,0,98.2250711,0,0,0,0,0,0,0,0,0,0,0,0,0,0,0,0,0,0,0,0,0,0,0,0,0,0,0,0,0,0,0,0,0,0,0,0,0,0,0,0,0,0,0,0,0,0,0,0,0,0,0,0,0,0,0,1,0,0,0,1,0,0,0,0,0,0,0,0,0,400,4,350,34.45,0,0,1.75,35.92,0,0,0,60,1,89.9
0,0,0,0,0.883295878,0,0,0,0,0,0,0,0,99.11670412,0,0,0,0,0,0,0,0,0,0,0,0,0,0,0,0,0,0,0,0,0,0,0,0,0,0,0,0,0,0,0,0,0,0,0,0,0,0,0,0,0,0,0,0,0,0,0,0,0,0,0,0,0,0,0,0,0,0,0,0,0,0,0,0,1,0,0,0,0,0,0,0,0,0,400,4,200,34.45,0,0,1.75,35.92,0,0,0,60,1,1.93
0,0,0,0,0.883295878,0,0,0,0,0,0,0,0,99.11670412,0,0,0,0,0,0,0,0,0,0,0,0,0,0,0,0,0,0,0,0,0,0,0,0,0,0,0,0,0,0,0,0,0,0,0,0,0,0,0,0,0,0,0,0,0,0,0,0,0,0,0,0,0,0,0,0,0,0,0,0,0,0,0,0,1,0,0,0,0,0,0,0,0,0,400,4,220,34.45,0,0,1.75,35.92,0,0,0,60,1,3.62
0,0,0,0,0.883295878,0,0,0,0,0,0,0,0,99.11670412,0,0,0,0,0,0,0,0,0,0,0,0,0,0,0,0,0,0,0,0,0,0,0,0,0,0,0,0,0,0,0,0,0,0,0,0,0,0,0,0,0,0,0,0,0,0,0,0,0,0,0,0,0,0,0,0,0,0,0,0,0,0,0,0,1,0,0,0,0,0,0,0,0,0,400,4,240,34.45,0,0,1.75,35.92,0,0,0,60,1,7.25
0,0,0,0,0.883295878,0,0,0,0,0,0,0,0,99.11670412,0,0,0,0,0,0,0,0,0,0,0,0,0,0,0,0,0,0,0,0,0,0,0,0,0,0,0,0,0,0,0,0,0,0,0,0,0,0,0,0,0,0,0,0,0,0,0,0,0,0,0,0,0,0,0,0,0,0,0,0,0,0,0,0,1,0,0,0,0,0,0,0,0,0,400,4,260,34.45,0,0,1.75,35.92,0,0,0,60,1,16.2
0,0,0,0,0.883295878,0,0,0,0,0,0,0,0,99.11670412,0,0,0,0,0,0,0,0,0,0,0,0,0,0,0,0,0,0,0,0,0,0,0,0,0,0,0,0,0,0,0,0,0,0,0,0,0,0,0,0,0,0,0,0,0,0,0,0,0,0,0,0,0,0,0,0,0,0,0,0,0,0,0,0,1,0,0,0,0,0,0,0,0,0,400,4,280,34.45,0,0,1.75,35.92,0,0,0,60,1,31.2
0,0,0,0,0.883295878,0,0,0,0,0,0,0,0,99.11670412,0,0,0,0,0,0,0,0,0,0,0,0,0,0,0,0,0,0,0,0,0,0,0,0,0,0,0,0,0,0,0,0,0,0,0,0,0,0,0,0,0,0,0,0,0,0,0,0,0,0,0,0,0,0,0,0,0,0,0,0,0,0,0,0,1,0,0,0,0,0,0,0,0,0,400,4,300,34.45,0,0,1.75,35.92,0,0,0,60,1,50
0,0,0,0,0.883295878,0,0,0,0,0,0,0,0,99.11670412,0,0,0,0,0,0,0,0,0,0,0,0,0,0,0,0,0,0,0,0,0,0,0,0,0,0,0,0,0,0,0,0,0,0,0,0,0,0,0,0,0,0,0,0,0,0,0,0,0,0,0,0,0,0,0,0,0,0,0,0,0,0,0,0,1,0,0,0,0,0,0,0,0,0,400,4,350,34.45,0,0,1.75,35.92,0,0,0,60,1,71
0,0,0,0,0.0621516,0,0,0,0,0,0,0,0,0,0,0,0,0,99.9378484,0,0,0,0,0,0,0,0,0,0,0,0,0,0,0,0,0,0,0,0,0,0,0,0,0,0,0,0,0,0,0,0,0,0,0,0,0,0,0,0,0,0,0,0,0,0,0,0,0,0,0,0,0,0,0,0,0,0,0,1,0,0,0,0,0,0,0,0,0,400,4,240,34.45,0,0,1.75,35.92,0,0,0,60,1,0.966
0,0,0,0,0.0621516,0,0,0,0,0,0,0,0,0,0,0,0,0,99.9378484,0,0,0,0,0,0,0,0,0,0,0,0,0,0,0,0,0,0,0,0,0,0,0,0,0,0,0,0,0,0,0,0,0,0,0,0,0,0,0,0,0,0,0,0,0,0,0,0,0,0,0,0,0,0,0,0,0,0,0,1,0,0,0,0,0,0,0,0,0,400,4,260,34.45,0,0,1.75,35.92,0,0,0,60,1,0.966
0,0,0,0,0.0621516,0,0,0,0,0,0,0,0,0,0,0,0,0,99.9378484,0,0,0,0,0,0,0,0,0,0,0,0,0,0,0,0,0,0,0,0,0,0,0,0,0,0,0,0,0,0,0,0,0,0,0,0,0,0,0,0,0,0,0,0,0,0,0,0,0,0,0,0,0,0,0,0,0,0,0,1,0,0,0,0,0,0,0,0,0,400,4,280,34.45,0,0,1.75,35.92,0,0,0,60,1,1.21
0,0,0,0,0.0621516,0,0,0,0,0,0,0,0,0,0,0,0,0,99.9378484,0,0,0,0,0,0,0,0,0,0,0,0,0,0,0,0,0,0,0,0,0,0,0,0,0,0,0,0,0,0,0,0,0,0,0,0,0,0,0,0,0,0,0,0,0,0,0,0,0,0,0,0,0,0,0,0,0,0,0,1,0,0,0,0,0,0,0,0,0,400,4,300,34.45,0,0,1.75,35.92,0,0,0,60,1,1.45
0,0,0,0,0.0621516,0,0,0,0,0,0,0,0,0,0,0,0,0,99.9378484,0,0,0,0,0,0,0,0,0,0,0,0,0,0,0,0,0,0,0,0,0,0,0,0,0,0,0,0,0,0,0,0,0,0,0,0,0,0,0,0,0,0,0,0,0,0,0,0,0,0,0,0,0,0,0,0,0,0,0,1,0,0,0,0,0,0,0,0,0,400,4,350,34.45,0,0,1.75,35.92,0,0,0,60,1,1.69
0,0,0,0,0.883295878,0,0,0,0,0,0,0,0,99.11670412,0,0,0,0,0,0,0,0,0,0,0,0,0,0,0,0,0,0,0,0,0,0,0,0,0,0,0,0,0,0,0,0,0,0,0,0,0,0,0,0,0,0,0,0,0,0,0,0,0,0,0,0,0,0,0,0,0,0,0,0,0,0,0,0,1,0,0,1,0,0,0,0,0,0,400,3,201,0,0,0,2,10.7,0,0,0,60,1,1.93
0,0,0,0,0.883295878,0,0,0,0,0,0,0,0,99.11670412,0,0,0,0,0,0,0,0,0,0,0,0,0,0,0,0,0,0,0,0,0,0,0,0,0,0,0,0,0,0,0,0,0,0,0,0,0,0,0,0,0,0,0,0,0,0,0,0,0,0,0,0,0,0,0,0,0,0,0,0,0,0,0,0,1,0,0,1,0,0,0,0,0,0,400,3,249,0,0,0,2,10.7,0,0,0,60,1,2.05
0,0,0,0,0.883295878,0,0,0,0,0,0,0,0,99.11670412,0,0,0,0,0,0,0,0,0,0,0,0,0,0,0,0,0,0,0,0,0,0,0,0,0,0,0,0,0,0,0,0,0,0,0,0,0,0,0,0,0,0,0,0,0,0,0,0,0,0,0,0,0,0,0,0,0,0,0,0,0,0,0,0,1,0,0,1,0,0,0,0,0,0,400,3,274,0,0,0,2,10.7,0,0,0,60,1,5.27
0,0,0,0,0.883295878,0,0,0,0,0,0,0,0,99.11670412,0,0,0,0,0,0,0,0,0,0,0,0,0,0,0,0,0,0,0,0,0,0,0,0,0,0,0,0,0,0,0,0,0,0,0,0,0,0,0,0,0,0,0,0,0,0,0,0,0,0,0,0,0,0,0,0,0,0,0,0,0,0,0,0,1,0,0,1,0,0,0,0,0,0,400,3,286,0,0,0,2,10.7,0,0,0,60,1,9.64
0,0,0,0,0.883295878,0,0,0,0,0,0,0,0,99.11670412,0,0,0,0,0,0,0,0,0,0,0,0,0,0,0,0,0,0,0,0,0,0,0,0,0,0,0,0,0,0,0,0,0,0,0,0,0,0,0,0,0,0,0,0,0,0,0,0,0,0,0,0,0,0,0,0,0,0,0,0,0,0,0,0,1,0,0,1,0,0,0,0,0,0,400,3,296,0,0,0,2,10.7,0,0,0,60,1,18.3
0,0,0,0,0.883295878,0,0,0,0,0,0,0,0,99.11670412,0,0,0,0,0,0,0,0,0,0,0,0,0,0,0,0,0,0,0,0,0,0,0,0,0,0,0,0,0,0,0,0,0,0,0,0,0,0,0,0,0,0,0,0,0,0,0,0,0,0,0,0,0,0,0,0,0,0,0,0,0,0,0,0,1,0,0,1,0,0,0,0,0,0,400,3,301,0,0,0,2,10.7,0,0,0,60,1,24.7
0,0,0,0,0.883295878,0,0,0,0,0,0,0,0,99.11670412,0,0,0,0,0,0,0,0,0,0,0,0,0,0,0,0,0,0,0,0,0,0,0,0,0,0,0,0,0,0,0,0,0,0,0,0,0,0,0,0,0,0,0,0,0,0,0,0,0,0,0,0,0,0,0,0,0,0,0,0,0,0,0,0,1,0,0,1,0,0,0,0,0,0,400,3,320,0,0,0,2,10.7,0,0,0,60,1,24.7
0,0,0,0,0.883295878,0,0,0,0,0,0,0,0,99.11670412,0,0,0,0,0,0,0,0,0,0,0,0,0,0,0,0,0,0,0,0,0,0,0,0,0,0,0,0,0,0,0,0,0,0,0,0,0,0,0,0,0,0,0,0,0,0,0,0,0,0,0,0,0,0,0,0,0,0,0,0,0,0,0,0,1,0,0,1,0,0,0,0,0,0,400,3,337,0,0,0,2,10.7,0,0,0,60,1,23.2
0,0,0,0,0.883295878,0,0,0,0,0,0,0,0,99.11670412,0,0,0,0,0,0,0,0,0,0,0,0,0,0,0,0,0,0,0,0,0,0,0,0,0,0,0,0,0,0,0,0,0,0,0,0,0,0,0,0,0,0,0,0,0,0,0,0,0,0,0,0,0,0,0,0,0,0,0,0,0,0,0,0,1,0,0,1,0,0,0,0,0,0,400,3,350,0,0,0,2,10.7,0,0,0,60,1,22.8
0,0,0,0,0.883295878,0,0,0,0,0,0,0,0,99.11670412,0,0,0,0,0,0,0,0,0,0,0,0,0,0,0,0,0,0,0,0,0,0,0,0,0,0,0,0,0,0,0,0,0,0,0,0,0,0,0,0,0,0,0,0,0,0,0,0,0,0,0,0,0,0,0,0,0,0,0,0,0,0,0,0,1,0,0,1,0,0,0,0,0,0,400,3,226,0,0,0,2,10.7,0,0,0,60,1,1.6
0,0,0,0,0.833531033,0,0,0,0,0,0,0,0,79.33317517,0,0,19.83329379,0,0,0,0,0,0,0,0,0,0,0,0,0,0,0,0,0,0,0,0,0,0,0,0,0,0,0,0,0,0,0,0,0,0,0,0,0,0,0,0,0,0,0,0,0,0,0,0,0,0,0,0,0,0,0,0,1,0,0,0,0,0,0,0,0,0,0,0,0,0,0,500,6,199,43,0,7.1,6.4,28.4,0.7,0,0,60,2.54,6.67
0,0,0,0,0.833531033,0,0,0,0,0,0,0,0,79.33317517,0,0,19.83329379,0,0,0,0,0,0,0,0,0,0,0,0,0,0,0,0,0,0,0,0,0,0,0,0,0,0,0,0,0,0,0,0,0,0,0,0,0,0,0,0,0,0,0,0,0,0,0,0,0,0,0,0,0,0,0,0,1,0,0,0,0,0,0,0,0,0,0,0,0,0,0,500,6,240,43,0,7.1,6.4,28.4,0.7,0,0,60,2.54,20.7
0,0,0,0,0.833531033,0,0,0,0,0,0,0,0,79.33317517,0,0,19.83329379,0,0,0,0,0,0,0,0,0,0,0,0,0,0,0,0,0,0,0,0,0,0,0,0,0,0,0,0,0,0,0,0,0,0,0,0,0,0,0,0,0,0,0,0,0,0,0,0,0,0,0,0,0,0,0,0,1,0,0,0,0,0,0,0,0,0,0,0,0,0,0,500,6,280,43,0,7.1,6.4,28.4,0.7,0,0,60,2.54,69.9
0,0,0,0,0.833531033,0,0,0,0,0,0,0,0,79.33317517,0,0,19.83329379,0,0,0,0,0,0,0,0,0,0,0,0,0,0,0,0,0,0,0,0,0,0,0,0,0,0,0,0,0,0,0,0,0,0,0,0,0,0,0,0,0,0,0,0,0,0,0,0,0,0,0,0,0,0,0,0,1,0,0,0,0,0,0,0,0,0,0,0,0,0,0,500,6,320,43,0,7.1,6.4,28.4,0.7,0,0,60,2.54,86.2
0,0,0,0,0.833531033,0,0,0,0,0,0,0,0,79.33317517,0,0,19.83329379,0,0,0,0,0,0,0,0,0,0,0,0,0,0,0,0,0,0,0,0,0,0,0,0,0,0,0,0,0,0,0,0,0,0,0,0,0,0,0,0,0,0,0,0,0,0,0,0,0,0,0,0,0,0,0,0,1,0,0,0,0,0,0,0,0,0,0,0,0,0,0,500,6,360,43,0,7.1,6.4,28.4,0.7,0,0,60,2.54,79.9
0,0,0,0,0.683936213,0,0,0,0,0,0,0,0,19.86321276,0,0,79.45285103,0,0,0,0,0,0,0,0,0,0,0,0,0,0,0,0,0,0,0,0,0,0,0,0,0,0,0,0,0,0,0,0,0,0,0,0,0,0,0,0,0,0,0,0,0,0,0,0,0,0,0,0,0,0,0,0,1,0,0,0,0,0,0,0,0,0,0,0,0,0,0,500,6,200,43,0,7.1,6.4,28.4,0.7,0,0,60,6.25,4.24
0,0,0,0,0.683936213,0,0,0,0,0,0,0,0,19.86321276,0,0,79.45285103,0,0,0,0,0,0,0,0,0,0,0,0,0,0,0,0,0,0,0,0,0,0,0,0,0,0,0,0,0,0,0,0,0,0,0,0,0,0,0,0,0,0,0,0,0,0,0,0,0,0,0,0,0,0,0,0,1,0,0,0,0,0,0,0,0,0,0,0,0,0,0,500,6,240,43,0,7.1,6.4,28.4,0.7,0,0,60,6.25,4.97
0,0,0,0,0.683936213,0,0,0,0,0,0,0,0,19.86321276,0,0,79.45285103,0,0,0,0,0,0,0,0,0,0,0,0,0,0,0,0,0,0,0,0,0,0,0,0,0,0,0,0,0,0,0,0,0,0,0,0,0,0,0,0,0,0,0,0,0,0,0,0,0,0,0,0,0,0,0,0,1,0,0,0,0,0,0,0,0,0,0,0,0,0,0,500,6,280,43,0,7.1,6.4,28.4,0.7,0,0,60,6.25,17.1
0,0,0,0,0.683936213,0,0,0,0,0,0,0,0,19.86321276,0,0,79.45285103,0,0,0,0,0,0,0,0,0,0,0,0,0,0,0,0,0,0,0,0,0,0,0,0,0,0,0,0,0,0,0,0,0,0,0,0,0,0,0,0,0,0,0,0,0,0,0,0,0,0,0,0,0,0,0,0,1,0,0,0,0,0,0,0,0,0,0,0,0,0,0,500,6,320,43,0,7.1,6.4,28.4,0.7,0,0,60,6.25,44.7
0,0,0,0,0.683936213,0,0,0,0,0,0,0,0,19.86321276,0,0,79.45285103,0,0,0,0,0,0,0,0,0,0,0,0,0,0,0,0,0,0,0,0,0,0,0,0,0,0,0,0,0,0,0,0,0,0,0,0,0,0,0,0,0,0,0,0,0,0,0,0,0,0,0,0,0,0,0,0,1,0,0,0,0,0,0,0,0,0,0,0,0,0,0,500,6,360,43,0,7.1,6.4,28.4,0.7,0,0,60,6.25,66.1
1.880856954,0,0,0,0,0,0,0,0,0,0,0,0,78.49531444,0,0,0,0,0,19.62382861,0,0,0,0,0,0,0,0,0,0,0,0,0,0,0,0,0,0,0,0,0,0,0,0,0,0,0,0,0,0,0,0,0,0,0,0,0,0,0,0,0,0,0,0,0,0,0,0,0,0,0,0,0,1,0,0,0,0,0,0,0,0,0,0,0,0,0,0,25,0,66.8,0,0,0,1,2,0,0,0,60,1,4.31
