Repository: NathanSathishKumar/MLcAT_PediA

Welocme to the club Catlys!
Here, We provided the datasets of our work to invoke, rproduce and research.

File: WGSR_Conventional_Dataset.csv (part 26 of 27)
Ru,Rh,Ir,Cu,Pt,Au,Pd,Al2O3,G - Al2O3,Al2O4,MgO,TiO2,ZEO,CeO2,MnO,Y2O3,ZrO2,HAP,ACC,Tb4O7,HfO2,La2O3,Co3O4,ThO2,SiO2,Fe2O3,Fe2O4,Fe3O4,Sm2O3,Gd2O3,Yb2O3,CaO,NiO,Cr2O3,Ho2O3,BaO,Na2O,Nd2O3,Tm2O3,Er2O3,CuO,Mn2O3,Mo2C,Cs2O,YSZ,Li,Ce,Co,Mg,Fe,Mn,Zr,K,Ni,Ca,Cs,V,Rb,Y,Na,La,Gd,Yb,Zn,Re,Sr,Ba,Nd,Nb,A - MoC,Al,Si,Cr,IWI,SI,SGP,CP,HDP,WI,CI,UGC,SCT,FSP,ME,DP,SGC,LPRD,IWCI,Calc T (oC),Calc T. (hr),Temperature (C),H2 vol.%,O2 vol.%,CO2 vol.%,CO vol.%,H2O vol.%,CH4 vol.%,He vol.%,N2 vol.%,TOS (min),W/F (mg.min/ml),CO_Conversion
1.880856954,0,0,0,0,0,0,0,0,0,0,0,0,78.49531444,0,0,0,0,0,19.62382861,0,0,0,0,0,0,0,0,0,0,0,0,0,0,0,0,0,0,0,0,0,0,0,0,0,0,0,0,0,0,0,0,0,0,0,0,0,0,0,0,0,0,0,0,0,0,0,0,0,0,0,0,0,1,0,0,0,0,0,0,0,0,0,0,0,0,0,0,25,0,106,0,0,0,1,2,0,0,0,60,1,6.85
1.880856954,0,0,0,0,0,0,0,0,0,0,0,0,78.49531444,0,0,0,0,0,19.62382861,0,0,0,0,0,0,0,0,0,0,0,0,0,0,0,0,0,0,0,0,0,0,0,0,0,0,0,0,0,0,0,0,0,0,0,0,0,0,0,0,0,0,0,0,0,0,0,0,0,0,0,0,0,1,0,0,0,0,0,0,0,0,0,0,0,0,0,0,25,0,160,0,0,0,1,2,0,0,0,60,1,7.05
1.880856954,0,0,0,0,0,0,0,0,0,0,0,0,78.49531444,0,0,0,0,0,19.62382861,0,0,0,0,0,0,0,0,0,0,0,0,0,0,0,0,0,0,0,0,0,0,0,0,0,0,0,0,0,0,0,0,0,0,0,0,0,0,0,0,0,0,0,0,0,0,0,0,0,0,0,0,0,1,0,0,0,0,0,0,0,0,0,0,0,0,0,0,25,0,177,0,0,0,1,2,0,0,0,60,1,12.9
1.880856954,0,0,0,0,0,0,0,0,0,0,0,0,78.49531444,0,0,0,0,0,19.62382861,0,0,0,0,0,0,0,0,0,0,0,0,0,0,0,0,0,0,0,0,0,0,0,0,0,0,0,0,0,0,0,0,0,0,0,0,0,0,0,0,0,0,0,0,0,0,0,0,0,0,0,0,0,1,0,0,0,0,0,0,0,0,0,0,0,0,0,0,25,0,188,0,0,0,1,2,0,0,0,60,1,19
1.880856954,0,0,0,0,0,0,0,0,0,0,0,0,78.49531444,0,0,0,0,0,19.62382861,0,0,0,0,0,0,0,0,0,0,0,0,0,0,0,0,0,0,0,0,0,0,0,0,0,0,0,0,0,0,0,0,0,0,0,0,0,0,0,0,0,0,0,0,0,0,0,0,0,0,0,0,0,1,0,0,0,0,0,0,0,0,0,0,0,0,0,0,25,0,200,0,0,0,1,2,0,0,0,60,1,28.8
1.880856954,0,0,0,0,0,0,0,0,0,0,0,0,78.49531444,0,0,0,0,0,19.62382861,0,0,0,0,0,0,0,0,0,0,0,0,0,0,0,0,0,0,0,0,0,0,0,0,0,0,0,0,0,0,0,0,0,0,0,0,0,0,0,0,0,0,0,0,0,0,0,0,0,0,0,0,0,1,0,0,0,0,0,0,0,0,0,0,0,0,0,0,25,0,208,0,0,0,1,2,0,0,0,60,1,36.4
1.880856954,0,0,0,0,0,0,0,0,0,0,0,0,78.49531444,0,0,0,0,0,19.62382861,0,0,0,0,0,0,0,0,0,0,0,0,0,0,0,0,0,0,0,0,0,0,0,0,0,0,0,0,0,0,0,0,0,0,0,0,0,0,0,0,0,0,0,0,0,0,0,0,0,0,0,0,0,1,0,0,0,0,0,0,0,0,0,0,0,0,0,0,25,0,217,0,0,0,1,2,0,0,0,60,1,46.8
1.880856954,0,0,0,0,0,0,0,0,0,0,0,0,78.49531444,0,0,0,0,0,19.62382861,0,0,0,0,0,0,0,0,0,0,0,0,0,0,0,0,0,0,0,0,0,0,0,0,0,0,0,0,0,0,0,0,0,0,0,0,0,0,0,0,0,0,0,0,0,0,0,0,0,0,0,0,0,1,0,0,0,0,0,0,0,0,0,0,0,0,0,0,25,0,221,0,0,0,1,2,0,0,0,60,1,52.4
1.880856954,0,0,0,0,0,0,0,0,0,0,0,0,78.49531444,0,0,0,0,0,19.62382861,0,0,0,0,0,0,0,0,0,0,0,0,0,0,0,0,0,0,0,0,0,0,0,0,0,0,0,0,0,0,0,0,0,0,0,0,0,0,0,0,0,0,0,0,0,0,0,0,0,0,0,0,0,1,0,0,0,0,0,0,0,0,0,0,0,0,0,0,25,0,225,0,0,0,1,2,0,0,0,60,1,59.1
1.880856954,0,0,0,0,0,0,0,0,0,0,0,0,78.49531444,0,0,0,0,0,19.62382861,0,0,0,0,0,0,0,0,0,0,0,0,0,0,0,0,0,0,0,0,0,0,0,0,0,0,0,0,0,0,0,0,0,0,0,0,0,0,0,0,0,0,0,0,0,0,0,0,0,0,0,0,0,1,0,0,0,0,0,0,0,0,0,0,0,0,0,0,25,0,231,0,0,0,1,2,0,0,0,60,1,65.9
1.880856954,0,0,0,0,0,0,0,0,0,0,0,0,78.49531444,0,0,0,0,0,19.62382861,0,0,0,0,0,0,0,0,0,0,0,0,0,0,0,0,0,0,0,0,0,0,0,0,0,0,0,0,0,0,0,0,0,0,0,0,0,0,0,0,0,0,0,0,0,0,0,0,0,0,0,0,0,1,0,0,0,0,0,0,0,0,0,0,0,0,0,0,25,0,237,0,0,0,1,2,0,0,0,60,1,72.2
1.880856954,0,0,0,0,0,0,0,0,0,0,0,0,78.49531444,0,0,0,0,0,19.62382861,0,0,0,0,0,0,0,0,0,0,0,0,0,0,0,0,0,0,0,0,0,0,0,0,0,0,0,0,0,0,0,0,0,0,0,0,0,0,0,0,0,0,0,0,0,0,0,0,0,0,0,0,0,1,0,0,0,0,0,0,0,0,0,0,0,0,0,0,25,0,243,0,0,0,1,2,0,0,0,60,1,78.1
1.880856954,0,0,0,0,0,0,0,0,0,0,0,0,78.49531444,0,0,0,0,0,19.62382861,0,0,0,0,0,0,0,0,0,0,0,0,0,0,0,0,0,0,0,0,0,0,0,0,0,0,0,0,0,0,0,0,0,0,0,0,0,0,0,0,0,0,0,0,0,0,0,0,0,0,0,0,0,1,0,0,0,0,0,0,0,0,0,0,0,0,0,0,25,0,250,0,0,0,1,2,0,0,0,60,1,84
1.880856954,0,0,0,0,0,0,0,0,0,0,0,0,78.49531444,0,0,0,0,0,19.62382861,0,0,0,0,0,0,0,0,0,0,0,0,0,0,0,0,0,0,0,0,0,0,0,0,0,0,0,0,0,0,0,0,0,0,0,0,0,0,0,0,0,0,0,0,0,0,0,0,0,0,0,0,0,1,0,0,0,0,0,0,0,0,0,0,0,0,0,0,25,0,260,0,0,0,1,2,0,0,0,60,1,89.8
1.880856954,0,0,0,0,0,0,0,0,0,0,0,0,78.49531444,0,0,0,0,0,19.62382861,0,0,0,0,0,0,0,0,0,0,0,0,0,0,0,0,0,0,0,0,0,0,0,0,0,0,0,0,0,0,0,0,0,0,0,0,0,0,0,0,0,0,0,0,0,0,0,0,0,0,0,0,0,1,0,0,0,0,0,0,0,0,0,0,0,0,0,0,25,0,268,0,0,0,1,2,0,0,0,60,1,96.9
1.880856954,0,0,0,0,0,0,0,0,0,0,0,0,78.49531444,0,0,0,0,0,19.62382861,0,0,0,0,0,0,0,0,0,0,0,0,0,0,0,0,0,0,0,0,0,0,0,0,0,0,0,0,0,0,0,0,0,0,0,0,0,0,0,0,0,0,0,0,0,0,0,0,0,0,0,0,0,1,0,0,0,0,0,0,0,0,0,0,0,0,0,0,25,0,287,0,0,0,1,2,0,0,0,60,1,100
1.880856954,0,0,0,0,0,0,0,0,0,0,0,0,78.49531444,0,0,0,0,0,19.62382861,0,0,0,0,0,0,0,0,0,0,0,0,0,0,0,0,0,0,0,0,0,0,0,0,0,0,0,0,0,0,0,0,0,0,0,0,0,0,0,0,0,0,0,0,0,0,0,0,0,0,0,0,0,1,0,0,0,0,0,0,0,0,0,0,0,0,0,0,25,0,320,0,0,0,1,2,0,0,0,60,1,100
1.880856954,0,0,0,0,0,0,0,0,0,0,0,0,78.49531444,0,0,0,0,0,19.62382861,0,0,0,0,0,0,0,0,0,0,0,0,0,0,0,0,0,0,0,0,0,0,0,0,0,0,0,0,0,0,0,0,0,0,0,0,0,0,0,0,0,0,0,0,0,0,0,0,0,0,0,0,0,1,0,0,0,0,0,0,0,0,0,0,0,0,0,0,25,0,348,0,0,0,1,2,0,0,0,60,1,100
1.880856954,0,0,0,0,0,0,0,0,0,0,0,0,78.49531444,0,0,0,0,0,19.62382861,0,0,0,0,0,0,0,0,0,0,0,0,0,0,0,0,0,0,0,0,0,0,0,0,0,0,0,0,0,0,0,0,0,0,0,0,0,0,0,0,0,0,0,0,0,0,0,0,0,0,0,0,0,1,0,0,0,0,0,0,0,0,0,0,0,0,0,0,25,0,379,0,0,0,1,2,0,0,0,60,1,100
1.880856954,0,0,0,0,0,0,0,0,0,0,0,0,78.49531444,0,0,0,0,0,19.62382861,0,0,0,0,0,0,0,0,0,0,0,0,0,0,0,0,0,0,0,0,0,0,0,0,0,0,0,0,0,0,0,0,0,0,0,0,0,0,0,0,0,0,0,0,0,0,0,0,0,0,0,0,0,1,0,0,0,0,0,0,0,0,0,0,0,0,0,0,25,0,413,0,0,0,1,2,0,0,0,60,1,100
1.880856954,0,0,0,0,0,0,0,0,0,0,0,0,78.49531444,0,0,0,0,0,19.62382861,0,0,0,0,0,0,0,0,0,0,0,0,0,0,0,0,0,0,0,0,0,0,0,0,0,0,0,0,0,0,0,0,0,0,0,0,0,0,0,0,0,0,0,0,0,0,0,0,0,0,0,0,0,1,0,0,0,0,0,0,0,0,0,0,0,0,0,0,25,0,443,0,0,0,1,2,0,0,0,60,1,100
3.490389505,0,0,0,0,0,0,82.03316892,0,0,0,0,0,11.58115326,0,0,0,0,0,2.895288315,0,0,0,0,0,0,0,0,0,0,0,0,0,0,0,0,0,0,0,0,0,0,0,0,0,0,0,0,0,0,0,0,0,0,0,0,0,0,0,0,0,0,0,0,0,0,0,0,0,0,0,0,0,1,0,0,0,0,0,0,0,0,0,0,0,0,0,0,25,0,195,0,0,0,1,2,0,0,0,60,1,0.978
3.490389505,0,0,0,0,0,0,82.03316892,0,0,0,0,0,11.58115326,0,0,0,0,0,2.895288315,0,0,0,0,0,0,0,0,0,0,0,0,0,0,0,0,0,0,0,0,0,0,0,0,0,0,0,0,0,0,0,0,0,0,0,0,0,0,0,0,0,0,0,0,0,0,0,0,0,0,0,0,0,1,0,0,0,0,0,0,0,0,0,0,0,0,0,0,25,0,224,0,0,0,1,2,0,0,0,60,1,3.13
3.490389505,0,0,0,0,0,0,82.03316892,0,0,0,0,0,11.58115326,0,0,0,0,0,2.895288315,0,0,0,0,0,0,0,0,0,0,0,0,0,0,0,0,0,0,0,0,0,0,0,0,0,0,0,0,0,0,0,0,0,0,0,0,0,0,0,0,0,0,0,0,0,0,0,0,0,0,0,0,0,1,0,0,0,0,0,0,0,0,0,0,0,0,0,0,25,0,241,0,0,0,1,2,0,0,0,60,1,6.85
3.490389505,0,0,0,0,0,0,82.03316892,0,0,0,0,0,11.58115326,0,0,0,0,0,2.895288315,0,0,0,0,0,0,0,0,0,0,0,0,0,0,0,0,0,0,0,0,0,0,0,0,0,0,0,0,0,0,0,0,0,0,0,0,0,0,0,0,0,0,0,0,0,0,0,0,0,0,0,0,0,1,0,0,0,0,0,0,0,0,0,0,0,0,0,0,25,0,251,0,0,0,1,2,0,0,0,60,1,10.6
3.490389505,0,0,0,0,0,0,82.03316892,0,0,0,0,0,11.58115326,0,0,0,0,0,2.895288315,0,0,0,0,0,0,0,0,0,0,0,0,0,0,0,0,0,0,0,0,0,0,0,0,0,0,0,0,0,0,0,0,0,0,0,0,0,0,0,0,0,0,0,0,0,0,0,0,0,0,0,0,0,1,0,0,0,0,0,0,0,0,0,0,0,0,0,0,25,0,256,0,0,0,1,2,0,0,0,60,1,13.1
3.490389505,0,0,0,0,0,0,82.03316892,0,0,0,0,0,11.58115326,0,0,0,0,0,2.895288315,0,0,0,0,0,0,0,0,0,0,0,0,0,0,0,0,0,0,0,0,0,0,0,0,0,0,0,0,0,0,0,0,0,0,0,0,0,0,0,0,0,0,0,0,0,0,0,0,0,0,0,0,0,1,0,0,0,0,0,0,0,0,0,0,0,0,0,0,25,0,259,0,0,0,1,2,0,0,0,60,1,16
3.490389505,0,0,0,0,0,0,82.03316892,0,0,0,0,0,11.58115326,0,0,0,0,0,2.895288315,0,0,0,0,0,0,0,0,0,0,0,0,0,0,0,0,0,0,0,0,0,0,0,0,0,0,0,0,0,0,0,0,0,0,0,0,0,0,0,0,0,0,0,0,0,0,0,0,0,0,0,0,0,1,0,0,0,0,0,0,0,0,0,0,0,0,0,0,25,0,267,0,0,0,1,2,0,0,0,60,1,20.9
3.490389505,0,0,0,0,0,0,82.03316892,0,0,0,0,0,11.58115326,0,0,0,0,0,2.895288315,0,0,0,0,0,0,0,0,0,0,0,0,0,0,0,0,0,0,0,0,0,0,0,0,0,0,0,0,0,0,0,0,0,0,0,0,0,0,0,0,0,0,0,0,0,0,0,0,0,0,0,0,0,1,0,0,0,0,0,0,0,0,0,0,0,0,0,0,25,0,273,0,0,0,1,2,0,0,0,60,1,25.6
3.490389505,0,0,0,0,0,0,82.03316892,0,0,0,0,0,11.58115326,0,0,0,0,0,2.895288315,0,0,0,0,0,0,0,0,0,0,0,0,0,0,0,0,0,0,0,0,0,0,0,0,0,0,0,0,0,0,0,0,0,0,0,0,0,0,0,0,0,0,0,0,0,0,0,0,0,0,0,0,0,1,0,0,0,0,0,0,0,0,0,0,0,0,0,0,25,0,278,0,0,0,1,2,0,0,0,60,1,30.7
3.490389505,0,0,0,0,0,0,82.03316892,0,0,0,0,0,11.58115326,0,0,0,0,0,2.895288315,0,0,0,0,0,0,0,0,0,0,0,0,0,0,0,0,0,0,0,0,0,0,0,0,0,0,0,0,0,0,0,0,0,0,0,0,0,0,0,0,0,0,0,0,0,0,0,0,0,0,0,0,0,1,0,0,0,0,0,0,0,0,0,0,0,0,0,0,25,0,282,0,0,0,1,2,0,0,0,60,1,36
3.490389505,0,0,0,0,0,0,82.03316892,0,0,0,0,0,11.58115326,0,0,0,0,0,2.895288315,0,0,0,0,0,0,0,0,0,0,0,0,0,0,0,0,0,0,0,0,0,0,0,0,0,0,0,0,0,0,0,0,0,0,0,0,0,0,0,0,0,0,0,0,0,0,0,0,0,0,0,0,0,1,0,0,0,0,0,0,0,0,0,0,0,0,0,0,25,0,286,0,0,0,1,2,0,0,0,60,1,41.7
3.490389505,0,0,0,0,0,0,82.03316892,0,0,0,0,0,11.58115326,0,0,0,0,0,2.895288315,0,0,0,0,0,0,0,0,0,0,0,0,0,0,0,0,0,0,0,0,0,0,0,0,0,0,0,0,0,0,0,0,0,0,0,0,0,0,0,0,0,0,0,0,0,0,0,0,0,0,0,0,0,1,0,0,0,0,0,0,0,0,0,0,0,0,0,0,25,0,290,0,0,0,1,2,0,0,0,60,1,49.9
3.490389505,0,0,0,0,0,0,82.03316892,0,0,0,0,0,11.58115326,0,0,0,0,0,2.895288315,0,0,0,0,0,0,0,0,0,0,0,0,0,0,0,0,0,0,0,0,0,0,0,0,0,0,0,0,0,0,0,0,0,0,0,0,0,0,0,0,0,0,0,0,0,0,0,0,0,0,0,0,0,1,0,0,0,0,0,0,0,0,0,0,0,0,0,0,25,0,292,0,0,0,1,2,0,0,0,60,1,57.3
3.490389505,0,0,0,0,0,0,82.03316892,0,0,0,0,0,11.58115326,0,0,0,0,0,2.895288315,0,0,0,0,0,0,0,0,0,0,0,0,0,0,0,0,0,0,0,0,0,0,0,0,0,0,0,0,0,0,0,0,0,0,0,0,0,0,0,0,0,0,0,0,0,0,0,0,0,0,0,0,0,1,0,0,0,0,0,0,0,0,0,0,0,0,0,0,25,0,295,0,0,0,1,2,0,0,0,60,1,61.8
3.490389505,0,0,0,0,0,0,82.03316892,0,0,0,0,0,11.58115326,0,0,0,0,0,2.895288315,0,0,0,0,0,0,0,0,0,0,0,0,0,0,0,0,0,0,0,0,0,0,0,0,0,0,0,0,0,0,0,0,0,0,0,0,0,0,0,0,0,0,0,0,0,0,0,0,0,0,0,0,0,1,0,0,0,0,0,0,0,0,0,0,0,0,0,0,25,0,299,0,0,0,1,2,0,0,0,60,1,77.3
3.490389505,0,0,0,0,0,0,82.03316892,0,0,0,0,0,11.58115326,0,0,0,0,0,2.895288315,0,0,0,0,0,0,0,0,0,0,0,0,0,0,0,0,0,0,0,0,0,0,0,0,0,0,0,0,0,0,0,0,0,0,0,0,0,0,0,0,0,0,0,0,0,0,0,0,0,0,0,0,0,1,0,0,0,0,0,0,0,0,0,0,0,0,0,0,25,0,301,0,0,0,1,2,0,0,0,60,1,86.7
3.490389505,0,0,0,0,0,0,82.03316892,0,0,0,0,0,11.58115326,0,0,0,0,0,2.895288315,0,0,0,0,0,0,0,0,0,0,0,0,0,0,0,0,0,0,0,0,0,0,0,0,0,0,0,0,0,0,0,0,0,0,0,0,0,0,0,0,0,0,0,0,0,0,0,0,0,0,0,0,0,1,0,0,0,0,0,0,0,0,0,0,0,0,0,0,25,0,306,0,0,0,1,2,0,0,0,60,1,95.1
3.490389505,0,0,0,0,0,0,82.03316892,0,0,0,0,0,11.58115326,0,0,0,0,0,2.895288315,0,0,0,0,0,0,0,0,0,0,0,0,0,0,0,0,0,0,0,0,0,0,0,0,0,0,0,0,0,0,0,0,0,0,0,0,0,0,0,0,0,0,0,0,0,0,0,0,0,0,0,0,0,1,0,0,0,0,0,0,0,0,0,0,0,0,0,0,25,0,330,0,0,0,1,2,0,0,0,60,1,99.8
3.490389505,0,0,0,0,0,0,82.03316892,0,0,0,0,0,11.58115326,0,0,0,0,0,2.895288315,0,0,0,0,0,0,0,0,0,0,0,0,0,0,0,0,0,0,0,0,0,0,0,0,0,0,0,0,0,0,0,0,0,0,0,0,0,0,0,0,0,0,0,0,0,0,0,0,0,0,0,0,0,1,0,0,0,0,0,0,0,0,0,0,0,0,0,0,25,0,357,0,0,0,1,2,0,0,0,60,1,100
3.490389505,0,0,0,0,0,0,82.03316892,0,0,0,0,0,11.58115326,0,0,0,0,0,2.895288315,0,0,0,0,0,0,0,0,0,0,0,0,0,0,0,0,0,0,0,0,0,0,0,0,0,0,0,0,0,0,0,0,0,0,0,0,0,0,0,0,0,0,0,0,0,0,0,0,0,0,0,0,0,1,0,0,0,0,0,0,0,0,0,0,0,0,0,0,25,0,394,0,0,0,1,2,0,0,0,60,1,100
2.864294197,0,0,0,0,0,0,97.1357058,0,0,0,0,0,0,0,0,0,0,0,0,0,0,0,0,0,0,0,0,0,0,0,0,0,0,0,0,0,0,0,0,0,0,0,0,0,0,0,0,0,0,0,0,0,0,0,0,0,0,0,0,0,0,0,0,0,0,0,0,0,0,0,0,0,1,0,0,0,0,0,0,0,0,0,0,0,0,0,0,25,0,89.1,0,0,0,1,2,0,0,0,60,1,1.76
2.864294197,0,0,0,0,0,0,97.1357058,0,0,0,0,0,0,0,0,0,0,0,0,0,0,0,0,0,0,0,0,0,0,0,0,0,0,0,0,0,0,0,0,0,0,0,0,0,0,0,0,0,0,0,0,0,0,0,0,0,0,0,0,0,0,0,0,0,0,0,0,0,0,0,0,0,1,0,0,0,0,0,0,0,0,0,0,0,0,0,0,25,0,168,0,0,0,1,2,0,0,0,60,1,1.17
2.864294197,0,0,0,0,0,0,97.1357058,0,0,0,0,0,0,0,0,0,0,0,0,0,0,0,0,0,0,0,0,0,0,0,0,0,0,0,0,0,0,0,0,0,0,0,0,0,0,0,0,0,0,0,0,0,0,0,0,0,0,0,0,0,0,0,0,0,0,0,0,0,0,0,0,0,1,0,0,0,0,0,0,0,0,0,0,0,0,0,0,25,0,219,0,0,0,1,2,0,0,0,60,1,3.13
2.864294197,0,0,0,0,0,0,97.1357058,0,0,0,0,0,0,0,0,0,0,0,0,0,0,0,0,0,0,0,0,0,0,0,0,0,0,0,0,0,0,0,0,0,0,0,0,0,0,0,0,0,0,0,0,0,0,0,0,0,0,0,0,0,0,0,0,0,0,0,0,0,0,0,0,0,1,0,0,0,0,0,0,0,0,0,0,0,0,0,0,25,0,250,0,0,0,1,2,0,0,0,60,1,9
2.864294197,0,0,0,0,0,0,97.1357058,0,0,0,0,0,0,0,0,0,0,0,0,0,0,0,0,0,0,0,0,0,0,0,0,0,0,0,0,0,0,0,0,0,0,0,0,0,0,0,0,0,0,0,0,0,0,0,0,0,0,0,0,0,0,0,0,0,0,0,0,0,0,0,0,0,1,0,0,0,0,0,0,0,0,0,0,0,0,0,0,25,0,265,0,0,0,1,2,0,0,0,60,1,14.1
2.864294197,0,0,0,0,0,0,97.1357058,0,0,0,0,0,0,0,0,0,0,0,0,0,0,0,0,0,0,0,0,0,0,0,0,0,0,0,0,0,0,0,0,0,0,0,0,0,0,0,0,0,0,0,0,0,0,0,0,0,0,0,0,0,0,0,0,0,0,0,0,0,0,0,0,0,1,0,0,0,0,0,0,0,0,0,0,0,0,0,0,25,0,273,0,0,0,1,2,0,0,0,60,1,18.8
2.864294197,0,0,0,0,0,0,97.1357058,0,0,0,0,0,0,0,0,0,0,0,0,0,0,0,0,0,0,0,0,0,0,0,0,0,0,0,0,0,0,0,0,0,0,0,0,0,0,0,0,0,0,0,0,0,0,0,0,0,0,0,0,0,0,0,0,0,0,0,0,0,0,0,0,0,1,0,0,0,0,0,0,0,0,0,0,0,0,0,0,25,0,280,0,0,0,1,2,0,0,0,60,1,24.9
2.864294197,0,0,0,0,0,0,97.1357058,0,0,0,0,0,0,0,0,0,0,0,0,0,0,0,0,0,0,0,0,0,0,0,0,0,0,0,0,0,0,0,0,0,0,0,0,0,0,0,0,0,0,0,0,0,0,0,0,0,0,0,0,0,0,0,0,0,0,0,0,0,0,0,0,0,1,0,0,0,0,0,0,0,0,0,0,0,0,0,0,25,0,286,0,0,0,1,2,0,0,0,60,1,30.5
2.864294197,0,0,0,0,0,0,97.1357058,0,0,0,0,0,0,0,0,0,0,0,0,0,0,0,0,0,0,0,0,0,0,0,0,0,0,0,0,0,0,0,0,0,0,0,0,0,0,0,0,0,0,0,0,0,0,0,0,0,0,0,0,0,0,0,0,0,0,0,0,0,0,0,0,0,1,0,0,0,0,0,0,0,0,0,0,0,0,0,0,25,0,290,0,0,0,1,2,0,0,0,60,1,36.4
2.864294197,0,0,0,0,0,0,97.1357058,0,0,0,0,0,0,0,0,0,0,0,0,0,0,0,0,0,0,0,0,0,0,0,0,0,0,0,0,0,0,0,0,0,0,0,0,0,0,0,0,0,0,0,0,0,0,0,0,0,0,0,0,0,0,0,0,0,0,0,0,0,0,0,0,0,1,0,0,0,0,0,0,0,0,0,0,0,0,0,0,25,0,297,0,0,0,1,2,0,0,0,60,1,46.2
2.864294197,0,0,0,0,0,0,97.1357058,0,0,0,0,0,0,0,0,0,0,0,0,0,0,0,0,0,0,0,0,0,0,0,0,0,0,0,0,0,0,0,0,0,0,0,0,0,0,0,0,0,0,0,0,0,0,0,0,0,0,0,0,0,0,0,0,0,0,0,0,0,0,0,0,0,1,0,0,0,0,0,0,0,0,0,0,0,0,0,0,25,0,300,0,0,0,1,2,0,0,0,60,1,56.8
2.864294197,0,0,0,0,0,0,97.1357058,0,0,0,0,0,0,0,0,0,0,0,0,0,0,0,0,0,0,0,0,0,0,0,0,0,0,0,0,0,0,0,0,0,0,0,0,0,0,0,0,0,0,0,0,0,0,0,0,0,0,0,0,0,0,0,0,0,0,0,0,0,0,0,0,0,1,0,0,0,0,0,0,0,0,0,0,0,0,0,0,25,0,303,0,0,0,1,2,0,0,0,60,1,62.8
2.864294197,0,0,0,0,0,0,97.1357058,0,0,0,0,0,0,0,0,0,0,0,0,0,0,0,0,0,0,0,0,0,0,0,0,0,0,0,0,0,0,0,0,0,0,0,0,0,0,0,0,0,0,0,0,0,0,0,0,0,0,0,0,0,0,0,0,0,0,0,0,0,0,0,0,0,1,0,0,0,0,0,0,0,0,0,0,0,0,0,0,25,0,305,0,0,0,1,2,0,0,0,60,1,69.7
2.864294197,0,0,0,0,0,0,97.1357058,0,0,0,0,0,0,0,0,0,0,0,0,0,0,0,0,0,0,0,0,0,0,0,0,0,0,0,0,0,0,0,0,0,0,0,0,0,0,0,0,0,0,0,0,0,0,0,0,0,0,0,0,0,0,0,0,0,0,0,0,0,0,0,0,0,1,0,0,0,0,0,0,0,0,0,0,0,0,0,0,25,0,306,0,0,0,1,2,0,0,0,60,1,76.3
2.864294197,0,0,0,0,0,0,97.1357058,0,0,0,0,0,0,0,0,0,0,0,0,0,0,0,0,0,0,0,0,0,0,0,0,0,0,0,0,0,0,0,0,0,0,0,0,0,0,0,0,0,0,0,0,0,0,0,0,0,0,0,0,0,0,0,0,0,0,0,0,0,0,0,0,0,1,0,0,0,0,0,0,0,0,0,0,0,0,0,0,25,0,308,0,0,0,1,2,0,0,0,60,1,83.6
2.864294197,0,0,0,0,0,0,97.1357058,0,0,0,0,0,0,0,0,0,0,0,0,0,0,0,0,0,0,0,0,0,0,0,0,0,0,0,0,0,0,0,0,0,0,0,0,0,0,0,0,0,0,0,0,0,0,0,0,0,0,0,0,0,0,0,0,0,0,0,0,0,0,0,0,0,1,0,0,0,0,0,0,0,0,0,0,0,0,0,0,25,0,309,0,0,0,1,2,0,0,0,60,1,89.8
2.864294197,0,0,0,0,0,0,97.1357058,0,0,0,0,0,0,0,0,0,0,0,0,0,0,0,0,0,0,0,0,0,0,0,0,0,0,0,0,0,0,0,0,0,0,0,0,0,0,0,0,0,0,0,0,0,0,0,0,0,0,0,0,0,0,0,0,0,0,0,0,0,0,0,0,0,1,0,0,0,0,0,0,0,0,0,0,0,0,0,0,25,0,312,0,0,0,1,2,0,0,0,60,1,94.7
2.864294197,0,0,0,0,0,0,97.1357058,0,0,0,0,0,0,0,0,0,0,0,0,0,0,0,0,0,0,0,0,0,0,0,0,0,0,0,0,0,0,0,0,0,0,0,0,0,0,0,0,0,0,0,0,0,0,0,0,0,0,0,0,0,0,0,0,0,0,0,0,0,0,0,0,0,1,0,0,0,0,0,0,0,0,0,0,0,0,0,0,25,0,330,0,0,0,1,2,0,0,0,60,1,96.3
2.864294197,0,0,0,0,0,0,97.1357058,0,0,0,0,0,0,0,0,0,0,0,0,0,0,0,0,0,0,0,0,0,0,0,0,0,0,0,0,0,0,0,0,0,0,0,0,0,0,0,0,0,0,0,0,0,0,0,0,0,0,0,0,0,0,0,0,0,0,0,0,0,0,0,0,0,1,0,0,0,0,0,0,0,0,0,0,0,0,0,0,25,0,355,0,0,0,1,2,0,0,0,60,1,95.7
2.864294197,0,0,0,0,0,0,97.1357058,0,0,0,0,0,0,0,0,0,0,0,0,0,0,0,0,0,0,0,0,0,0,0,0,0,0,0,0,0,0,0,0,0,0,0,0,0,0,0,0,0,0,0,0,0,0,0,0,0,0,0,0,0,0,0,0,0,0,0,0,0,0,0,0,0,1,0,0,0,0,0,0,0,0,0,0,0,0,0,0,25,0,373,0,0,0,1,2,0,0,0,60,1,94.1
2.864294197,0,0,0,0,0,0,97.1357058,0,0,0,0,0,0,0,0,0,0,0,0,0,0,0,0,0,0,0,0,0,0,0,0,0,0,0,0,0,0,0,0,0,0,0,0,0,0,0,0,0,0,0,0,0,0,0,0,0,0,0,0,0,0,0,0,0,0,0,0,0,0,0,0,0,1,0,0,0,0,0,0,0,0,0,0,0,0,0,0,25,0,389,0,0,0,1,2,0,0,0,60,1,92.4
2.864294197,0,0,0,0,0,0,97.1357058,0,0,0,0,0,0,0,0,0,0,0,0,0,0,0,0,0,0,0,0,0,0,0,0,0,0,0,0,0,0,0,0,0,0,0,0,0,0,0,0,0,0,0,0,0,0,0,0,0,0,0,0,0,0,0,0,0,0,0,0,0,0,0,0,0,1,0,0,0,0,0,0,0,0,0,0,0,0,0,0,25,0,402,0,0,0,1,2,0,0,0,60,1,90.8
2.864294197,0,0,0,0,0,0,97.1357058,0,0,0,0,0,0,0,0,0,0,0,0,0,0,0,0,0,0,0,0,0,0,0,0,0,0,0,0,0,0,0,0,0,0,0,0,0,0,0,0,0,0,0,0,0,0,0,0,0,0,0,0,0,0,0,0,0,0,0,0,0,0,0,0,0,1,0,0,0,0,0,0,0,0,0,0,0,0,0,0,25,0,424,0,0,0,1,2,0,0,0,60,1,87.3
2.864294197,0,0,0,0,0,0,97.1357058,0,0,0,0,0,0,0,0,0,0,0,0,0,0,0,0,0,0,0,0,0,0,0,0,0,0,0,0,0,0,0,0,0,0,0,0,0,0,0,0,0,0,0,0,0,0,0,0,0,0,0,0,0,0,0,0,0,0,0,0,0,0,0,0,0,1,0,0,0,0,0,0,0,0,0,0,0,0,0,0,25,0,444,0,0,0,1,2,0,0,0,60,1,84.3
0,0,0,0,0.335407293,0,0,0,0,0,0,0,0,99.66459271,0,0,0,0,0,0,0,0,0,0,0,0,0,0,0,0,0,0,0,0,0,0,0,0,0,0,0,0,0,0,0,0,0,0,0,0,0,0,0,0,0,0,0,0,0,0,0,0,0,0,0,0,0,0,0,0,0,0,0,0,0,0,0,0,1,0,0,0,1,0,0,0,0,0,500,4,249.1953908,0,0,0,8.7,44.9,0,0,0,60,4,29.74093264
0,0,0,0,0.335407293,0,0,0,0,0,0,0,0,99.66459271,0,0,0,0,0,0,0,0,0,0,0,0,0,0,0,0,0,0,0,0,0,0,0,0,0,0,0,0,0,0,0,0,0,0,0,0,0,0,0,0,0,0,0,0,0,0,0,0,0,0,0,0,0,0,0,0,0,0,0,0,0,0,0,0,1,0,0,0,1,0,0,0,0,0,500,4,273.3396683,0,0,0,8.7,44.9,0,0,0,60,4,48.39378238
0,0,0,0,0.335407293,0,0,0,0,0,0,0,0,99.66459271,0,0,0,0,0,0,0,0,0,0,0,0,0,0,0,0,0,0,0,0,0,0,0,0,0,0,0,0,0,0,0,0,0,0,0,0,0,0,0,0,0,0,0,0,0,0,0,0,0,0,0,0,0,0,0,0,0,0,0,0,0,0,0,0,1,0,0,0,1,0,0,0,0,0,500,4,299.2454038,0,0,0,8.7,44.9,0,0,0,60,4,64.55958549
0,0,0,0,0.335407293,0,0,0,0,0,0,0,0,99.66459271,0,0,0,0,0,0,0,0,0,0,0,0,0,0,0,0,0,0,0,0,0,0,0,0,0,0,0,0,0,0,0,0,0,0,0,0,0,0,0,0,0,0,0,0,0,0,0,0,0,0,0,0,0,0,0,0,0,0,0,0,0,0,0,0,1,0,0,0,1,0,0,0,0,0,500,4,348.8783084,0,0,0,8.7,44.9,0,0,0,60,4,82.59067358
0,0,0,0,0.335407293,0,0,0,0,0,0,0,0,99.66459271,0,0,0,0,0,0,0,0,0,0,0,0,0,0,0,0,0,0,0,0,0,0,0,0,0,0,0,0,0,0,0,0,0,0,0,0,0,0,0,0,0,0,0,0,0,0,0,0,0,0,0,0,0,0,0,0,0,0,0,0,0,0,0,0,1,0,0,0,1,0,0,0,0,0,500,4,398.0700982,0,0,0,8.7,44.9,0,0,0,60,4,86.32124352
0,0,0,0,0.271744288,0,0,0,0,0,0,0,0,32.91032438,0,0,66.81793133,0,0,0,0,0,0,0,0,0,0,0,0,0,0,0,0,0,0,0,0,0,0,0,0,0,0,0,0,0,0,0,0,0,0,0,0,0,0,0,0,0,0,0,0,0,0,0,0,0,0,0,0,0,0,0,0,0,0,0,0,0,1,0,0,0,1,0,0,0,0,0,500,4,249.1143697,0,0,0,8.7,44.9,0,0,0,60,4,38.13471503
0,0,0,0,0.271744288,0,0,0,0,0,0,0,0,32.91032438,0,0,66.81793133,0,0,0,0,0,0,0,0,0,0,0,0,0,0,0,0,0,0,0,0,0,0,0,0,0,0,0,0,0,0,0,0,0,0,0,0,0,0,0,0,0,0,0,0,0,0,0,0,0,0,0,0,0,0,0,0,0,0,0,0,0,1,0,0,0,1,0,0,0,0,0,500,4,273.1926301,0,0,0,8.7,44.9,0,0,0,60,4,63.62694301
0,0,0,0,0.271744288,0,0,0,0,0,0,0,0,32.91032438,0,0,66.81793133,0,0,0,0,0,0,0,0,0,0,0,0,0,0,0,0,0,0,0,0,0,0,0,0,0,0,0,0,0,0,0,0,0,0,0,0,0,0,0,0,0,0,0,0,0,0,0,0,0,0,0,0,0,0,0,0,0,0,0,0,0,1,0,0,0,1,0,0,0,0,0,500,4,298.5132134,0,0,0,8.7,44.9,0,0,0,60,4,80.41450777
0,0,0,0,0.271744288,0,0,0,0,0,0,0,0,32.91032438,0,0,66.81793133,0,0,0,0,0,0,0,0,0,0,0,0,0,0,0,0,0,0,0,0,0,0,0,0,0,0,0,0,0,0,0,0,0,0,0,0,0,0,0,0,0,0,0,0,0,0,0,0,0,0,0,0,0,0,0,0,0,0,0,0,0,1,0,0,0,1,0,0,0,0,0,500,4,348.1911297,0,0,0,8.7,44.9,0,0,0,60,4,93.78238342
0,0,0,0,0.271744288,0,0,0,0,0,0,0,0,32.91032438,0,0,66.81793133,0,0,0,0,0,0,0,0,0,0,0,0,0,0,0,0,0,0,0,0,0,0,0,0,0,0,0,0,0,0,0,0,0,0,0,0,0,0,0,0,0,0,0,0,0,0,0,0,0,0,0,0,0,0,0,0,0,0,0,0,0,1,0,0,0,1,0,0,0,0,0,500,4,398.5532238,0,0,0,8.7,44.9,0,0,0,60,4,96.26943005
0,0,0,0,0.287905287,0,0,0,0,0,0,0,0,49.85604736,0,0,49.85604736,0,0,0,0,0,0,0,0,0,0,0,0,0,0,0,0,0,0,0,0,0,0,0,0,0,0,0,0,0,0,0,0,0,0,0,0,0,0,0,0,0,0,0,0,0,0,0,0,0,0,0,0,0,0,0,0,0,0,0,0,0,1,0,0,0,1,0,0,0,0,0,500,4,248.4932082,0,0,0,8.7,44.9,0,0,0,60,4,42.48704663
0,0,0,0,0.287905287,0,0,0,0,0,0,0,0,49.85604736,0,0,49.85604736,0,0,0,0,0,0,0,0,0,0,0,0,0,0,0,0,0,0,0,0,0,0,0,0,0,0,0,0,0,0,0,0,0,0,0,0,0,0,0,0,0,0,0,0,0,0,0,0,0,0,0,0,0,0,0,0,0,0,0,0,0,1,0,0,0,1,0,0,0,0,0,500,4,273.6997619,0,0,0,8.7,44.9,0,0,0,60,4,71.0880829
0,0,0,0,0.287905287,0,0,0,0,0,0,0,0,49.85604736,0,0,49.85604736,0,0,0,0,0,0,0,0,0,0,0,0,0,0,0,0,0,0,0,0,0,0,0,0,0,0,0,0,0,0,0,0,0,0,0,0,0,0,0,0,0,0,0,0,0,0,0,0,0,0,0,0,0,0,0,0,0,0,0,0,0,1,0,0,0,1,0,0,0,0,0,500,4,299.0203453,0,0,0,8.7,44.9,0,0,0,60,4,87.87564767
0,0,0,0,0.287905287,0,0,0,0,0,0,0,0,49.85604736,0,0,49.85604736,0,0,0,0,0,0,0,0,0,0,0,0,0,0,0,0,0,0,0,0,0,0,0,0,0,0,0,0,0,0,0,0,0,0,0,0,0,0,0,0,0,0,0,0,0,0,0,0,0,0,0,0,0,0,0,0,0,0,0,0,0,1,0,0,0,1,0,0,0,0,0,500,4,349.3254246,0,0,0,8.7,44.9,0,0,0,60,4,96.26943005
0,0,0,0,0.335407293,0,0,0,0,0,0,0,0,99.66459271,0,0,0,0,0,0,0,0,0,0,0,0,0,0,0,0,0,0,0,0,0,0,0,0,0,0,0,0,0,0,0,0,0,0,0,0,0,0,0,0,0,0,0,0,0,0,0,0,0,0,0,0,0,0,0,0,0,0,0,0,0,0,0,0,1,0,0,0,1,0,0,0,0,0,500,4,248.5680854,32.6,0,5.45,8.7,44.9,0.87,0,0,60,4,43.52201258
0,0,0,0,0.335407293,0,0,0,0,0,0,0,0,99.66459271,0,0,0,0,0,0,0,0,0,0,0,0,0,0,0,0,0,0,0,0,0,0,0,0,0,0,0,0,0,0,0,0,0,0,0,0,0,0,0,0,0,0,0,0,0,0,0,0,0,0,0,0,0,0,0,0,0,0,0,0,0,0,0,0,1,0,0,0,1,0,0,0,0,0,500,4,298.5205499,32.6,0,5.45,8.7,44.9,0.87,0,0,60,4,47.61006289
0,0,0,0,0.335407293,0,0,0,0,0,0,0,0,99.66459271,0,0,0,0,0,0,0,0,0,0,0,0,0,0,0,0,0,0,0,0,0,0,0,0,0,0,0,0,0,0,0,0,0,0,0,0,0,0,0,0,0,0,0,0,0,0,0,0,0,0,0,0,0,0,0,0,0,0,0,0,0,0,0,0,1,0,0,0,1,0,0,0,0,0,500,4,349.5480474,32.6,0,5.45,8.7,44.9,0.87,0,0,60,4,59.24528302
0,0,0,0,0.335407293,0,0,0,0,0,0,0,0,99.66459271,0,0,0,0,0,0,0,0,0,0,0,0,0,0,0,0,0,0,0,0,0,0,0,0,0,0,0,0,0,0,0,0,0,0,0,0,0,0,0,0,0,0,0,0,0,0,0,0,0,0,0,0,0,0,0,0,0,0,0,0,0,0,0,0,1,0,0,0,1,0,0,0,0,0,500,4,400.5499488,32.6,0,5.45,8.7,44.9,0.87,0,0,60,4,73.08176101
0,0,0,0,0.335407293,0,0,0,0,0,0,0,0,99.66459271,0,0,0,0,0,0,0,0,0,0,0,0,0,0,0,0,0,0,0,0,0,0,0,0,0,0,0,0,0,0,0,0,0,0,0,0,0,0,0,0,0,0,0,0,0,0,0,0,0,0,0,0,0,0,0,0,0,0,0,0,0,0,0,0,1,0,0,0,1,0,0,0,0,0,500,4,449.2738043,32.6,0,5.45,8.7,44.9,0.87,0,0,60,4,82.83018868
0,0,0,0,0.271744288,0,0,0,0,0,0,0,0,32.91032438,0,0,66.81793133,0,0,0,0,0,0,0,0,0,0,0,0,0,0,0,0,0,0,0,0,0,0,0,0,0,0,0,0,0,0,0,0,0,0,0,0,0,0,0,0,0,0,0,0,0,0,0,0,0,0,0,0,0,0,0,0,0,0,0,0,0,1,0,0,0,1,0,0,0,0,0,500,4,299.6211789,32.6,0,5.45,8.7,44.9,0.87,0,0,60,4,52.95597484
0,0,0,0,0.271744288,0,0,0,0,0,0,0,0,32.91032438,0,0,66.81793133,0,0,0,0,0,0,0,0,0,0,0,0,0,0,0,0,0,0,0,0,0,0,0,0,0,0,0,0,0,0,0,0,0,0,0,0,0,0,0,0,0,0,0,0,0,0,0,0,0,0,0,0,0,0,0,0,0,0,0,0,0,1,0,0,0,1,0,0,0,0,0,500,4,349.5151382,32.6,0,5.45,8.7,44.9,0.87,0,0,60,4,62.0754717
0,0,0,0,0.271744288,0,0,0,0,0,0,0,0,32.91032438,0,0,66.81793133,0,0,0,0,0,0,0,0,0,0,0,0,0,0,0,0,0,0,0,0,0,0,0,0,0,0,0,0,0,0,0,0,0,0,0,0,0,0,0,0,0,0,0,0,0,0,0,0,0,0,0,0,0,0,0,0,0,0,0,0,0,1,0,0,0,1,0,0,0,0,0,500,4,399.3176832,32.6,0,5.45,8.7,44.9,0.87,0,0,60,4,79.05660377
0,0,0,0,0.287905287,0,0,0,0,0,0,0,0,49.85604736,0,0,49.85604736,0,0,0,0,0,0,0,0,0,0,0,0,0,0,0,0,0,0,0,0,0,0,0,0,0,0,0,0,0,0,0,0,0,0,0,0,0,0,0,0,0,0,0,0,0,0,0,0,0,0,0,0,0,0,0,0,0,0,0,0,0,1,0,0,0,1,0,0,0,0,0,500,4,298.9885915,32.6,0,5.45,8.7,44.9,0.87,0,0,60,4,57.35849057
0,0,0,0,0.287905287,0,0,0,0,0,0,0,0,49.85604736,0,0,49.85604736,0,0,0,0,0,0,0,0,0,0,0,0,0,0,0,0,0,0,0,0,0,0,0,0,0,0,0,0,0,0,0,0,0,0,0,0,0,0,0,0,0,0,0,0,0,0,0,0,0,0,0,0,0,0,0,0,0,0,0,0,0,1,0,0,0,1,0,0,0,0,0,500,4,349.3688752,32.6,0,5.45,8.7,44.9,0.87,0,0,60,4,74.65408805
0,0,0,0,0.287905287,0,0,0,0,0,0,0,0,49.85604736,0,0,49.85604736,0,0,0,0,0,0,0,0,0,0,0,0,0,0,0,0,0,0,0,0,0,0,0,0,0,0,0,0,0,0,0,0,0,0,0,0,0,0,0,0,0,0,0,0,0,0,0,0,0,0,0,0,0,0,0,0,0,0,0,0,0,1,0,0,0,1,0,0,0,0,0,500,4,400.4256253,32.6,0,5.45,8.7,44.9,0.87,0,0,60,4,83.77358491
0,0,0,0,0.287905287,0,0,0,0,0,0,0,0,49.85604736,0,0,49.85604736,0,0,0,0,0,0,0,0,0,0,0,0,0,0,0,0,0,0,0,0,0,0,0,0,0,0,0,0,0,0,0,0,0,0,0,0,0,0,0,0,0,0,0,0,0,0,0,0,0,0,0,0,0,0,0,0,0,0,0,0,0,1,0,0,0,1,0,0,0,0,0,500,4,448.6631564,32.6,0,5.45,8.7,44.9,0.87,0,0,60,4,85.34591195
0,0,0,0,0.304061049,0,0,0,0,0,0,0,0,66.7962791,0,0,32.89965985,0,0,0,0,0,0,0,0,0,0,0,0,0,0,0,0,0,0,0,0,0,0,0,0,0,0,0,0,0,0,0,0,0,0,0,0,0,0,0,0,0,0,0,0,0,0,0,0,0,0,0,0,0,0,0,0,0,0,0,0,0,1,0,0,0,1,0,0,0,0,0,500,4,347.5442446,32.6,0,5.45,8.7,44.9,0.87,0,0,60,4,81.57232704
0,0,0,0,0.304061049,0,0,0,0,0,0,0,0,66.7962791,0,0,32.89965985,0,0,0,0,0,0,0,0,0,0,0,0,0,0,0,0,0,0,0,0,0,0,0,0,0,0,0,0,0,0,0,0,0,0,0,0,0,0,0,0,0,0,0,0,0,0,0,0,0,0,0,0,0,0,0,0,0,0,0,0,0,1,0,0,0,1,0,0,0,0,0,500,4,399.774755,32.6,0,5.45,8.7,44.9,0.87,0,0,60,4,89.74842767
0,0,0,0,0.304061049,0,0,0,0,0,0,0,0,66.7962791,0,0,32.89965985,0,0,0,0,0,0,0,0,0,0,0,0,0,0,0,0,0,0,0,0,0,0,0,0,0,0,0,0,0,0,0,0,0,0,0,0,0,0,0,0,0,0,0,0,0,0,0,0,0,0,0,0,0,0,0,0,0,0,0,0,0,1,0,0,0,1,0,0,0,0,0,500,4,448.056165,32.6,0,5.45,8.7,44.9,0.87,0,0,60,4,87.54716981
0,0,0,0,0.335407293,0,0,0,0,0,0,0,0,99.66459271,0,0,0,0,0,0,0,0,0,0,0,0,0,0,0,0,0,0,0,0,0,0,0,0,0,0,0,0,0,0,0,0,0,0,0,0,0,0,0,0,0,0,0,0,0,0,0,0,0,0,0,0,0,0,0,0,0,0,0,0,0,0,0,0,1,0,0,0,1,0,0,0,0,0,500,4,299.5238095,0,0,0,8.7,44.9,0,0,0,60,4,54.06781463
0,0,0,0,0.335407293,0,0,0,0,0,0,0,0,99.66459271,0,0,0,0,0,0,0,0,0,0,0,0,0,0,0,0,0,0,0,0,0,0,0,0,0,0,0,0,0,0,0,0,0,0,0,0,0,0,0,0,0,0,0,0,0,0,0,0,0,0,0,0,0,0,0,0,0,0,0,0,0,0,0,0,1,0,0,0,1,0,0,0,0,0,500,4,349.5238095,0,0,0,8.7,44.9,0,0,0,60,4,72.92942177
0,0,0,0,0.335407293,0,0,0,0,0,0,0,0,99.66459271,0,0,0,0,0,0,0,0,0,0,0,0,0,0,0,0,0,0,0,0,0,0,0,0,0,0,0,0,0,0,0,0,0,0,0,0,0,0,0,0,0,0,0,0,0,0,0,0,0,0,0,0,0,0,0,0,0,0,0,0,0,0,0,0,1,0,0,0,1,0,0,0,0,0,500,4,375.2380952,0,0,0,8.7,44.9,0,0,0,60,4,77.67431973
0,0,0,0,0.335407293,0,0,0,0,0,0,0,0,99.66459271,0,0,0,0,0,0,0,0,0,0,0,0,0,0,0,0,0,0,0,0,0,0,0,0,0,0,0,0,0,0,0,0,0,0,0,0,0,0,0,0,0,0,0,0,0,0,0,0,0,0,0,0,0,0,0,0,0,0,0,0,0,0,0,0,1,0,0,0,1,0,0,0,0,0,500,4,400,0,0,0,8.7,44.9,0,0,0,60,4,82.72959184
0,0,0,0,0.335407293,0,0,0,0,0,0,0,0,99.66459271,0,0,0,0,0,0,0,0,0,0,0,0,0,0,0,0,0,0,0,0,0,0,0,0,0,0,0,0,0,0,0,0,0,0,0,0,0,0,0,0,0,0,0,0,0,0,0,0,0,0,0,0,0,0,0,0,0,0,0,0,0,0,0,0,1,0,0,0,1,0,0,0,0,0,500,4,450.952381,0,0,0,8.7,44.9,0,0,0,60,4,85.65582483
0,0,0,0,0.304061049,0,0,0,0,0,0,0,0,66.7962791,0,0,32.89965985,0,0,0,0,0,0,0,0,0,0,0,0,0,0,0,0,0,0,0,0,0,0,0,0,0,0,0,0,0,0,0,0,0,0,0,0,0,0,0,0,0,0,0,0,0,0,0,0,0,0,0,0,0,0,0,0,0,0,0,0,0,1,0,0,0,1,0,0,0,0,0,500,4,300,0,0,0,8.7,44.9,0,0,0,60,4,65.63137755
0,0,0,0,0.304061049,0,0,0,0,0,0,0,0,66.7962791,0,0,32.89965985,0,0,0,0,0,0,0,0,0,0,0,0,0,0,0,0,0,0,0,0,0,0,0,0,0,0,0,0,0,0,0,0,0,0,0,0,0,0,0,0,0,0,0,0,0,0,0,0,0,0,0,0,0,0,0,0,0,0,0,0,0,1,0,0,0,1,0,0,0,0,0,500,4,349.5238095,0,0,0,8.7,44.9,0,0,0,60,4,85.42942177
0,0,0,0,0.304061049,0,0,0,0,0,0,0,0,66.7962791,0,0,32.89965985,0,0,0,0,0,0,0,0,0,0,0,0,0,0,0,0,0,0,0,0,0,0,0,0,0,0,0,0,0,0,0,0,0,0,0,0,0,0,0,0,0,0,0,0,0,0,0,0,0,0,0,0,0,0,0,0,0,0,0,0,0,1,0,0,0,1,0,0,0,0,0,500,4,375.2380952,0,0,0,8.7,44.9,0,0,0,60,4,88.92431973
0,0,0,0,0.304061049,0,0,0,0,0,0,0,0,66.7962791,0,0,32.89965985,0,0,0,0,0,0,0,0,0,0,0,0,0,0,0,0,0,0,0,0,0,0,0,0,0,0,0,0,0,0,0,0,0,0,0,0,0,0,0,0,0,0,0,0,0,0,0,0,0,0,0,0,0,0,0,0,0,0,0,0,0,1,0,0,0,1,0,0,0,0,0,500,4,400,0,0,0,8.7,44.9,0,0,0,60,4,89.91709184
0,0,0,0,0.304061049,0,0,0,0,0,0,0,0,66.7962791,0,0,32.89965985,0,0,0,0,0,0,0,0,0,0,0,0,0,0,0,0,0,0,0,0,0,0,0,0,0,0,0,0,0,0,0,0,0,0,0,0,0,0,0,0,0,0,0,0,0,0,0,0,0,0,0,0,0,0,0,0,0,0,0,0,0,1,0,0,0,1,0,0,0,0,0,500,4,450,0,0,0,8.7,44.9,0,0,0,60,4,88.15369898
0,0,0,0,0,2.446083468,0,0,0,0,0,0,0,0,0,0,0,0,0,0,0,0,0,0,0,97.55391653,0,0,0,0,0,0,0,0,0,0,0,0,0,0,0,0,0,0,0,0,0,0,0,0,0,0,0,0,0,0,0,0,0,0,0,0,0,0,0,0,0,0,0,0,0,0,0,0,0,0,1,0,0,0,0,0,0,0,0,0,0,0,25,0,200,0,0,0,4,2.6,0,0,0,60,2,0
0,0,0,0,0.883295878,0,0,0,0,0,0,0,0,99.11670412,0,0,0,0,0,0,0,0,0,0,0,0,0,0,0,0,0,0,0,0,0,0,0,0,0,0,0,0,0,0,0,0,0,0,0,0,0,0,0,0,0,0,0,0,0,0,0,0,0,0,0,0,0,0,0,0,0,0,0,0,0,1,0,0,0,0,0,0,0,0,0,0,0,0,500,5,200,0,0,0,4,20,0,0,0,60,2,0
0,0,0,0,0.883295878,0,0,0,0,0,0,0,0,99.11670412,0,0,0,0,0,0,0,0,0,0,0,0,0,0,0,0,0,0,0,0,0,0,0,0,0,0,0,0,0,0,0,0,0,0,0,0,0,0,0,0,0,0,0,0,0,0,0,0,0,0,0,0,0,0,0,0,0,0,0,0,0,1,0,0,0,0,0,0,0,0,0,0,0,0,500,5,100,0,0,0,4,2.6,0,0,0,60,2,0
0,0,0,0,4.381421206,0,0,0,0,0,0,0,95.61857879,0,0,0,0,0,0,0,0,0,0,0,0,0,0,0,0,0,0,0,0,0,0,0,0,0,0,0,0,0,0,0,0,0,0,0,0,0,0,0,0,0,0,0,0,0,0,0,0,0,0,0,0,0,0,0,0,0,0,0,0,0,0,0,0,0,1,0,0,0,0,0,0,0,0,0,500,1,82.4,37,1,18,0.5,5,0,0,0,60,0.187,0
0,0,0,0,0,7.06187074,0,0,0,0,0,0,0,92.93812926,0,0,0,0,0,0,0,0,0,0,0,0,0,0,0,0,0,0,0,0,0,0,0,0,0,0,0,0,0,0,0,0,0,0,0,0,0,0,0,0,0,0,0,0,0,0,0,0,0,0,0,0,0,0,0,0,0,0,0,0,0,0,0,1,0,0,0,0,0,0,0,0,0,0,200,6,50,0,0,0,5,10,0,0,0,60,6.6,0
0,0,0,0,0,7.06187074,0,0,0,0,0,0,0,92.93812926,0,0,0,0,0,0,0,0,0,0,0,0,0,0,0,0,0,0,0,0,0,0,0,0,0,0,0,0,0,0,0,0,0,0,0,0,0,0,0,0,0,0,0,0,0,0,0,0,0,0,0,0,0,0,0,0,0,0,0,0,0,0,0,1,0,0,0,0,0,0,0,0,0,0,300,6,50,0,0,0,5,10,0,0,0,60,6.6,0
0,0,0,0,0,7.06187074,0,0,0,0,0,0,0,92.93812926,0,0,0,0,0,0,0,0,0,0,0,0,0,0,0,0,0,0,0,0,0,0,0,0,0,0,0,0,0,0,0,0,0,0,0,0,0,0,0,0,0,0,0,0,0,0,0,0,0,0,0,0,0,0,0,0,0,0,0,0,0,0,0,1,0,0,0,0,0,0,0,0,0,0,400,6,50,0,0,0,5,10,0,0,0,60,6.6,0
0,0,0,0,3.057508524,0,0,0,0,0,0,0,0,48.47124574,0,0,48.47124574,0,0,0,0,0,0,0,0,0,0,0,0,0,0,0,0,0,0,0,0,0,0,0,0,0,0,0,0,0,0,0,0,0,0,0,0,0,0,0,0,0,0,0,0,0,0,0,0,0,0,0,0,0,0,0,0,0,0,0,0,0,0,0,0,0,0,0,1,0,0,0,500,2,100,0,0,0,5,30,0,0,0,60,1.5,0
0,0,0,0,3.057508524,0,0,0,0,0,0,0,0,48.47124574,0,0,48.47124574,0,0,0,0,0,0,0,0,0,0,0,0,0,0,0,0,0,0,0,0,0,0,0,0,0,0,0,0,0,0,0,0,0,0,0,0,0,0,0,0,0,0,0,0,0,0,0,0,0,0,0,0,0,0,0,0,0,0,0,0,0,0,0,0,0,0,0,1,0,0,0,500,2,121,0,0,0,5,30,0,0,0,60,1.5,0
0,0,0,0,0.729922481,0,0,97.11272861,0,0,0,0,0,0,0,0,0,0,0,0,0,0,0,0,0,0,0,0,0,0,0,0,0,0,0,0,0,0,0,0,0,0,0,0,0,0,0,2.15734891,0,0,0,0,0,0,0,0,0,0,0,0,0,0,0,0,0,0,0,0,0,0,0,0,0,1,0,0,0,0,0,1,0,0,0,0,0,0,0,0,400,2,300,40,0,10,5,10,0,0,0,30,2.5,0
0,0,0,0,0.729922481,0,0,97.11272861,0,0,0,0,0,0,0,0,0,0,0,0,0,0,0,0,0,0,0,0,0,0,0,0,0,0,0,0,0,0,0,0,0,0,0,0,0,0,0,2.15734891,0,0,0,0,0,0,0,0,0,0,0,0,0,0,0,0,0,0,0,0,0,0,0,0,0,1,0,0,0,0,0,1,0,0,0,0,0,0,0,0,400,2,300,40,0,10,5,10,0,0,0,90,2.5,0
0,0,0,0,0.72221443,0,0,94.8534235,0,0,0,0,0,0,0,0,0,0,0,0,0,0,0,0,0,0,0,0,0,0,0,0,0,0,0,0,0,0,0,0,0,0,0,0,0,0,0,2.134567099,0,0,2.289794973,0,0,0,0,0,0,0,0,0,0,0,0,0,0,0,0,0,0,0,0,0,0,1,0,0,0,0,0,1,0,0,0,0,0,0,0,0,400,5,300,40,0,10,5,10,0,0,0,180,2.5,0
0,0,0,0,0.732409496,0,0,96.19241215,0,0,0,0,0,0,0,0,0,0,0,0,0,0,0,0,0,0,0,0,0,0,0,0,0,0,0,0,0,0,0,0,0,0,0,0,0,0,0.910478856,2.164699497,0,0,0,0,0,0,0,0,0,0,0,0,0,0,0,0,0,0,0,0,0,0,0,0,0,1,0,0,0,0,0,1,0,0,0,0,0,0,0,0,400,2,250,40,0,10,5,10,0,0,0,30,2.5,0
0,0,0,0,0.732409496,0,0,96.19241215,0,0,0,0,0,0,0,0,0,0,0,0,0,0,0,0,0,0,0,0,0,0,0,0,0,0,0,0,0,0,0,0,0,0,0,0,0,0,0.910478856,2.164699497,0,0,0,0,0,0,0,0,0,0,0,0,0,0,0,0,0,0,0,0,0,0,0,0,0,1,0,0,0,0,0,1,0,0,0,0,0,0,0,0,400,2,250,40,0,10,5,10,0,0,0,90,2.5,0
0,0,0,0,0.732409496,0,0,96.19241215,0,0,0,0,0,0,0,0,0,0,0,0,0,0,0,0,0,0,0,0,0,0,0,0,0,0,0,0,0,0,0,0,0,0,0,0,0,0,0.910478856,2.164699497,0,0,0,0,0,0,0,0,0,0,0,0,0,0,0,0,0,0,0,0,0,0,0,0,0,1,0,0,0,0,0,1,0,0,0,0,0,0,0,0,400,2,250,40,0,10,5,10,0,0,0,120,2.5,0
0,0,0,0,0.724453761,0,0,95.1475304,0,0,0,0,0,0,0,0,0,0,0,0,0,0,0,0,0,0,0,0,0,0,0,0,0,0,0,0,0,0,0,0,0,0,0,0,0,0,0.900588859,0,0,0,0,0,3.227426985,0,0,0,0,0,0,0,0,0,0,0,0,0,0,0,0,0,0,0,0,1,0,0,0,0,0,1,0,0,0,0,0,0,0,0,450,1,250,40,0,10,5,10,0,0,0,30,2.5,0
0,0,0,0,0.724453761,0,0,95.1475304,0,0,0,0,0,0,0,0,0,0,0,0,0,0,0,0,0,0,0,0,0,0,0,0,0,0,0,0,0,0,0,0,0,0,0,0,0,0,0.900588859,0,0,0,0,0,3.227426985,0,0,0,0,0,0,0,0,0,0,0,0,0,0,0,0,0,0,0,0,1,0,0,0,0,0,1,0,0,0,0,0,0,0,0,450,1,250,40,0,10,5,10,0,0,0,120,2.5,0
0,0,0,0,0.722483104,0,0,94.88871036,0,0,0,0,0,0,0,0,0,0,0,0,0,0,0,0,0,0,0,0,0,0,0,0,0,0,0,0,0,0,0,0,0,0,0,0,0,0,0,2.13536119,0,2.253445344,0,0,0,0,0,0,0,0,0,0,0,0,0,0,0,0,0,0,0,0,0,0,0,1,0,0,0,0,0,1,0,0,0,0,0,0,0,0,300,2,250,40,0,10,5,10,0,0,0,150,2.5,0
0,0,0,0,0.722483104,0,0,94.88871036,0,0,0,0,0,0,0,0,0,0,0,0,0,0,0,0,0,0,0,0,0,0,0,0,0,0,0,0,0,0,0,0,0,0,0,0,0,0,0,2.13536119,0,2.253445344,0,0,0,0,0,0,0,0,0,0,0,0,0,0,0,0,0,0,0,0,0,0,0,1,0,0,0,0,0,1,0,0,0,0,0,0,0,0,300,2,250,40,0,10,5,10,0,0,0,180,2.5,0
0,0,0,0,0.883295878,0,0,0,0,0,0,0,0,99.11670412,0,0,0,0,0,0,0,0,0,0,0,0,0,0,0,0,0,0,0,0,0,0,0,0,0,0,0,0,0,0,0,0,0,0,0,0,0,0,0,0,0,0,0,0,0,0,0,0,0,0,0,0,0,0,0,0,0,0,0,0,0,0,0,0,0,0,0,0,0,1,0,0,0,0,25,0,300,24.99,0,7.68,6.15,23.08,0.77,0,0,60,0.555,0
0,0,0,0,0.883295878,0,0,0,0,0,0,0,0,99.11670412,0,0,0,0,0,0,0,0,0,0,0,0,0,0,0,0,0,0,0,0,0,0,0,0,0,0,0,0,0,0,0,0,0,0,0,0,0,0,0,0,0,0,0,0,0,0,0,0,0,0,0,0,0,0,0,0,0,0,0,0,0,0,0,0,0,0,0,0,0,1,0,0,0,0,25,0,350,24.99,0,7.68,6.15,23.08,0.77,0,0,60,0.555,0
0,0,0,0,0.883295878,0,0,0,0,0,0,0,0,99.11670412,0,0,0,0,0,0,0,0,0,0,0,0,0,0,0,0,0,0,0,0,0,0,0,0,0,0,0,0,0,0,0,0,0,0,0,0,0,0,0,0,0,0,0,0,0,0,0,0,0,0,0,0,0,0,0,0,0,0,0,0,0,0,0,0,0,0,0,0,0,1,0,0,0,0,25,0,400,24.99,0,7.68,6.15,23.08,0.77,0,0,60,0.555,0
0,0,0,0,0.100906512,0,0,91.51431512,0,0,0,0,0,0,0,0,0,0,0,0,0,0,0,0,0,0,0,0,0,0,0,0,0,0,0,0,0,0,0,0,0,0,0,0,0,0,0,0,0,0,0,0,0,8.384778368,0,0,0,0,0,0,0,0,0,0,0,0,0,0,0,0,0,0,0,1,1,0,0,0,0,0,0,0,0,0,0,0,0,0,500,4,200,0,0,0,3,6,0,0,0,60,0.5,0
0,0,0,0,0.094202895,0,0,76.42256364,0,0,0,0,0,0,0,0,0,0,0,0,0,0,0,0,0,0,0,0,0,0,0,0,0,0,0,0,0,0,0,0,0,0,0,0,0,0,0,0,0,0,0,0,0,23.48323346,0,0,0,0,0,0,0,0,0,0,0,0,0,0,0,0,0,0,0,1,1,0,0,0,0,0,0,0,0,0,0,0,0,0,500,4,200,0,0,0,3,6,0,0,0,60,0.5,0
0,0,0,0,0.316851279,0,0,97.67590188,0,0,0,0,0,0,0,0,0,0,0,0,0,0,0,0,0,0,0,0,0,0,0,0,0,0,0,0,0,0,0,0,0,0,0,0,0,0,2.007246838,0,0,0,0,0,0,0,0,0,0,0,0,0,0,0,0,0,0,0,0,0,0,0,0,0,0,0,0,0,0,0,0,1,0,0,0,0,0,0,0,0,500,1,221,53.4,0,6.7,6.7,33.2,0,0,0,60,1.5,0
0,0,0,0,0.316851279,0,0,97.67590188,0,0,0,0,0,0,0,0,0,0,0,0,0,0,0,0,0,0,0,0,0,0,0,0,0,0,0,0,0,0,0,0,0,0,0,0,0,0,2.007246838,0,0,0,0,0,0,0,0,0,0,0,0,0,0,0,0,0,0,0,0,0,0,0,0,0,0,0,0,0,0,0,0,1,0,0,0,0,0,0,0,0,500,1,241,53.4,0,6.7,6.7,33.2,0,0,0,60,1.5,0
0,0,0,0,0.316851279,0,0,97.67590188,0,0,0,0,0,0,0,0,0,0,0,0,0,0,0,0,0,0,0,0,0,0,0,0,0,0,0,0,0,0,0,0,0,0,0,0,0,0,2.007246838,0,0,0,0,0,0,0,0,0,0,0,0,0,0,0,0,0,0,0,0,0,0,0,0,0,0,0,0,0,0,0,0,1,0,0,0,0,0,0,0,0,500,1,251,53.4,0,6.7,6.7,33.2,0,0,0,60,1.5,0
0,0,0,0,0.575421912,0,0,0,0,0,0,0,0,0,0,0,0,0,0,0,0,0,0,0,0,0,0,0,0,0,0,0,0,0,0,0,0,0,0,0,0,0,0,0,96.31418462,0,3.110393467,0,0,0,0,0,0,0,0,0,0,0,0,0,0,0,0,0,0,0,0,0,0,0,0,0,0,0,0,0,0,0,0,1,0,0,0,0,0,0,0,0,500,1,200,53.4,0,6.7,6.7,33.2,0,0,0,60,1.5,0
0,0,0,0,0,4.39685609,0,0,0,0,0,0,0,95.60314391,0,0,0,0,0,0,0,0,0,0,0,0,0,0,0,0,0,0,0,0,0,0,0,0,0,0,0,0,0,0,0,0,0,0,0,0,0,0,0,0,0,0,0,0,0,0,0,0,0,0,0,0,0,0,0,0,0,0,0,0,0,0,0,0,0,0,0,0,0,0,1,0,0,0,400,2,273,0,0,0,2.08,10.78,0,0,0,60,0.5,0
0,0,0,0,0,4.39685609,0,0,0,0,0,0,0,95.60314391,0,0,0,0,0,0,0,0,0,0,0,0,0,0,0,0,0,0,0,0,0,0,0,0,0,0,0,0,0,0,0,0,0,0,0,0,0,0,0,0,0,0,0,0,0,0,0,0,0,0,0,0,0,0,0,0,0,0,0,0,0,0,0,0,0,0,0,0,0,0,1,0,0,0,400,2,340,0,0,0,2.08,10.78,0,0,0,60,0.5,0
0,0,0,0,0,4.39685609,0,0,0,0,0,0,0,95.60314391,0,0,0,0,0,0,0,0,0,0,0,0,0,0,0,0,0,0,0,0,0,0,0,0,0,0,0,0,0,0,0,0,0,0,0,0,0,0,0,0,0,0,0,0,0,0,0,0,0,0,0,0,0,0,0,0,0,0,0,0,0,0,0,0,0,0,0,0,0,0,1,0,0,0,400,2,408,0,0,0,2.08,10.78,0,0,0,60,0.5,0
0,0,0,0,0,4.39685609,0,0,0,0,0,0,0,95.60314391,0,0,0,0,0,0,0,0,0,0,0,0,0,0,0,0,0,0,0,0,0,0,0,0,0,0,0,0,0,0,0,0,0,0,0,0,0,0,0,0,0,0,0,0,0,0,0,0,0,0,0,0,0,0,0,0,0,0,0,0,0,0,0,0,0,0,0,0,0,0,1,0,0,0,400,2,474,0,0,0,2.08,10.78,0,0,0,60,0.5,0
0,0,0,0,0,7.13157162,0,0,0,0,0,0,0,23.2171071,0,0,0,0,0,0,0,69.65132129,0,0,0,0,0,0,0,0,0,0,0,0,0,0,0,0,0,0,0,0,0,0,0,0,0,0,0,0,0,0,0,0,0,0,0,0,0,0,0,0,0,0,0,0,0,0,0,0,0,0,0,0,0,0,0,0,0,0,0,0,0,0,1,0,0,0,400,2,161,0,0,0,2.08,10.78,0,0,0,60,0.5,0
0,0,0,0,0,8.008704643,0,0,0,0,0,0,0,0,0,0,0,0,0,0,0,91.99129536,0,0,0,0,0,0,0,0,0,0,0,0,0,0,0,0,0,0,0,0,0,0,0,0,0,0,0,0,0,0,0,0,0,0,0,0,0,0,0,0,0,0,0,0,0,0,0,0,0,0,0,0,0,0,0,0,0,0,0,0,0,0,1,0,0,0,400,2,162,0,0,0,2.08,10.78,0,0,0,60,0.5,0
0,0,0,0,0,8.008704643,0,0,0,0,0,0,0,0,0,0,0,0,0,0,0,91.99129536,0,0,0,0,0,0,0,0,0,0,0,0,0,0,0,0,0,0,0,0,0,0,0,0,0,0,0,0,0,0,0,0,0,0,0,0,0,0,0,0,0,0,0,0,0,0,0,0,0,0,0,0,0,0,0,0,0,0,0,0,0,0,1,0,0,0,400,2,217,0,0,0,2.08,10.78,0,0,0,60,0.5,0
0,0,0,0,0,0.521945968,0,98.56090408,0,0,0,0,0,0,0,0,0,0,0,0,0,0,0,0,0,0,0,0,0,0,0,0,0,0,0,0,0,0,0,0,0,0,0,0,0,0,0.917149956,0,0,0,0,0,0,0,0,0,0,0,0,0,0,0,0,0,0,0,0,0,0,0,0,0,0,0,0,0,0,1,0,0,0,0,0,0,0,0,0,0,25,0,330,0,0,0,5,15,0,0,0,60,2.5,0
0,0,0,12.40610134,0,0,1.481597661,0,0,0,0,0,0,86.112301,0,0,0,0,0,0,0,0,0,0,0,0,0,0,0,0,0,0,0,0,0,0,0,0,0,0,0,0,0,0,0,0,0,0,0,0,0,0,0,0,0,0,0,0,0,0,0,0,0,0,0,0,0,0,0,0,0,0,0,0,0,0,0,0,0,1,0,0,0,0,0,0,0,0,450,5,260,37.9,1.358,6.3,9.7,22.8,0,0,0,60,0.009834,0
0,0,0,0,0.144239155,0,0,0,0,0,0,0,0,0,0,0,0,0,0,0,0,0,0,0,0,0,0,0,0,0,0,99.85576085,0,0,0,0,0,0,0,0,0,0,0,0,0,0,0,0,0,0,0,0,0,0,0,0,0,0,0,0,0,0,0,0,0,0,0,0,0,0,0,0,0,1,0,0,0,0,0,0,0,0,0,0,0,0,0,0,500,3,200,29.9,0,0,3,26.1,0,0,0,60,0.7,0
0,0,0,0,0.783716191,0,0,0,0,0,0,0,0,59.52977029,0,0,39.68651352,0,0,0,0,0,0,0,0,0,0,0,0,0,0,0,0,0,0,0,0,0,0,0,0,0,0,0,0,0,0,0,0,0,0,0,0,0,0,0,0,0,0,0,0,0,0,0,0,0,0,0,0,0,0,0,0,0,0,0,0,0,1,0,0,0,0,0,0,0,0,0,500,1,200,8.96,0,24.84,15.8,50.37,0,0,0,60,0.666,0
0,0,0,0,0.683936213,0,0,0,0,0,0,0,0,19.86321276,0,0,79.45285103,0,0,0,0,0,0,0,0,0,0,0,0,0,0,0,0,0,0,0,0,0,0,0,0,0,0,0,0,0,0,0,0,0,0,0,0,0,0,0,0,0,0,0,0,0,0,0,0,0,0,0,0,0,0,0,0,0,0,0,0,0,1,0,0,0,0,0,0,0,0,0,500,1,209,8.96,0,24.84,15.8,50.37,0,0,0,60,0.666,0
0,0,0,0,0.648884537,0,0,0,0,0,0,0,0,4.804935813,0,0,91.29378044,0,0,0,0,0,0,0,0,0,0,0,0,0,0,0,0,0,0,0,0,0,0,0,0,0,0,0,0,0,3.252399208,0,0,0,0,0,0,0,0,0,0,0,0,0,0,0,0,0,0,0,0,0,0,0,0,0,0,0,0,0,0,0,1,1,0,0,0,0,0,0,0,0,500,1,211,8.96,0,24.84,15.8,50.37,0,0,0,60,0.666,0
3.490389505,0,0,0,0,0,0,82.03316892,0,0,0,0,0,11.58115326,0,0,0,0,0,2.895288315,0,0,0,0,0,0,0,0,0,0,0,0,0,0,0,0,0,0,0,0,0,0,0,0,0,0,0,0,0,0,0,0,0,0,0,0,0,0,0,0,0,0,0,0,0,0,0,0,0,0,0,0,0,1,0,0,0,0,0,0,0,0,0,0,0,0,0,0,25,0,51.7,0,0,0,1,2,0,0,0,60,1,0
3.490389505,0,0,0,0,0,0,82.03316892,0,0,0,0,0,11.58115326,0,0,0,0,0,2.895288315,0,0,0,0,0,0,0,0,0,0,0,0,0,0,0,0,0,0,0,0,0,0,0,0,0,0,0,0,0,0,0,0,0,0,0,0,0,0,0,0,0,0,0,0,0,0,0,0,0,0,0,0,0,1,0,0,0,0,0,0,0,0,0,0,0,0,0,0,25,0,82.9,0,0,0,1,2,0,0,0,60,1,0
3.490389505,0,0,0,0,0,0,82.03316892,0,0,0,0,0,11.58115326,0,0,0,0,0,2.895288315,0,0,0,0,0,0,0,0,0,0,0,0,0,0,0,0,0,0,0,0,0,0,0,0,0,0,0,0,0,0,0,0,0,0,0,0,0,0,0,0,0,0,0,0,0,0,0,0,0,0,0,0,0,1,0,0,0,0,0,0,0,0,0,0,0,0,0,0,25,0,133,0,0,0,1,2,0,0,0,60,1,0
0,0,0,0,0,0,0,10.85509792,0,0,0,0,0,0,0,0,0,0,0,0,0,0,0,0,0,69.31004515,0,0,0,0,0,0,0,0,0,0,0,0,0,0,17.41729826,0,0,0,0,0,0,0,0,0,0.933251546,0,0,0,0,0,0,0,0,0,0,0,0,0,0,0,0,0,0,0,0,0,0,0,0,0,1,0,0,0,0,0,0,0,0,0,0,0,400,4,400,37.5,0,6.25,18.75,37.5,0,0,0,120,1,60
0,0,0,0,0,0,0,11.12402782,0,0,0,0,0,0,0,0,0,0,0,0,0,0,0,0,0,71.02716862,0,0,0,0,0,0,0,0,0,0,0,0,0,0,17.84880356,0,0,0,0,0,0,0,0,0,0,0,0,0,0,0,0,0,0,0,0,0,0,0,0,0,0,0,0,0,0,0,0,0,0,0,1,0,0,0,0,0,0,0,0,0,0,0,400,4,400,37.5,0,6.25,18.75,37.5,0,0,0,60,1,45
0,0,0,0,0,0,0,0,0,0,0,0,0,0,0,0,0,0,0,0,0,0,0,0,0,0,0,0,0,0,0,0,0,0,0,0,0,0,0,0,0,0,0,0,0,0,0,0,0,87.48906387,0,0,0,10.49868766,0,0,0,0,0,0,0,0,0,0,0,0,0,0,0,0,0,2.012248469,0,0,0,1,0,0,0,0,0,0,0,0,0,0,0,0,650,2,400,46.42472152,0,9.70176069,6.252245778,28.135106,5.533596838,0,3.95256917,120,11.53846154,70.6
0,0,0,0,0,0,0,0,0,0,0,0,0,0,0,0,0,0,0,0,0,0,0,0,0,0,0,0,0,0,0,0,0,0,0,0,0,0,0,0,0,0,0,0,0,0,0,0,0,78.55459544,0,0,0,19.63864886,0,0,0,0,0,0,0,0,0,0,0,0,0,0,0,0,0,1.806755695,0,0,0,1,0,0,0,0,0,0,0,0,0,0,0,0,650,2,400,46.42472152,0,9.70176069,6.252245778,28.135106,5.533596838,0,3.95256917,120,11.53846154,74.7
0,0,0,0,0,0,0,0,0,0,0,0,0,0,0,0,0,0,0,0,0,0,0,0,0,0,0,0,0,0,0,0,0,0,0,0,0,0,0,0,0,0,0,0,0,0,0,0,0,65.70302234,0,0,0,32.85151117,0,0,0,0,0,0,0,0,0,0,0,0,0,0,0,0,0,1.445466491,0,0,0,1,0,0,0,0,0,0,0,0,0,0,0,0,650,2,400,46.42472152,0,9.70176069,6.252245778,28.135106,5.533596838,0,3.95256917,120,11.53846154,72.5
0,0,0,0,0,0,0,0,0,0,0,0,0,0,0,0,0,0,0,0,0,0,0,0,0,0,0,0,0,0,0,0,0,0,0,0,0,0,0,0,0,0,0,0,0,0,0,0,0,49.5049505,0,0,0,49.5049505,0,0,0,0,0,0,0,0,0,0,0,0,0,0,0,0,0,0.99009901,0,0,0,1,0,0,0,0,0,0,0,0,0,0,0,0,650,2,400,46.42472152,0,9.70176069,6.252245778,28.135106,5.533596838,0,3.95256917,60,11.53846154,72.4
0,0,0,11.45684791,0,0,0,0,0,0,0,0,0,76.13908524,0,0,0,0,0,0,0,0,0,0,0,0,0,0,0,0,0,0,0,0,0,0,0,0,0,0,0,0,0,0,0,0,0,0,0,0,0,0,0,12.40406685,0,0,0,0,0,0,0,0,0,0,0,0,0,0,0,0,0,0,0,0,0,0,0,0,1,0,0,0,0,0,0,0,0,0,450,4,450,0,0,0,5,25,0,70,0,120,1,82
0,0,0,0,0,0,0,0,0,0,0,0,0,0,0,0,0,0,0,0,0,0,0,0,0,0,51.13394368,0,0,0,0,0,0,0,0,0,0,0,0,0,0,0,0,0,0,0,0,0,0,0,0,0,0,48.86605632,0,0,0,0,0,0,0,0,0,0,0,0,0,0,0,0,0,0,0,0,0,0,0,0,0,0,0,0,0,0,0,1,0,0,400,3,450,13.12724014,0,9.543010753,17.02508961,55.19713262,1.03046595,0,4.077060932,120,1.497865542,80
0,0,0,0,0,0,0,9.206871109,0,0,0,0,0,0,0,0,0,0,0,0,0,0,0,0,0,65.50448888,0,0,0,0,0,0,0,0,0,0,0,0,0,0,25.28864001,0,0,0,0,0,0,0,0,0,0,0,0,0,0,0,0,0,0,0,0,0,0,0,0,0,0,0,0,0,0,0,0,0,0,0,0,0,0,0,0,0,0,0,0,1,0,0,400,3,400,13.12724014,0,9.543010753,17.02508961,55.19713262,1.03046595,0,4.077060932,120,1.497865542,82
0,0,0,0,0,0,0,0,0,0,0,0,0,65.98989546,0,0,0,0,0,0,0,0,0,0,0,0,0,0,0,0,0,0,0,0,0,0,0,0,0,0,0,0,0,0,0,0,0,34.01010454,0,0,0,0,0,0,0,0,0,0,0,0,0,0,0,0,0,0,0,0,0,0,0,0,0,0,0,0,1,0,0,0,0,0,0,0,0,0,0,0,400,3,400,13.36525035,0,9.525234391,16.97586276,55.05685218,1.027328945,0,4.049471374,120,0.420572,88
0,0,0,0,0,0,0,0,0,0,0,0,0,50.67133945,0,0,0,0,0,0,0,0,0,0,0,0,0,0,0,0,0,0,0,0,0,0,0,0,0,0,0,0,0,0,0,0,0,49.32866055,0,0,0,0,0,0,0,0,0,0,0,0,0,0,0,0,0,0,0,0,0,0,0,0,0,0,0,0,1,0,0,0,0,0,0,0,0,0,0,0,400,3,400,13.36525035,0,9.525234391,16.97586276,55.05685218,1.027328945,0,4.049471374,60,0.420572,93
