Repository: NathanSathishKumar/MLcAT_PediA

Welocme to the club Catlys!
Here, We provided the datasets of our work to invoke, rproduce and research.

File: WGSR_Conventional_Dataset.csv (part 27 of 27)
Ru,Rh,Ir,Cu,Pt,Au,Pd,Al2O3,G - Al2O3,Al2O4,MgO,TiO2,ZEO,CeO2,MnO,Y2O3,ZrO2,HAP,ACC,Tb4O7,HfO2,La2O3,Co3O4,ThO2,SiO2,Fe2O3,Fe2O4,Fe3O4,Sm2O3,Gd2O3,Yb2O3,CaO,NiO,Cr2O3,Ho2O3,BaO,Na2O,Nd2O3,Tm2O3,Er2O3,CuO,Mn2O3,Mo2C,Cs2O,YSZ,Li,Ce,Co,Mg,Fe,Mn,Zr,K,Ni,Ca,Cs,V,Rb,Y,Na,La,Gd,Yb,Zn,Re,Sr,Ba,Nd,Nb,A - MoC,Al,Si,Cr,IWI,SI,SGP,CP,HDP,WI,CI,UGC,SCT,FSP,ME,DP,SGC,LPRD,IWCI,Calc T (oC),Calc T. (hr),Temperature (C),H2 vol.%,O2 vol.%,CO2 vol.%,CO vol.%,H2O vol.%,CH4 vol.%,He vol.%,N2 vol.%,TOS (min),W/F (mg.min/ml),CO_Conversion
0,0,0,0,0,0,0,0,0,0,0,0,0,38.87147584,0,0,0,0,0,0,0,0,0,0,0,0,0,0,0,0,0,0,0,0,0,0,0,0,0,0,0,0,0,0,0,0,0,61.12852416,0,0,0,0,0,0,0,0,0,0,0,0,0,0,0,0,0,0,0,0,0,0,0,0,0,0,0,0,1,0,0,0,0,0,0,0,0,0,0,0,400,3,400,13.36525035,0,9.525234391,16.97586276,55.05685218,1.027328945,0,4.049471374,180,0.420572,95
0,0,0,0,0,2.36,0,0,0,0,0,97.64,0,0,0,0,0,0,0,0,0,0,0,0,0,0,0,0,0,0,0,0,0,0,0,0,0,0,0,0,0,0,0,0,0,0,0,0,0,0,0,0,0,0,0,0,0,0,0,0,0,0,0,0,0,0,0,0,0,0,0,0,0,0,0,0,0,0,0,0,0,0,0,1,0,0,0,0,0,0,300,28.46,0,10.06,4.76,35.38,0,0,21.34,60,4,85
0,0,0,0,0,0.56419,0,0,0,0,0,99.43581014,0,0,0,0,0,0,0,0,0,0,0,0,0,0,0,0,0,0,0,0,0,0,0,0,0,0,0,0,0,0,0,0,0,0,0,0,0,0,0,0,0,0,0,0,0,0,0,0,0,0,0,0,0,0,0,0,0,0,0,0,0,0,0,0,0,0,0,0,0,0,0,0,0,0,1,0,0,0,300,28.46,0,10.06,4.76,35.38,0,0,21.34,60,4,70
0.411390719,0,0,0,0,0,0,0,0,0,0,0,0,0,0,0,0,0,0,0,0,0,0,0,0,0,0,99.58860928,0,0,0,0,0,0,0,0,0,0,0,0,0,0,0,0,0,0,0,0,0,0,0,0,0,0,0,0,0,0,0,0,0,0,0,0,0,0,0,0,0,0,0,0,0,0,0,1,0,0,0,0,0,0,0,0,0,0,0,0,400,4,300,10,0,1.2,2,10,0,76.8,0,60,3.333333333,60
0,0,0,30.31075678,0,0,0,53.83870391,0,0,0,0,0,0,0,0,0,0,0,0,0,0,0,0,0,0,0,0,0,0,0,0,0,0,0,0,0,0,0,0,0,0,0,0,0,0,13.74666241,0,0,0,0,0,0,0,0,0,0,0,0,0,0,0,0,0,0,0,2.103876897,0,0,0,0,0,0,1,0,0,0,0,0,0,0,0,0,0,0,0,0,0,400,4,500,13.14751748,0,9.535759097,17.02366015,55.18910199,1.035131744,0,4.068829539,60,1.2,80
0,0,0,29.9918646,0,0,0,53.27227986,0,0,0,0,0,0,0,0,0,0,0,0,0,0,0,0,0,0,0,0,0,0,0,0,0,0,0,0,0,0,0,0,0,0,0,0,0,0,13.60203708,0,0,0,0,3.133818449,0,0,0,0,0,0,0,0,0,0,0,0,0,0,0,0,0,0,0,0,0,1,0,0,0,0,0,0,0,0,0,0,0,0,0,0,400,4,500,13.14751748,0,9.535759097,17.02366015,55.18910199,1.035131744,0,4.068829539,60,1.2,65
0,0,0,30.34135077,0,0,0,53.89304569,0,0,0,0,0,0,0,0,0,0,0,0,0,0,0,0,0,0,0,0,0,0,0,0,0,0,0,0,0,0,0,0,0,0,0,0,0,0,13.76053753,0,0,0,0,0,0,0,0,0,0,0,0,0,0,0,0,0,0,0,0,2.005066011,0,0,0,0,0,1,0,0,0,0,0,0,0,0,0,0,0,0,0,0,400,4,500,13.14751748,0,9.535759097,17.02366015,55.18910199,1.035131744,0,4.068829539,60,1.2,60
0,0,0,30.3234555,0,0,0,53.86125968,0,0,0,0,0,0,0,0,0,0,0,0,0,0,0,0,0,0,0,0,0,0,0,0,0,0,0,0,0,0,0,0,0,0,0,0,0,0,15.81528482,0,0,0,0,0,0,0,0,0,0,0,0,0,0,0,0,0,0,0,0,0,0,0,0,0,0,1,0,0,0,0,0,0,0,0,0,0,0,0,0,0,400,4,500,13.14751748,0,9.535759097,17.02366015,55.18910199,1.035131744,0,4.068829539,60,1.2,70
0,0,0,0,0,0,0,0,0,0,0,0,0,65.98989546,0,0,0,0,0,0,0,0,0,0,0,0,0,0,0,0,0,0,0,0,0,0,0,0,0,0,0,0,0,0,0,0,0,34.01010454,0,0,0,0,0,0,0,0,0,0,0,0,0,0,0,0,0,0,0,0,0,0,0,0,0,0,0,1,0,0,0,0,0,0,0,0,0,0,0,0,500,6,400,13.14,0,9.55,17.02,55.2,1.03,0,4.06,120,0.295566502,83
0,0,0,0,0,0,0,0,0,0,0,0,0,65.98989546,0,0,0,0,0,0,0,0,0,0,0,0,0,0,0,0,0,0,0,0,0,0,0,0,0,0,0,0,0,0,0,0,0,34.01010454,0,0,0,0,0,0,0,0,0,0,0,0,0,0,0,0,0,0,0,0,0,0,0,0,0,0,0,1,0,0,0,0,0,0,0,0,0,0,0,0,500,6,450,13.14,0,9.55,17.02,55.2,1.03,0,4.06,300,0.41958042,90
0,0,0,30.3234555,0,0,0,0,53.86125968,0,0,0,0,0,0,0,0,0,0,0,0,0,0,0,0,0,0,0,0,0,0,0,0,0,0,0,0,0,0,0,0,0,0,0,0,0,15.81528482,0,0,0,0,0,0,0,0,0,0,0,0,0,0,0,0,0,0,0,0,0,0,0,0,0,0,0,0,0,0,0,0,1,0,0,0,0,0,0,0,0,400,6,450,13.12959312,0,9.544721276,17.02814124,55.18910199,1.030650654,0,4.077791719,60,1.198657504,60
0,0,0,30.3234555,0,0,0,0,53.86125968,0,0,0,0,0,0,0,0,0,0,0,0,0,0,0,0,0,0,0,0,0,0,0,0,0,0,0,0,0,0,0,0,0,0,0,0,0,15.81528482,0,0,0,0,0,0,0,0,0,0,0,0,0,0,0,0,0,0,0,0,0,0,0,0,0,0,0,1,0,0,0,0,0,0,0,0,0,0,0,0,0,400,6,450,13.12959312,0,9.544721276,17.02814124,55.18910199,1.030650654,0,4.077791719,240,1.198657504,78
0,0,0,0,0,0,0,0,0,0,0,0,0,65.95934464,0,0,0,0,0,0,0,0,0,0,0,0,0,0,0,0,0,0,0,0,0,0,0,0,0,0,0,0,0,0,0,0,0,22.6629061,0,0,0,0,0,11.37774927,0,0,0,0,0,0,0,0,0,0,0,0,0,0,0,0,0,0,0,0,0,0,1,0,0,0,0,0,0,0,0,0,0,0,500,5,400,13.14,0,9.55,17.02,55.2,1.03,0,4.06,1140,0.41958042,93
0,0,0,0,0,0,0,0,0,0,0,0,0,65.98989546,0,0,0,0,0,0,0,0,0,0,0,0,0,0,0,0,0,0,0,0,0,0,0,0,0,0,0,0,0,0,0,0,0,34.01010454,0,0,0,0,0,0,0,0,0,0,0,0,0,0,0,0,0,0,0,0,0,0,0,0,0,0,0,0,1,0,0,0,0,0,0,0,0,0,0,0,500,5,400,13.14,0,9.55,17.02,55.2,1.03,0,4.06,120,0.41958042,90
0,0,0,27.21511269,0,0,0,0,0,0,0,0,0,0,0,0,0,0,0,0,0,0,0,0,0,43.31970806,0,0,0,0,0,0,0,0,0,0,0,0,0,0,0,0,0,0,0,0,0,0,0,0,0,0,0,29.46517924,0,0,0,0,0,0,0,0,0,0,0,0,0,0,0,0,0,0,0,1,0,0,0,0,0,0,0,0,0,0,0,0,0,0,400,5,450,13.12959312,0,9.544721276,17.02814124,55.18910199,1.030650654,0,4.077791719,180,0.594059406,80
0,0,0,38.58393968,0,0,0,0,0,0,0,0,0,0,0,0,0,0,0,0,0,0,0,0,0,61.41606032,0,0,0,0,0,0,0,0,0,0,0,0,0,0,0,0,0,0,0,0,0,0,0,0,0,0,0,0,0,0,0,0,0,0,0,0,0,0,0,0,0,0,0,0,0,0,0,1,0,0,0,0,0,0,0,0,0,0,0,0,0,0,400,5,450,13.12959312,0,9.544721276,17.02814124,55.18910199,1.030650654,0,4.077791719,60,0.594059406,45
0,0,0,0,0,0,0,0,0,0,0,0,0,0,0,0,0,0,0,0,0,0,0,0,0,59.51744884,0,0,0,0,0,0,0,0,0,0,0,0,0,0,0,0,0,0,0,0,0,0,0,0,0,0,0,40.48255116,0,0,0,0,0,0,0,0,0,0,0,0,0,0,0,0,0,0,0,1,0,0,0,0,0,0,0,0,0,0,0,0,0,0,400,5,450,13.12959312,0,9.544721276,17.02814124,55.18910199,1.030650654,0,4.077791719,60,0.594059406,75
0,0,0,0,0,0,0,0,0,0,0,0,0,65.98989546,0,0,0,0,0,0,0,0,0,0,0,0,0,0,0,0,0,0,0,0,0,0,0,0,0,0,0,0,0,0,0,0,0,34.01010454,0,0,0,0,0,0,0,0,0,0,0,0,0,0,0,0,0,0,0,0,0,0,0,0,0,0,0,0,1,0,0,0,0,0,0,0,0,0,0,0,500,6,450,13.14,0,9.55,17.02,55.2,1.03,0,4.06,600,0.094144229,60
0,0,0,0,0,0,0,0,0,0,0,0,0,64.18808828,0,0,0,0,0,0,0,0,0,0,0,0,0,0,0,0,0,0,0,0,0,0,0,0,0,0,0,0,0,0,0,0,0,33.67576095,0,0,0,0,0,0,0,0,0,0,0,0,0,0,0,0,0,0,0,0,2.136150774,0,0,0,0,0,0,0,1,0,0,0,0,0,0,0,0,0,0,0,500,6,450,13.14,0,9.55,17.02,55.2,1.03,0,4.06,600,0.094144229,90
0,0,0,0,0.011068428,0,0,0,0,0,0,0,0,0,0,0,0,0,0,0,0,0,0,0,0,0,0,0,0,0,0,0,0,0,0,0,0,0,0,0,0,0,0,0,0,0,0,0,0,0,0,0,0,0,0,0,0,0,0,0,0,0,0,0,0,0,0,0,0,99.98893157,0,0,0,1,0,0,0,0,0,0,0,0,0,0,0,0,0,0,0,0,250,26,0,7,11,26,0,0,30,120,0.333333333,99
0,0,0,12.09439528,0,0,0,0,0,29.49852507,0,0,0,0,0,0,0,0,0,0,0,0,0,0,0,0,0,0,0,0,0,0,0,0,0,0,0,0,0,0,0,0,0,0,0,0,0,0,58.40707965,0,0,0,0,0,0,0,0,0,0,0,0,0,0,0,0,0,0,0,0,0,0,0,0,0,0,0,1,0,0,0,0,0,0,0,0,0,0,0,500,3,250,0,0,0,19,57,0,0,24,180,10.86956522,97.3
0,0,0,68.0406828,0,0,0,6.523914536,0,0,0,0,0,0,0,0,0,0,0,0,0,0,0,0,0,0,0,0,0,0,0,0,0,0,0,0,0,0,0,0,0,0,0,0,0,0,0,0,0,0,0,0,0,0,0,0,0,0,0,0,0,0,0,25.43540267,0,0,0,0,0,0,0,0,0,0,0,0,1,0,0,0,0,0,0,0,0,0,0,0,400,6,220,42.86,0,7.14,6.43,28.57,0.71,0,14.29,1200,3.75,96
0,0,0,0,0,0,0,0,0,0,0,0,0,64.18473279,0,0,0,0,0,0,0,0,0,0,0,0,0,0,0,0,0,0,0,0,0,0,0,0,0,0,0,0,0,0,0,0,0,33.87685594,0,0,0,0,0,0,0,0,0,0,0,0,0,0,0,0,0,0,1.938411263,0,0,0,0,0,0,0,0,0,0,0,0,0,0,0,0,0,0,0,0,1,500,6,450,13.14,0,9.55,17.02,55.2,1.03,0,4.06,120,0.41958042,88
0,0,0,0,0,0,0,0,0,0,0,0,0,61.30139588,0,0,0,0,0,0,0,0,0,0,0,0,0,0,0,0,0,0,0,0,0,0,0,0,0,0,0,0,0,0,0,0,0,32.3550238,0,0,0,0,0,0,6.343580315,0,0,0,0,0,0,0,0,0,0,0,0,0,0,0,0,0,0,0,0,0,0,0,0,0,0,0,0,0,0,0,0,1,500,6,450,13.14,0,9.55,17.02,55.2,1.03,0,4.06,120,0.41958042,87
0,0,0,0,0,0,0,0,0,0,0,0,0,61.2041099,0,0,0,0,0,0,0,0,0,0,0,0,0,0,0,0,0,0,0,0,0,0,0,0,0,0,0,0,0,0,0,0,0,32.30367603,0,0,0,0,6.49221407,0,0,0,0,0,0,0,0,0,0,0,0,0,0,0,0,0,0,0,0,0,0,0,0,0,0,0,0,0,0,0,0,0,0,1,500,6,450,13.14,0,9.55,17.02,55.2,1.03,0,4.06,120,0.41958042,89
0,0,0,0,0,0,0,0,0,0,0,0,0,65.98989546,0,0,0,0,0,0,0,0,0,0,0,0,0,0,0,0,0,0,0,0,0,0,0,0,0,0,0,0,0,0,0,0,0,34.01010454,0,0,0,0,0,0,0,0,0,0,0,0,0,0,0,0,0,0,0,0,0,0,0,0,0,1,0,0,0,0,0,0,0,0,0,0,0,0,0,0,500,6,450,13.14,0,9.55,17.02,55.2,1.03,0,4.06,45,0.41958042,83
0,0,0,0,0,0,0,0,0,0,0,0,0,58.54108702,0,0,0,0,0,0,0,0,0,0,0,0,0,0,0,0,0,0,0,0,0,0,0,0,0,0,0,0,0,0,0,0,0,30.89812617,0,0,0,0,0,0,0,0,0,0,0,10.56078681,0,0,0,0,0,0,0,0,0,0,0,0,0,0,0,0,0,0,0,0,0,0,0,0,0,0,0,1,500,6,450,13.14,0,9.55,17.02,55.2,1.03,0,4.06,60,0.41958042,86
0,0,0,17.57609769,0,0,0,76.58718888,0,0,0,0,0,0,0,0,0,0,0,0,0,0,0,0,0,0,0,0,0,0,0,0,0,0,0,0,0,0,0,0,0,0,0,0,0,0,0,0,0,0,0,0,0,0,0,0,0,0,0,0,0,0,0,5.836713426,0,0,0,0,0,0,0,0,0,0,0,0,0,0,0,1,0,0,0,0,0,0,0,0,500,4,250,31,0,4,6,46,0,13,0,1500,4.615384615,29
0,0,0,40.37421639,0,0,0,0,0,0,0,0,0,59.62578361,0,0,0,0,0,0,0,0,0,0,0,0,0,0,0,0,0,0,0,0,0,0,0,0,0,0,0,0,0,0,0,0,0,0,0,0,0,0,0,0,0,0,0,0,0,0,0,0,0,0,0,0,0,0,0,0,0,0,0,0,0,0,1,0,0,0,0,0,0,0,0,0,0,0,400,6,320,42.4,0,7.1,6.5,28.7,0.7,0,14.6,1200,1.657412779,60
0,0,0,0,0,2.44610163,0,0,0,0,0,0,0,0,0,0,0,0,0,0,0,0,0,0,0,97.55389837,0,0,0,0,0,0,0,0,0,0,0,0,0,0,0,0,0,0,0,0,0,0,0,0,0,0,0,0,0,0,0,0,0,0,0,0,0,0,0,0,0,0,0,0,0,0,0,0,0,0,0,0,0,0,0,0,0,0,1,0,0,0,0,0,320,28.5,0,10.1,4.7,35.4,0,0,21.3,60,4.002,40
0,0,0,0,0.883326875,0,0,0,0,0,0,0,0,99.11667313,0,0,0,0,0,0,0,0,0,0,0,0,0,0,0,0,0,0,0,0,0,0,0,0,0,0,0,0,0,0,0,0,0,0,0,0,0,0,0,0,0,0,0,0,0,0,0,0,0,0,0,0,0,0,0,0,0,0,0,0,0,0,0,0,1,0,0,0,0,0,0,0,0,0,400,4,320,42.4,0,7.1,6.5,28.7,0.7,0,14.6,1260,1.318246732,82
0,0,0,0,0.883326875,0,0,0,0,0,0,0,0,99.11667313,0,0,0,0,0,0,0,0,0,0,0,0,0,0,0,0,0,0,0,0,0,0,0,0,0,0,0,0,0,0,0,0,0,0,0,0,0,0,0,0,0,0,0,0,0,0,0,0,0,0,0,0,0,0,0,0,0,0,0,1,0,0,0,0,0,0,0,0,0,0,0,0,0,0,500,6,320,43,0,7.1,6.4,28.4,0.7,0,14.4,1260,1.318246732,83
0,0,0,6.786947338,0,0,0,0,0,0,0,0,0,0,0,0,0,0,0,0,0,0,0,0,0,0,0,0,0,0,0,0,0,0,0,0,0,0,0,0,0,0,0,0,0,0,0,0,0,77.22864277,0,0,0,0,0,0,0,0,0,0,0,0,0,0,0,0,0,0,0,0,15.98440989,0,0,0,0,0,1,0,0,0,0,0,0,0,0,0,0,0,400,4,400,20,0,3.333333333,10,66.66666667,0,0,0,120,2,55
0,0,0,0,0,0,0,11.12402782,0,0,0,0,0,0,0,0,0,0,0,0,0,0,0,0,0,71.02716862,0,0,0,0,0,0,0,0,0,0,0,0,0,0,17.84880356,0,0,0,0,0,0,0,0,0,0,0,0,0,0,0,0,0,0,0,0,0,0,0,0,0,0,0,0,0,0,0,0,0,0,0,1,0,0,0,0,0,0,0,0,0,0,0,400,4,400,20,0,3.333333333,10,66.66666667,0,0,0,5940,2,62
0,0,0,0,0,0,0,9.631728624,0,0,0,0,0,0,0,0,0,0,0,0,0,0,0,0,0,61.49734175,0,0,0,0,0,0,26.29573534,0,0,2.575194277,0,0,0,0,0,0,0,0,0,0,0,0,0,0,0,0,0,0,0,0,0,0,0,0,0,0,0,0,0,0,0,0,0,0,0,0,0,0,0,0,1,0,0,0,0,0,0,0,0,0,0,0,400,4,400,37.5,0,6.25,18.75,37.5,0,0,0,1500,2,65
0,0,0,0,0,0,0,0,0,0,0,0.000626045,0,0,0,0,0,0,0,0,0,0,0,0,0,0,0,0,0,0,0,0,0,0,0,0,0,0,0,0,0,0,0,0,0,0,0,0,0,0,59.99962437,0,0,0,0,0,0,0,0,0,0,0,0,0,0,0,0,0,0,0,0,0,39.99974958,0,0,0,1,0,0,0,0,0,0,0,0,0,0,0,600,4,320,0,0,0,20,80,0,0,0,60,16.66666667,63
0,0,0,0,0,0,0,9.013012825,0,0,0,0,0,0,0,0,0,0,0,0,0,0,0,0,0,12.89051039,0,0,0,0,0,0,0,0,0,0,0,0,0,0,78.09647678,0,0,0,0,0,0,0,0,0,0,0,0,0,0,0,0,0,0,0,0,0,0,0,0,0,0,0,0,0,0,0,0,0,0,0,1,0,0,0,0,0,0,0,0,0,0,0,600,4,250,37.5,0,7.5,6.25,37.5,0,0,11.25,600,8,90
0,0,0,6.786947338,0,0,0,0,0,0,0,0,0,0,0,0,0,0,0,0,0,0,0,0,0,0,0,0,0,0,0,0,0,0,0,0,0,0,0,0,0,0,0,0,0,0,0,0,0,77.22864277,0,0,0,0,0,0,0,0,0,0,0,0,0,0,0,0,0,0,0,0,15.98440989,0,0,0,0,0,1,0,0,0,0,0,0,0,0,0,0,0,400,4,400,37.5,0,6.25,18.75,37.5,0,0,0,180,2,55
0,0,0,0,0,0,0,9.613765057,0,0,0,0,0,0,0,0,0,0,0,0,0,0,0,0,0,72.7822811,0,0,0,0,0,0,0,0,0,0,0,0,0,0,17.60395385,0,0,0,0,0,0,0,0,0,0,0,0,0,0,0,0,0,0,0,0,0,0,0,0,0,0,0,0,0,0,0,0,0,0,0,1,0,0,0,0,0,0,0,0,0,0,0,400,3,450,13.03571429,0,9.598214286,17.05357143,55.35714286,1.026785714,0,3.928571429,420,1.497865542,88
0,0,0,0,0,0,0,9.613765057,0,0,0,0,0,0,0,0,0,0,0,0,0,0,0,0,0,72.7822811,0,0,0,0,0,0,0,0,0,0,0,0,0,0,17.60395385,0,0,0,0,0,0,0,0,0,0,0,0,0,0,0,0,0,0,0,0,0,0,0,0,0,0,0,0,0,0,0,0,0,0,1,0,0,0,0,0,0,0,0,0,0,0,0,400,3,450,13.03571429,0,9.598214286,17.05357143,55.35714286,1.026785714,0,3.928571429,180,1.497865542,83
0,0,0,0,0,0,0,9.613765057,0,0,0,0,0,0,0,0,0,0,0,0,0,0,0,0,0,72.7822811,0,0,0,0,0,0,0,0,0,0,0,0,0,0,17.60395385,0,0,0,0,0,0,0,0,0,0,0,0,0,0,0,0,0,0,0,0,0,0,0,0,0,0,0,0,0,0,0,0,0,0,0,0,0,0,1,0,0,0,0,0,0,0,0,400,3,450,13.03571429,0,9.598214286,17.05357143,55.35714286,1.026785714,0,3.928571429,120,1.497865542,80
0,0,0,0,0,0,0,0,0,0,0,0,0,0,0,0,0,0,0,0,0,0,0,0,0,86.39197635,0,0,0,0,0,0,0,9.076846106,0,0,0,0,0,0,4.531177543,0,0,0,0,0,0,0,0,0,0,0,0,0,0,0,0,0,0,0,0,0,0,0,0,0,0,0,0,0,0,0,0,0,0,0,1,0,0,0,0,0,0,0,0,0,0,0,400,4,400,37.5,0,6.25,18.75,37.5,0,0,0,6000,2,65
0,0,0,0,0,0,0,10.56564408,0,0,0,0,0,0,0,0,0,0,0,0,0,0,0,0,0,67.4602712,0,0,0,0,0,0,0,0,0,8.431213966,0,0,0,0,13.54287075,0,0,0,0,0,0,0,0,0,0,0,0,0,0,0,0,0,0,0,0,0,0,0,0,0,0,0,0,0,0,0,0,0,0,0,1,0,0,0,0,0,0,0,0,0,0,0,400,4,400,37.5,0,6.25,18.75,37.5,0,0,0,180,1,55
0,0,0,0,0,0,0,0,0,0,0,0,0,0,0,0,0,0,0,0,0,0,0,0,0,86.39197635,0,0,0,0,0,0,0,9.076846106,0,0,0,0,0,0,4.531177543,0,0,0,0,0,0,0,0,0,0,0,0,0,0,0,0,0,0,0,0,0,0,0,0,0,0,0,0,0,0,0,0,0,0,0,0,0,0,0,0,0,0,0,0,0,0,0,400,4,400,37.5,0,6.25,18.75,37.5,0,0,0,240,1,45
0,0,0,0,0,0,0,8.865571983,0,0,0,0,0,0,0,0,0,0,0,0,0,0,0,0,0,60.47312373,0,0,0,0,0,0,24.05375675,0,0,0,6.607547532,0,0,0,0,0,0,0,0,0,0,0,0,0,0,0,0,0,0,0,0,0,0,0,0,0,0,0,0,0,0,0,0,0,0,0,0,0,0,0,1,0,0,0,0,0,0,0,0,0,0,0,400,4,400,46.15384615,0,7.692307692,23.07692308,23.07692308,0,0,0,3000,2,70
0,0,0,0,0,0,0,0,0,0,0,0,0,65.95934464,0,0,0,0,0,0,0,0,0,0,0,0,0,0,0,0,0,0,0,0,0,0,0,0,0,0,0,0,0,0,0,0,0,22.6629061,0,0,0,0,0,11.37774927,0,0,0,0,0,0,0,0,0,0,0,0,0,0,0,0,0,0,0,0,0,0,1,0,0,0,0,0,0,0,0,0,0,0,500,5,400,13.14,0,9.55,17.02,55.2,1.03,0,4.06,3000,0.41958042,93
0,0,0,0,0,0,0,0,0,0,0,0,0,65.98989546,0,0,0,0,0,0,0,0,0,0,0,0,0,0,0,0,0,0,0,0,0,0,0,0,0,0,0,0,0,0,0,0,0,34.01010454,0,0,0,0,0,0,0,0,0,0,0,0,0,0,0,0,0,0,0,0,0,0,0,0,0,0,0,0,1,0,0,0,0,0,0,0,0,0,0,0,500,5,400,13.14,0,9.55,17.02,55.2,1.03,0,4.06,180,0.41958042,91
0,0,0,0,0,0,0,7.158735543,0,0,0,0,0,0,0,0,0,0,0,0,0,0,0,0,0,68.13570535,0,0,0,0,0,0,0,0,0,0,0,0,0,0,13.67846637,11.02709274,0,0,0,0,0,0,0,0,0,0,0,0,0,0,0,0,0,0,0,0,0,0,0,0,0,0,0,0,0,0,0,0,0,0,1,0,0,0,0,0,0,0,0,0,0,0,400,4,400,37.5,0,6.25,18.75,37.5,0,0,0,180,1,61
0,0,0,0,0,0,0,0,0,0,0,0,0,65.98989546,0,0,0,0,0,0,0,0,0,0,0,0,0,0,0,0,0,0,0,0,0,0,0,0,0,0,0,0,0,0,0,0,0,34.01010454,0,0,0,0,0,0,0,0,0,0,0,0,0,0,0,0,0,0,0,0,0,0,0,0,0,1,0,0,0,0,0,0,0,0,0,0,0,0,0,0,500,6,450,13.12,0,9.55,17.02,55.2,1.03,0,4.08,1800,0.41958042,87
0,0,0,0,0,0,0,0,0,0,0,0,0,0,0,0,73.04782787,0,0,0,0,0,0,0,0,0,0,0,0,0,0,0,0,0,0,0,0,0,0,0,0,0,0,0,0,0,0,26.95217213,0,0,0,0,0,0,0,0,0,0,0,0,0,0,0,0,0,0,0,0,0,0,0,0,0,1,0,0,0,0,0,0,0,0,0,0,0,0,0,0,500,6,450,13.12,0,9.55,17.02,55.2,1.03,0,4.08,180,0.41958042,87
0,0,0,0,0,0,0,68.72272841,0,0,0,0,0,0,0,0,0,0,0,0,0,0,0,0,0,0,0,0,0,0,0,0,0,0,0,0,0,0,0,0,0,0,0,0,0,0,0,31.27727159,0,0,0,0,0,0,0,0,0,0,0,0,0,0,0,0,0,0,0,0,0,0,0,0,0,1,0,0,0,0,0,0,0,0,0,0,0,0,0,0,500,6,450,13.12,0,9.55,17.02,55.2,1.03,0,4.08,180,0.41958042,87
0,0,0,0,0,0,0,0,0,0,0,0,0,0,0,0,0,0,0,0,0,0,0,0,0,0,0,0,0,0,0,0,0,0,0,0,0,0,0,0,0,0,100,0,0,0,0,0,0,0,0,0,0,0,0,0,0,0,0,0,0,0,0,0,0,0,0,0,0,0,0,0,0,0,0,0,0,0,1,0,0,0,0,0,0,0,0,0,590,2,250,43,0,6,11,21,0,19,0,60,0.48,60
0,0,0,0,0,0,0,0,0,0,0,0,0,0,0,0,0,0,0,0,0,0,0,0,0,0,0,0,0,0,0,0,0,0,0,0,0,0,0,0,0,0,95.82696288,0,0,0,0,0,0,0,0,0,0,0,0,0,0,0,0,0,0,0,0,0,0,0,0,0,0,0,0,0,0,0,0,0,0,0,0,0,0,0,0,0,0,0,0,0,590,2,250,43,0,6,11,21,0,19,0,5400,0.48,72
0,0,0,0,0,0,0,8.045972379,0,0,0,0,0,0,0,0,0,0,0,0,0,0,0,0,0,76.58028432,0,0,0,0,0,0,0,0,0,0,0,0,0,0,15.3737433,0,0,0,0,0,0,0,0,0,0,0,0,0,0,0,0,0,0,0,0,0,0,0,0,0,0,0,0,0,0,0,0,0,0,0,1,0,0,0,0,0,0,0,0,0,0,0,400,4,400,37.5,0,6.25,18.75,37.5,0,0,0,300,1,45
0,0,0,0,0,0,0,7.908693859,0,0,0,0,0,0,0,0,0,0,0,0,0,0,0,0,0,75.27368922,0,0,0,0,0,0,0,0,0,0,0,0,0,0,15.11144005,0,0,1.706176876,0,0,0,0,0,0,0,0,0,0,0,0,0,0,0,0,0,0,0,0,0,0,0,0,0,0,0,0,0,0,0,0,1,0,0,0,0,0,0,0,0,0,0,0,400,4,400,37.5,0,6.25,18.75,37.5,0,0,0,120,1,52
0,0,0,12,0,0,0,0,0,0,0,0,0,0,0,0,0,83.9,0,0,0,0,0,0,0,0,0,0,0,0,0,0,0,0,0,0,0,0,0,0,0,0,0,0,0,0,0,0,0,0,0,0,0,0,0,0,0,0,0,0,0,0,0,4.1,0,0,0,0,0,0,0,0,0,0,0,0,0,0,0,1,0,0,0,0,0,0,0,0,500,4,250,31,0,4,6,46,0,13,0,3000,4.615384615,50
0,0,0,12,0,0,0,83.9,0,0,0,0,0,0,0,0,0,0,0,0,0,0,0,0,0,0,0,0,0,0,0,0,0,0,0,0,0,0,0,0,0,0,0,0,0,0,0,0,0,0,0,0,0,0,0,0,0,0,0,0,0,0,0,4.1,0,0,0,0,0,0,0,0,0,0,0,0,0,0,0,1,0,0,0,0,0,0,0,0,500,4,250,31,0,4,6,46,0,13,0,1500,4.615384615,30
0,0,0,0,0.374536617,0,0,0,0,0,0,86.91266049,0,0,0,0,0,0,0,0,0,0,0,0,0,0,0,0,0,0,0,0,0,0,0,0,0,0,0,0,0,0,0,0,0,0,0,0,0,0,0,0,0,0,0,0,0,0,0,12.7128029,0,0,0,0,0,0,0,0,0,0,0,0,0,1,0,0,0,0,0,1,0,0,0,0,0,0,0,0,400,4,300,28,0,0,12,60,0,0,0,60,4,98.2
0,0,0,0,0.374536617,0,0,0,0,0,0,86.91266049,0,0,0,0,0,0,0,0,0,0,0,0,0,0,0,0,0,0,0,0,0,0,0,0,0,0,0,0,0,0,0,0,0,0,0,0,0,0,0,0,0,0,0,0,0,0,0,12.7128029,0,0,0,0,0,0,0,0,0,0,0,0,0,1,0,0,0,0,0,1,0,0,0,0,0,0,0,0,400,4,325,28,0,0,12,60,0,0,0,60,4,97.6
0,0,0,0,0.374536617,0,0,0,0,0,0,86.91266049,0,0,0,0,0,0,0,0,0,0,0,0,0,0,0,0,0,0,0,0,0,0,0,0,0,0,0,0,0,0,0,0,0,0,0,0,0,0,0,0,0,0,0,0,0,0,0,12.7128029,0,0,0,0,0,0,0,0,0,0,0,0,0,1,0,0,0,0,0,1,0,0,0,0,0,0,0,0,400,4,350,28,0,0,12,60,0,0,0,60,4,96.9
0,0,0,0,0.358316828,0,0,0,0,0,0,81.3982952,0,0,0,0,0,0,0,0,0,0,0,0,0,0,0,0,0,0,0,0,0,0,0,0,0,0,0,0,0,0,0,0,0,0,0,0,0,0,0,0,0,0,0,0,0,0,0,18.24338797,0,0,0,0,0,0,0,0,0,0,0,0,0,1,0,0,0,0,0,1,0,0,0,0,0,0,0,0,400,4,200,28,0,0,12,60,0,0,0,60,4,11.5
0,0,0,0,0.358316828,0,0,0,0,0,0,81.3982952,0,0,0,0,0,0,0,0,0,0,0,0,0,0,0,0,0,0,0,0,0,0,0,0,0,0,0,0,0,0,0,0,0,0,0,0,0,0,0,0,0,0,0,0,0,0,0,18.24338797,0,0,0,0,0,0,0,0,0,0,0,0,0,1,0,0,0,0,0,1,0,0,0,0,0,0,0,0,400,4,225,28,0,0,12,60,0,0,0,60,4,38.1
0,0,0,0,0.358316828,0,0,0,0,0,0,81.3982952,0,0,0,0,0,0,0,0,0,0,0,0,0,0,0,0,0,0,0,0,0,0,0,0,0,0,0,0,0,0,0,0,0,0,0,0,0,0,0,0,0,0,0,0,0,0,0,18.24338797,0,0,0,0,0,0,0,0,0,0,0,0,0,1,0,0,0,0,0,1,0,0,0,0,0,0,0,0,400,4,250,28,0,0,12,60,0,0,0,60,4,77.9
0,0,0,0,0.358316828,0,0,0,0,0,0,81.3982952,0,0,0,0,0,0,0,0,0,0,0,0,0,0,0,0,0,0,0,0,0,0,0,0,0,0,0,0,0,0,0,0,0,0,0,0,0,0,0,0,0,0,0,0,0,0,0,18.24338797,0,0,0,0,0,0,0,0,0,0,0,0,0,1,0,0,0,0,0,1,0,0,0,0,0,0,0,0,400,4,275,28,0,0,12,60,0,0,0,60,4,97
0,0,0,0,0.358316828,0,0,0,0,0,0,81.3982952,0,0,0,0,0,0,0,0,0,0,0,0,0,0,0,0,0,0,0,0,0,0,0,0,0,0,0,0,0,0,0,0,0,0,0,0,0,0,0,0,0,0,0,0,0,0,0,18.24338797,0,0,0,0,0,0,0,0,0,0,0,0,0,1,0,0,0,0,0,1,0,0,0,0,0,0,0,0,400,4,300,28,0,0,12,60,0,0,0,60,4,97.6
0,0,0,0,0.358316828,0,0,0,0,0,0,81.3982952,0,0,0,0,0,0,0,0,0,0,0,0,0,0,0,0,0,0,0,0,0,0,0,0,0,0,0,0,0,0,0,0,0,0,0,0,0,0,0,0,0,0,0,0,0,0,0,18.24338797,0,0,0,0,0,0,0,0,0,0,0,0,0,1,0,0,0,0,0,1,0,0,0,0,0,0,0,0,400,4,325,28,0,0,12,60,0,0,0,60,4,98
0,0,0,0,0.358316828,0,0,0,0,0,0,81.3982952,0,0,0,0,0,0,0,0,0,0,0,0,0,0,0,0,0,0,0,0,0,0,0,0,0,0,0,0,0,0,0,0,0,0,0,0,0,0,0,0,0,0,0,0,0,0,0,18.24338797,0,0,0,0,0,0,0,0,0,0,0,0,0,1,0,0,0,0,0,1,0,0,0,0,0,0,0,0,400,4,350,28,0,0,12,60,0,0,0,60,4,97.3
0,0,0,0,0.329755829,0,0,0,0,0,0,71.68819469,0,0,0,0,0,0,0,0,0,0,0,0,0,0,0,0,0,0,0,0,0,0,0,0,0,0,0,0,0,0,0,0,0,0,0,0,0,0,0,0,0,0,0,0,0,0,0,27.98204948,0,0,0,0,0,0,0,0,0,0,0,0,0,1,0,0,0,0,0,1,0,0,0,0,0,0,0,0,400,4,200,28,0,0,12,60,0,0,0,60,4,7.95
0,0,0,0,0.329755829,0,0,0,0,0,0,71.68819469,0,0,0,0,0,0,0,0,0,0,0,0,0,0,0,0,0,0,0,0,0,0,0,0,0,0,0,0,0,0,0,0,0,0,0,0,0,0,0,0,0,0,0,0,0,0,0,27.98204948,0,0,0,0,0,0,0,0,0,0,0,0,0,1,0,0,0,0,0,1,0,0,0,0,0,0,0,0,400,4,225,28,0,0,12,60,0,0,0,60,4,26.2
0,0,0,0,0.329755829,0,0,0,0,0,0,71.68819469,0,0,0,0,0,0,0,0,0,0,0,0,0,0,0,0,0,0,0,0,0,0,0,0,0,0,0,0,0,0,0,0,0,0,0,0,0,0,0,0,0,0,0,0,0,0,0,27.98204948,0,0,0,0,0,0,0,0,0,0,0,0,0,1,0,0,0,0,0,1,0,0,0,0,0,0,0,0,400,4,250,28,0,0,12,60,0,0,0,60,4,60.5
0,0,0,0,0.329755829,0,0,0,0,0,0,71.68819469,0,0,0,0,0,0,0,0,0,0,0,0,0,0,0,0,0,0,0,0,0,0,0,0,0,0,0,0,0,0,0,0,0,0,0,0,0,0,0,0,0,0,0,0,0,0,0,27.98204948,0,0,0,0,0,0,0,0,0,0,0,0,0,1,0,0,0,0,0,1,0,0,0,0,0,0,0,0,400,4,275,28,0,0,12,60,0,0,0,60,4,86.5
0,0,0,0,0.329755829,0,0,0,0,0,0,71.68819469,0,0,0,0,0,0,0,0,0,0,0,0,0,0,0,0,0,0,0,0,0,0,0,0,0,0,0,0,0,0,0,0,0,0,0,0,0,0,0,0,0,0,0,0,0,0,0,27.98204948,0,0,0,0,0,0,0,0,0,0,0,0,0,1,0,0,0,0,0,1,0,0,0,0,0,0,0,0,400,4,300,28,0,0,12,60,0,0,0,60,4,93.4
0,0,0,0,0.329755829,0,0,0,0,0,0,71.68819469,0,0,0,0,0,0,0,0,0,0,0,0,0,0,0,0,0,0,0,0,0,0,0,0,0,0,0,0,0,0,0,0,0,0,0,0,0,0,0,0,0,0,0,0,0,0,0,27.98204948,0,0,0,0,0,0,0,0,0,0,0,0,0,1,0,0,0,0,0,1,0,0,0,0,0,0,0,0,400,4,325,28,0,0,12,60,0,0,0,60,4,95.8
0,0,0,0,0.329755829,0,0,0,0,0,0,71.68819469,0,0,0,0,0,0,0,0,0,0,0,0,0,0,0,0,0,0,0,0,0,0,0,0,0,0,0,0,0,0,0,0,0,0,0,0,0,0,0,0,0,0,0,0,0,0,0,27.98204948,0,0,0,0,0,0,0,0,0,0,0,0,0,1,0,0,0,0,0,1,0,0,0,0,0,0,0,0,400,4,350,28,0,0,12,60,0,0,0,60,4,96.1
0,0,0,0,1.325725219,0,0,0,0,0,0,0,0,98.67427478,0,0,0,0,0,0,0,0,0,0,0,0,0,0,0,0,0,0,0,0,0,0,0,0,0,0,0,0,0,0,0,0,0,0,0,0,0,0,0,0,0,0,0,0,0,0,0,0,0,0,0,0,0,0,0,0,0,0,0,0,0,0,0,1,0,0,0,0,0,0,0,0,0,0,25,0,150,0,0,0,4.74,35.39,0,0,0,60,1.5,86.9
0,0,0,0,1.325725219,0,0,0,0,0,0,0,0,98.67427478,0,0,0,0,0,0,0,0,0,0,0,0,0,0,0,0,0,0,0,0,0,0,0,0,0,0,0,0,0,0,0,0,0,0,0,0,0,0,0,0,0,0,0,0,0,0,0,0,0,0,0,0,0,0,0,0,0,0,0,0,0,0,0,1,0,0,0,0,0,0,0,0,0,0,25,0,200,0,0,0,4.74,35.39,0,0,0,60,1.5,99.1
0,0,0,0,1.325725219,0,0,0,0,0,0,0,0,98.67427478,0,0,0,0,0,0,0,0,0,0,0,0,0,0,0,0,0,0,0,0,0,0,0,0,0,0,0,0,0,0,0,0,0,0,0,0,0,0,0,0,0,0,0,0,0,0,0,0,0,0,0,0,0,0,0,0,0,0,0,0,0,0,0,1,0,0,0,0,0,0,0,0,0,0,25,0,250,0,0,0,4.74,35.39,0,0,0,60,1.5,99.1
0,0,0,0,1.325725219,0,0,0,0,0,0,0,0,98.67427478,0,0,0,0,0,0,0,0,0,0,0,0,0,0,0,0,0,0,0,0,0,0,0,0,0,0,0,0,0,0,0,0,0,0,0,0,0,0,0,0,0,0,0,0,0,0,0,0,0,0,0,0,0,0,0,0,0,0,0,0,0,0,0,1,0,0,0,0,0,0,0,0,0,0,25,0,300,0,0,0,4.74,35.39,0,0,0,60,1.5,98.8
0,0,0,0,1.325725219,0,0,0,0,0,0,0,0,98.67427478,0,0,0,0,0,0,0,0,0,0,0,0,0,0,0,0,0,0,0,0,0,0,0,0,0,0,0,0,0,0,0,0,0,0,0,0,0,0,0,0,0,0,0,0,0,0,0,0,0,0,0,0,0,0,0,0,0,0,0,0,0,0,0,1,0,0,0,0,0,0,0,0,0,0,25,0,150,28.46,0,10.06,4.74,35.39,0,0,0,60,1.5,67.1
0,0,0,0,1.325725219,0,0,0,0,0,0,0,0,98.67427478,0,0,0,0,0,0,0,0,0,0,0,0,0,0,0,0,0,0,0,0,0,0,0,0,0,0,0,0,0,0,0,0,0,0,0,0,0,0,0,0,0,0,0,0,0,0,0,0,0,0,0,0,0,0,0,0,0,0,0,0,0,0,0,1,0,0,0,0,0,0,0,0,0,0,25,0,200,28.46,0,10.06,4.74,35.39,0,0,0,60,1.5,97.8
0,0,0,0,1.325725219,0,0,0,0,0,0,0,0,98.67427478,0,0,0,0,0,0,0,0,0,0,0,0,0,0,0,0,0,0,0,0,0,0,0,0,0,0,0,0,0,0,0,0,0,0,0,0,0,0,0,0,0,0,0,0,0,0,0,0,0,0,0,0,0,0,0,0,0,0,0,0,0,0,0,1,0,0,0,0,0,0,0,0,0,0,25,0,250,28.46,0,10.06,4.74,35.39,0,0,0,60,1.5,95.4
0,0,0,0,1.325725219,0,0,0,0,0,0,0,0,98.67427478,0,0,0,0,0,0,0,0,0,0,0,0,0,0,0,0,0,0,0,0,0,0,0,0,0,0,0,0,0,0,0,0,0,0,0,0,0,0,0,0,0,0,0,0,0,0,0,0,0,0,0,0,0,0,0,0,0,0,0,0,0,0,0,1,0,0,0,0,0,0,0,0,0,0,25,0,300,28.46,0,10.06,4.74,35.39,0,0,0,60,1.5,91.4
0,0,0,0,0.619570515,0,0,0,0,0,0,99.38042948,0,0,0,0,0,0,0,0,0,0,0,0,0,0,0,0,0,0,0,0,0,0,0,0,0,0,0,0,0,0,0,0,0,0,0,0,0,0,0,0,0,0,0,0,0,0,0,0,0,0,0,0,0,0,0,0,0,0,0,0,0,0,0,0,0,1,0,0,0,0,0,0,0,0,0,0,25,0,150,0,0,0,4.74,35.39,0,0,0,60,1.5,53.8
0,0,0,0,0.619570515,0,0,0,0,0,0,99.38042948,0,0,0,0,0,0,0,0,0,0,0,0,0,0,0,0,0,0,0,0,0,0,0,0,0,0,0,0,0,0,0,0,0,0,0,0,0,0,0,0,0,0,0,0,0,0,0,0,0,0,0,0,0,0,0,0,0,0,0,0,0,0,0,0,0,1,0,0,0,0,0,0,0,0,0,0,25,0,200,0,0,0,4.74,35.39,0,0,0,60,1.5,80.9
0,0,0,0,0.619570515,0,0,0,0,0,0,99.38042948,0,0,0,0,0,0,0,0,0,0,0,0,0,0,0,0,0,0,0,0,0,0,0,0,0,0,0,0,0,0,0,0,0,0,0,0,0,0,0,0,0,0,0,0,0,0,0,0,0,0,0,0,0,0,0,0,0,0,0,0,0,0,0,0,0,1,0,0,0,0,0,0,0,0,0,0,25,0,250,0,0,0,4.74,35.39,0,0,0,60,1.5,90.5
0,0,0,0,0.619570515,0,0,0,0,0,0,99.38042948,0,0,0,0,0,0,0,0,0,0,0,0,0,0,0,0,0,0,0,0,0,0,0,0,0,0,0,0,0,0,0,0,0,0,0,0,0,0,0,0,0,0,0,0,0,0,0,0,0,0,0,0,0,0,0,0,0,0,0,0,0,0,0,0,0,1,0,0,0,0,0,0,0,0,0,0,25,0,300,0,0,0,4.74,35.39,0,0,0,60,1.5,95.6
0,0,0,0,0.619570515,0,0,0,0,0,0,99.38042948,0,0,0,0,0,0,0,0,0,0,0,0,0,0,0,0,0,0,0,0,0,0,0,0,0,0,0,0,0,0,0,0,0,0,0,0,0,0,0,0,0,0,0,0,0,0,0,0,0,0,0,0,0,0,0,0,0,0,0,0,0,0,0,0,0,1,0,0,0,0,0,0,0,0,0,0,25,0,150,28.46,0,10.06,4.74,35.39,0,0,0,60,1.5,40.5
0,0,0,0,0.619570515,0,0,0,0,0,0,99.38042948,0,0,0,0,0,0,0,0,0,0,0,0,0,0,0,0,0,0,0,0,0,0,0,0,0,0,0,0,0,0,0,0,0,0,0,0,0,0,0,0,0,0,0,0,0,0,0,0,0,0,0,0,0,0,0,0,0,0,0,0,0,0,0,0,0,1,0,0,0,0,0,0,0,0,0,0,25,0,200,28.46,0,10.06,4.74,35.39,0,0,0,60,1.5,58.3
0,0,0,0,0.619570515,0,0,0,0,0,0,99.38042948,0,0,0,0,0,0,0,0,0,0,0,0,0,0,0,0,0,0,0,0,0,0,0,0,0,0,0,0,0,0,0,0,0,0,0,0,0,0,0,0,0,0,0,0,0,0,0,0,0,0,0,0,0,0,0,0,0,0,0,0,0,0,0,0,0,1,0,0,0,0,0,0,0,0,0,0,25,0,250,28.46,0,10.06,4.74,35.39,0,0,0,60,1.5,71.9
0,0,0,0,0.619570515,0,0,0,0,0,0,99.38042948,0,0,0,0,0,0,0,0,0,0,0,0,0,0,0,0,0,0,0,0,0,0,0,0,0,0,0,0,0,0,0,0,0,0,0,0,0,0,0,0,0,0,0,0,0,0,0,0,0,0,0,0,0,0,0,0,0,0,0,0,0,0,0,0,0,1,0,0,0,0,0,0,0,0,0,0,25,0,300,28.46,0,10.06,4.74,35.39,0,0,0,60,1.5,77.5
0,0,0,0,0.783716191,0,0,0,0,0,0,0,0,59.52977029,0,0,39.68651352,0,0,0,0,0,0,0,0,0,0,0,0,0,0,0,0,0,0,0,0,0,0,0,0,0,0,0,0,0,0,0,0,0,0,0,0,0,0,0,0,0,0,0,0,0,0,0,0,0,0,0,0,0,0,0,0,1,0,0,0,0,0,0,0,0,0,0,0,0,0,0,500,4,522,45.3,0,7.4,11.8,34.4,1.1,0,0,60,15,82.4
0,0,0,0,0.783716191,0,0,0,0,0,0,0,0,59.52977029,0,0,39.68651352,0,0,0,0,0,0,0,0,0,0,0,0,0,0,0,0,0,0,0,0,0,0,0,0,0,0,0,0,0,0,0,0,0,0,0,0,0,0,0,0,0,0,0,0,0,0,0,0,0,0,0,0,0,0,0,0,1,0,0,0,0,0,0,0,0,0,0,0,0,0,0,500,4,534,45.3,0,7.4,11.8,34.4,1.1,0,0,60,15,92.2
0,0,0,0,0.783716191,0,0,0,0,0,0,0,0,59.52977029,0,0,39.68651352,0,0,0,0,0,0,0,0,0,0,0,0,0,0,0,0,0,0,0,0,0,0,0,0,0,0,0,0,0,0,0,0,0,0,0,0,0,0,0,0,0,0,0,0,0,0,0,0,0,0,0,0,0,0,0,0,1,0,0,0,0,0,0,0,0,0,0,0,0,0,0,500,4,546,45.3,0,7.4,11.8,34.4,1.1,0,0,60,15,96.5
0,0,0,0,0.783716191,0,0,0,0,0,0,0,0,59.52977029,0,0,39.68651352,0,0,0,0,0,0,0,0,0,0,0,0,0,0,0,0,0,0,0,0,0,0,0,0,0,0,0,0,0,0,0,0,0,0,0,0,0,0,0,0,0,0,0,0,0,0,0,0,0,0,0,0,0,0,0,0,1,0,0,0,0,0,0,0,0,0,0,0,0,0,0,500,4,571,45.3,0,7.4,11.8,34.4,1.1,0,0,60,15,96.2
0,0,0,0,0.783716191,0,0,0,0,0,0,0,0,59.52977029,0,0,39.68651352,0,0,0,0,0,0,0,0,0,0,0,0,0,0,0,0,0,0,0,0,0,0,0,0,0,0,0,0,0,0,0,0,0,0,0,0,0,0,0,0,0,0,0,0,0,0,0,0,0,0,0,0,0,0,0,0,1,0,0,0,0,0,0,0,0,0,0,0,0,0,0,500,4,595,45.3,0,7.4,11.8,34.4,1.1,0,0,60,15,95.5
0,0,0,0,0.783716191,0,0,0,0,0,0,0,0,59.52977029,0,0,39.68651352,0,0,0,0,0,0,0,0,0,0,0,0,0,0,0,0,0,0,0,0,0,0,0,0,0,0,0,0,0,0,0,0,0,0,0,0,0,0,0,0,0,0,0,0,0,0,0,0,0,0,0,0,0,0,0,0,1,0,0,0,0,0,0,0,0,0,0,0,0,0,0,500,4,620,45.3,0,7.4,11.8,34.4,1.1,0,0,60,15,93.3
0,0,0,0,0.783716191,0,0,0,0,0,0,0,0,59.52977029,0,0,39.68651352,0,0,0,0,0,0,0,0,0,0,0,0,0,0,0,0,0,0,0,0,0,0,0,0,0,0,0,0,0,0,0,0,0,0,0,0,0,0,0,0,0,0,0,0,0,0,0,0,0,0,0,0,0,0,0,0,1,0,0,0,0,0,0,0,0,0,0,0,0,0,0,500,4,645,45.3,0,7.4,11.8,34.4,1.1,0,0,60,15,89.8
0,0,0,0,0.783716191,0,0,0,0,0,0,0,0,59.52977029,0,0,39.68651352,0,0,0,0,0,0,0,0,0,0,0,0,0,0,0,0,0,0,0,0,0,0,0,0,0,0,0,0,0,0,0,0,0,0,0,0,0,0,0,0,0,0,0,0,0,0,0,0,0,0,0,0,0,0,0,0,1,0,0,0,0,0,0,0,0,0,0,0,0,0,0,500,4,670,45.3,0,7.4,11.8,34.4,1.1,0,0,60,15,85
0,0,0,0,0.783716191,0,0,0,0,0,0,0,0,59.52977029,0,0,39.68651352,0,0,0,0,0,0,0,0,0,0,0,0,0,0,0,0,0,0,0,0,0,0,0,0,0,0,0,0,0,0,0,0,0,0,0,0,0,0,0,0,0,0,0,0,0,0,0,0,0,0,0,0,0,0,0,0,1,0,0,0,0,0,0,0,0,0,0,0,0,0,0,500,4,623,45.3,0,7.4,11.8,34.4,1.1,0,0,60,15,91.4
0,0,0,0,0.783716191,0,0,0,0,0,0,0,0,59.52977029,0,0,39.68651352,0,0,0,0,0,0,0,0,0,0,0,0,0,0,0,0,0,0,0,0,0,0,0,0,0,0,0,0,0,0,0,0,0,0,0,0,0,0,0,0,0,0,0,0,0,0,0,0,0,0,0,0,0,0,0,0,1,0,0,0,0,0,0,0,0,0,0,0,0,0,0,500,4,623,45.3,0,7.4,11.8,34.4,1.1,0,0,60,10,90.6
0,0,0,0,0.783716191,0,0,0,0,0,0,0,0,59.52977029,0,0,39.68651352,0,0,0,0,0,0,0,0,0,0,0,0,0,0,0,0,0,0,0,0,0,0,0,0,0,0,0,0,0,0,0,0,0,0,0,0,0,0,0,0,0,0,0,0,0,0,0,0,0,0,0,0,0,0,0,0,1,0,0,0,0,0,0,0,0,0,0,0,0,0,0,500,4,623,45.3,0,7.4,11.8,34.4,1.1,0,0,60,7.5,91.9
0,0,0,0,0.783716191,0,0,0,0,0,0,0,0,59.52977029,0,0,39.68651352,0,0,0,0,0,0,0,0,0,0,0,0,0,0,0,0,0,0,0,0,0,0,0,0,0,0,0,0,0,0,0,0,0,0,0,0,0,0,0,0,0,0,0,0,0,0,0,0,0,0,0,0,0,0,0,0,1,0,0,0,0,0,0,0,0,0,0,0,0,0,0,500,4,623,45.3,0,7.4,11.8,34.4,1.1,0,0,60,5,90.9
0,0,0,0,0.783716191,0,0,0,0,0,0,0,0,59.52977029,0,0,39.68651352,0,0,0,0,0,0,0,0,0,0,0,0,0,0,0,0,0,0,0,0,0,0,0,0,0,0,0,0,0,0,0,0,0,0,0,0,0,0,0,0,0,0,0,0,0,0,0,0,0,0,0,0,0,0,0,0,1,0,0,0,0,0,0,0,0,0,0,0,0,0,0,500,4,623,45.3,0,7.4,11.8,34.4,1.1,0,0,60,3.75,91.5
0,0,0,0,0.783716191,0,0,0,0,0,0,0,0,59.52977029,0,0,39.68651352,0,0,0,0,0,0,0,0,0,0,0,0,0,0,0,0,0,0,0,0,0,0,0,0,0,0,0,0,0,0,0,0,0,0,0,0,0,0,0,0,0,0,0,0,0,0,0,0,0,0,0,0,0,0,0,0,1,0,0,0,0,0,0,0,0,0,0,0,0,0,0,500,4,623,45.3,0,7.4,11.8,34.4,1.1,0,0,60,14.8,97
0,0,0,0,0.783716191,0,0,0,0,0,0,0,0,59.52977029,0,0,39.68651352,0,0,0,0,0,0,0,0,0,0,0,0,0,0,0,0,0,0,0,0,0,0,0,0,0,0,0,0,0,0,0,0,0,0,0,0,0,0,0,0,0,0,0,0,0,0,0,0,0,0,0,0,0,0,0,0,1,0,0,0,0,0,0,0,0,0,0,0,0,0,0,500,4,598,45.3,0,7.4,11.8,34.4,1.1,0,0,60,14.8,96.7
0,0,0,0,0.783716191,0,0,0,0,0,0,0,0,59.52977029,0,0,39.68651352,0,0,0,0,0,0,0,0,0,0,0,0,0,0,0,0,0,0,0,0,0,0,0,0,0,0,0,0,0,0,0,0,0,0,0,0,0,0,0,0,0,0,0,0,0,0,0,0,0,0,0,0,0,0,0,0,1,0,0,0,0,0,0,0,0,0,0,0,0,0,0,500,4,646,45.3,0,7.4,11.8,34.4,1.1,0,0,60,14.8,97.8
0,0,0,0,0.783716191,0,0,0,0,0,0,0,0,59.52977029,0,0,39.68651352,0,0,0,0,0,0,0,0,0,0,0,0,0,0,0,0,0,0,0,0,0,0,0,0,0,0,0,0,0,0,0,0,0,0,0,0,0,0,0,0,0,0,0,0,0,0,0,0,0,0,0,0,0,0,0,0,1,0,0,0,0,0,0,0,0,0,0,0,0,0,0,500,4,672,45.3,0,7.4,11.8,34.4,1.1,0,0,60,14.8,97
0,0,0,0,0.100906512,0,0,91.51431512,0,0,0,0,0,0,0,0,0,0,0,0,0,0,0,0,0,0,0,0,0,0,0,0,0,0,0,0,0,0,0,0,0,0,0,0,0,0,0,0,0,0,0,0,0,8.384778368,0,0,0,0,0,0,0,0,0,0,0,0,0,0,0,0,0,0,0,1,1,0,0,0,0,0,0,0,0,0,0,0,0,0,500,4,200,0,0,0,3,10,0,0,0,60,0.5,5.1
0,0,0,0,0.100906512,0,0,91.51431512,0,0,0,0,0,0,0,0,0,0,0,0,0,0,0,0,0,0,0,0,0,0,0,0,0,0,0,0,0,0,0,0,0,0,0,0,0,0,0,0,0,0,0,0,0,8.384778368,0,0,0,0,0,0,0,0,0,0,0,0,0,0,0,0,0,0,0,1,1,0,0,0,0,0,0,0,0,0,0,0,0,0,500,4,250,0,0,0,3,10,0,0,0,60,0.5,4.43
0,0,0,0,0.100906512,0,0,91.51431512,0,0,0,0,0,0,0,0,0,0,0,0,0,0,0,0,0,0,0,0,0,0,0,0,0,0,0,0,0,0,0,0,0,0,0,0,0,0,0,0,0,0,0,0,0,8.384778368,0,0,0,0,0,0,0,0,0,0,0,0,0,0,0,0,0,0,0,1,1,0,0,0,0,0,0,0,0,0,0,0,0,0,500,4,300,0,0,0,3,10,0,0,0,60,0.5,24.4
0,0,0,0,0.100906512,0,0,91.51431512,0,0,0,0,0,0,0,0,0,0,0,0,0,0,0,0,0,0,0,0,0,0,0,0,0,0,0,0,0,0,0,0,0,0,0,0,0,0,0,0,0,0,0,0,0,8.384778368,0,0,0,0,0,0,0,0,0,0,0,0,0,0,0,0,0,0,0,1,1,0,0,0,0,0,0,0,0,0,0,0,0,0,500,4,350,0,0,0,3,10,0,0,0,60,0.5,82.9
0,0,0,0,0.100906512,0,0,91.51431512,0,0,0,0,0,0,0,0,0,0,0,0,0,0,0,0,0,0,0,0,0,0,0,0,0,0,0,0,0,0,0,0,0,0,0,0,0,0,0,0,0,0,0,0,0,8.384778368,0,0,0,0,0,0,0,0,0,0,0,0,0,0,0,0,0,0,0,1,1,0,0,0,0,0,0,0,0,0,0,0,0,0,500,4,400,0,0,0,3,10,0,0,0,60,0.5,95.1
0,0,0,0,0.100906512,0,0,91.51431512,0,0,0,0,0,0,0,0,0,0,0,0,0,0,0,0,0,0,0,0,0,0,0,0,0,0,0,0,0,0,0,0,0,0,0,0,0,0,0,0,0,0,0,0,0,8.384778368,0,0,0,0,0,0,0,0,0,0,0,0,0,0,0,0,0,0,0,1,1,0,0,0,0,0,0,0,0,0,0,0,0,0,500,4,450,0,0,0,3,10,0,0,0,60,0.5,92.5
0,0,0,0,0.097439541,0,0,83.70917631,0,0,0,0,0,0,0,0,0,0,0,0,0,0,0,0,0,0,0,0,0,0,0,0,0,0,0,0,0,0,0,0,0,0,0,0,0,0,0,0,0,0,0,0,0,16.19338415,0,0,0,0,0,0,0,0,0,0,0,0,0,0,0,0,0,0,0,1,1,0,0,0,0,0,0,0,0,0,0,0,0,0,500,4,200,0,0,0,3,10,0,0,0,60,0.5,0.887
0,0,0,0,0.097439541,0,0,83.70917631,0,0,0,0,0,0,0,0,0,0,0,0,0,0,0,0,0,0,0,0,0,0,0,0,0,0,0,0,0,0,0,0,0,0,0,0,0,0,0,0,0,0,0,0,0,16.19338415,0,0,0,0,0,0,0,0,0,0,0,0,0,0,0,0,0,0,0,1,1,0,0,0,0,0,0,0,0,0,0,0,0,0,500,4,250,0,0,0,3,10,0,0,0,60,0.5,4.43
0,0,0,0,0.097439541,0,0,83.70917631,0,0,0,0,0,0,0,0,0,0,0,0,0,0,0,0,0,0,0,0,0,0,0,0,0,0,0,0,0,0,0,0,0,0,0,0,0,0,0,0,0,0,0,0,0,16.19338415,0,0,0,0,0,0,0,0,0,0,0,0,0,0,0,0,0,0,0,1,1,0,0,0,0,0,0,0,0,0,0,0,0,0,500,4,300,0,0,0,3,10,0,0,0,60,0.5,33.5
0,0,0,0,0.097439541,0,0,83.70917631,0,0,0,0,0,0,0,0,0,0,0,0,0,0,0,0,0,0,0,0,0,0,0,0,0,0,0,0,0,0,0,0,0,0,0,0,0,0,0,0,0,0,0,0,0,16.19338415,0,0,0,0,0,0,0,0,0,0,0,0,0,0,0,0,0,0,0,1,1,0,0,0,0,0,0,0,0,0,0,0,0,0,500,4,350,0,0,0,3,10,0,0,0,60,0.5,96
0,0,0,0,0.097439541,0,0,83.70917631,0,0,0,0,0,0,0,0,0,0,0,0,0,0,0,0,0,0,0,0,0,0,0,0,0,0,0,0,0,0,0,0,0,0,0,0,0,0,0,0,0,0,0,0,0,16.19338415,0,0,0,0,0,0,0,0,0,0,0,0,0,0,0,0,0,0,0,1,1,0,0,0,0,0,0,0,0,0,0,0,0,0,500,4,400,0,0,0,3,10,0,0,0,60,0.5,97.3
0,0,0,0,0.097439541,0,0,83.70917631,0,0,0,0,0,0,0,0,0,0,0,0,0,0,0,0,0,0,0,0,0,0,0,0,0,0,0,0,0,0,0,0,0,0,0,0,0,0,0,0,0,0,0,0,0,16.19338415,0,0,0,0,0,0,0,0,0,0,0,0,0,0,0,0,0,0,0,1,1,0,0,0,0,0,0,0,0,0,0,0,0,0,500,4,450,0,0,0,3,10,0,0,0,60,0.5,94.2
0,0,0,0,0.094202895,0,0,76.42256364,0,0,0,0,0,0,0,0,0,0,0,0,0,0,0,0,0,0,0,0,0,0,0,0,0,0,0,0,0,0,0,0,0,0,0,0,0,0,0,0,0,0,0,0,0,23.48323346,0,0,0,0,0,0,0,0,0,0,0,0,0,0,0,0,0,0,0,1,1,0,0,0,0,0,0,0,0,0,0,0,0,0,500,4,200,0,0,0,3,10,0,0,0,60,0.5,5.32
